Repository: leipeng66666/diffagent

# 表格数据可视化问答AI Agent

一个专门针对表格数据的智能可视化问答系统，能够理解自然语言查询，自动分析数据，并生成专业的可视化图表。

## 🌟 核心特性

### 智能语义解析
- **实体识别**: 自动识别查询中的关键实体（如"二氧化碳"、"温度"等）
- **条件提取**: 智能解析查询条件（如"大于100"、"包含CO2"等）
- **意图识别**: 理解用户的分析意图（趋势分析、对比分析、分布分析等）
- **单位识别**: 智能识别和转换各种单位（温度、压力、浓度等）⭐

### 同义词映射系统
- **智能列匹配**: 将自然语言实体映射到表格列名
- **多语言支持**: 支持中英文同义词映射
- **自定义扩展**: 支持添加领域特定的同义词

### 混合RAG策略
- **关键词检索**: 基于TF-IDF的精确匹配
- **向量检索**: 基于语义相似度的深度匹配
- **混合融合**: 结合两种检索策略获得最佳结果

### 专业可视化
- **自动图表推荐**: 根据数据特征和查询需求推荐合适的图表类型
- **多种图表类型**: 支持直方图、散点图、柱状图、饼图、热力图等
- **交互式图表**: 支持Plotly交互式可视化

### 智能分析
- **统计分析**: 自动计算描述性统计和相关性分析
- **趋势识别**: 识别数据中的趋势和模式
- **异常检测**: 自动检测数据中的异常值
- **专业报告**: 生成结构化的分析报告

## 🚀 快速开始

### 环境要求
- Python 3.8+
- 8GB+ RAM (推荐)
- 2GB+ 磁盘空间

### 安装步骤

1. **克隆项目**
```bash
git clone <repository-url>
cd table-agent
```

2. **安装依赖**
```bash
pip install -r requirements.txt

# 下载 spaCy 语言模型（用于语义解析）
python -m spacy download en_core_web_sm
```

3. **配置环境变量**
```bash
cp .env.example .env

# 编辑.env文件，设置您的API密钥
```

4. **启动应用**
```bash
python run.py
```

5. **访问Web界面**
打开浏览器访问: http://localhost:8000

## 📊 使用指南

### 1. 上传数据
- 支持CSV、XLSX、XLS、JSON格式
- 拖拽上传或点击选择文件
- 系统会自动分析数据结构

### 2. 智能问答
输入自然语言查询，例如：
- "分析温度分布"
- "比较不同材料的性能"
- "显示二氧化碳浓度大于100的数据"
- "绘制温度和压力的散点图"

### 3. 可视化生成
- 系统会根据查询自动生成合适的图表
- 支持手动选择图表类型和参数
- 提供交互式图表查看

### 4. 分析报告
- 自动生成专业的分析报告
- 包含统计摘要、趋势分析、异常检测
- 支持导出为JSON格式

## 🔧 配置说明

### DeepSeek 集成 ⭐
本项目使用 DeepSeek 作为大语言模型后端，提供强大的中英文理解和生成能力：

- **模型**: deepseek-flash
- **API**: https://api.deepseek.com/v1 (OpenAI 兼容接口)
- **优势**:
  - 优秀的中英双语理解能力
  - 专业的数据分析能力
  - 稳定的 API 服务
  - 支持任意客体分子的分离分析

### 环境变量配置
```bash

# DeepSeek API configuration
OPENAI_API_KEY=your_api_key_here
OPENAI_BASE_URL=https://api.deepseek.com/v1
OPENAI_MODEL=deepseek-flash

# 向量数据库配置
VECTOR_DB_PATH=./data/vector_db
EMBEDDING_MODEL=sentence-transformers/all-MiniLM-L6-v2

# 数据处理配置
MAX_ROWS=10000
SUPPORTED_FORMATS=.csv,.xlsx,.xls,.json
```

### 同义词映射配置
系统内置了常用的同义词映射，您也可以添加自定义映射：

```python

# 添加自定义同义词
table_agent.add_custom_synonym_mapping(
    key="温度",
    synonyms=["temperature", "temp", "T", "温度"]
)
```

## 📈 支持的图表类型

| 图表类型 | 适用场景 | 示例用途 |
|---------|---------|---------|
| 直方图 | 分布分析 | 分析数值变量的分布特征 |
| 散点图 | 相关性分析 | 探索两个变量之间的关系 |
| 柱状图 | 分类对比 | 比较不同类别的数值 |
| 饼图 | 比例分析 | 显示分类变量的占比 |
| 热力图 | 相关性矩阵 | 展示多变量间的相关关系 |
| 线图 | 趋势分析 | 显示时间序列数据的变化 |

## 🛠️ API接口

### 数据上传
```http
POST /api/upload
Content-Type: multipart/form-data

file: <表格文件>
```

### 智能问答
```http
POST /api/query
Content-Type: application/x-www-form-urlencoded

query: 分析温度分布
```

### 可视化生成
```http
POST /api/visualize
Content-Type: application/x-www-form-urlencoded

chart_type: histogram
x_column: temperature
y_column: pressure
```

### 获取数据预览
```http
GET /api/data-preview?max_rows=10
```

## 🔍 高级功能

### 1. 自定义同义词映射
```python

# 添加领域特定的同义词
table_agent.add_custom_synonym_mapping(
    key="反应温度",
    synonyms=["reaction_temperature", "react_temp", "T_reaction"]
)
```

### 2. 批量分析
```python

# 批量处理多个查询
queries = [
    "分析温度分布",
    "比较不同材料的性能",
    "显示异常值"
]

for query in queries:
    result = table_agent.process_query(query)
    print(f"查询: {query}")
    print(f"回答: {result['response']['answer']}")
```

### 3. 导出分析报告
```python

# 导出详细的分析报告
result = table_agent.export_analysis_report(
    query="分析温度分布",
    output_path="temperature_analysis.json"
)
```

## 🐛 故障排除

### 常见问题

1. **依赖安装失败**
```bash

# 升级pip
pip install --upgrade pip

# 使用国内镜像
pip install -r requirements.txt -i https://pypi.tuna.tsinghua.edu.cn/simple/
```

2. **OpenAI API调用失败**
- 检查API密钥是否正确
- 确认网络连接正常
- 检查API配额是否充足

3. **内存不足**
- 减少MAX_ROWS配置
- 使用更小的数据集进行测试
- 增加系统内存

4. **可视化显示异常**
- 检查matplotlib后端配置
- 确认字体设置正确
- 查看日志文件获取详细错误信息

### 日志查看
```bash

# 查看应用日志
tail -f logs/table_agent.log

# 查看错误日志
grep "ERROR" logs/table_agent.log
```

## 🤝 贡献指南

欢迎贡献代码！请遵循以下步骤：

1. Fork项目
2. 创建特性分支 (`git checkout -b feature/AmazingFeature`)
3. 提交更改 (`git commit -m 'Add some AmazingFeature'`)
4. 推送到分支 (`git push origin feature/AmazingFeature`)
5. 创建Pull Request

## 📄 许可证

本项目采用MIT许可证 - 查看 [LICENSE](LICENSE) 文件了解详情。

## 🙏 致谢

- [DeepSeek](https://deepseek.com/) - 提供强大的语言模型
- [Hugging Face](https://huggingface.co/) - 提供预训练模型
- [Plotly](https://plotly.com/) - 提供交互式可视化
- [FastAPI](https://fastapi.tiangolo.com/) - 提供现代Web框架

## 📞 支持

如果您遇到问题或有建议，请：
- 创建Issue
- 发送邮件至: [your-email@example.com]
- 查看文档: [项目文档链接]

---

**让数据分析变得简单而智能！** 🚀

File: data/consolidated_cleand.csv (part 1 of 26)
filename,doi,guest_molecule,KD_A,PLD_A,guest_composition,zeolite_name,std_zeolite_name,si_al_ratio,modified_ion,loading_value,loading_unit,diffusion_coefficient_value,diffusion_coefficient_unit,temperature_value,temperature_unit,concentration_value,concentration_unit,adsorption_loading_value,adsorption_loading_unit,pressure_value,pressure_unit,experimental_method,distinguishing_variable,method_type,method_category
10.3390_molecules24203652,10.3390/molecules24203652,caesium(1+),,2.8,,zeolite N,EDI-K,1,,,,3.90E-15,m2/s,298,K,,,,,,,Molecular Dynamics,membrane: ZM-001; system: K+/Cs+; measured_species: guest cation M^n+,Computational,MD
10.3390_molecules24203652,10.3390/molecules24203652,sodium(1+),,2.8,,zeolite N,EDI-K,1,,,,3.00E-15,m2/s,298,K,,,,,,,Molecular Dynamics,membrane: ZM-001; system: K+/Na+; measured_species: guest cation M^n+,Computational,MD
10.3390_molecules24203652,10.3390/molecules24203652,caesium(1+),,2.8,,zeolite N,EDI-K,1,,,,5.60E-16,m2/s,298,K,,,,,,,Molecular Dynamics,membrane: ZM-110; system: K+/Cs+; measured_species: guest cation M^n+,Computational,MD
10.3390_molecules24203652,10.3390/molecules24203652,lithium(1+),,2.8,,zeolite N,EDI-K,1,,,,3.10E-16,m2/s,298,K,,,,,,,Molecular Dynamics,membrane: ZM-001; system: K+/Li+; measured_species: guest cation M^n+,Computational,MD
10.3390_molecules24203652,10.3390/molecules24203652,lithium(1+),,2.8,,zeolite N,EDI-K,1,,,,2.30E-16,m2/s,298,K,,,,,,,Molecular Dynamics,membrane: ZM-110; system: K+/Li+; measured_species: guest cation M^n+,Computational,MD
10.3390_molecules24203652,10.3390/molecules24203652,potassium(1+),,2.8,,zeolite N,EDI-K,1,,,,2.10E-16,m2/s,298,K,,,,,,,Molecular Dynamics,membrane: ZM-001; system: K+/Na+; measured_species: host K+,Computational,MD
10.3390_molecules24203652,10.3390/molecules24203652,ammonium,2.86,2.8,,zeolite N,EDI-K,1,,,,1.10E-17,m2/s,298,K,,,,,,,Molecular Dynamics,membrane: ZM-001; system: K+/NH4+; measured_species: NH4+ (N center),Computational,MD
10.1021_acs.jpcc.0c08054,10.1021/acs.jpcc.0c08054,"1,2-dimethylbenzene",6.8,4.7,,MFI-type zeolite,MFI,,,,,1.90E-28,m2/s,353,K,,,,,,,Transition State Theory (TST),framework_flexibility: rigid,Computational,Other
10.1016_j.mcat.2026.116209,10.1016/j.mcat.2026.116209,"1,2-dimethylbenzene",6.8,4.0,,siliceous MCM-22,MWW,,,,,7.70E-24,m2/s,673,K,,,,,,,Kinetic Monte Carlo (kMC),direction: x,Computational,Other
10.1016_j.mcat.2026.116209,10.1016/j.mcat.2026.116209,"1,2-dimethylbenzene",6.8,4.0,,siliceous MCM-22,MWW,,,,,7.80E-24,m2/s,673,K,,,,,,,Kinetic Monte Carlo (kMC),direction: y,Computational,Other
10.1007_s10049-007-0890-y,10.1007/s10049-007-0890-y,polonium-209,,3.1,,clinoptilolite,HEU,4.66,,,,9.91E-23,m2/s,298,K,0.4,Bq/mL,,,,,Shell Progressive Model,,Experimental,Uptake/Release
10.1016_j.mcat.2026.116209,10.1016/j.mcat.2026.116209,"1,3-dimethylbenzene",6.8,4.0,,siliceous MCM-22,MWW,,,,,1.40E-21,m2/s,673,K,,,,,,,Kinetic Monte Carlo (kMC),direction: x,Computational,Other
10.1016_j.mcat.2026.116209,10.1016/j.mcat.2026.116209,"1,3-dimethylbenzene",6.8,4.0,,siliceous MCM-22,MWW,,,,,1.40E-21,m2/s,673,K,,,,,,,Kinetic Monte Carlo (kMC),direction: y,Computational,Other
10.1016_j.ces.2025.123086,10.1016/j.ces.2025.123086,carbon dioxide,3.3,7.4,,zeolite 13X@ZIF-8,FAU-NaX,,,,,1.97E-21,m2/s,298,K,,,58.36,mg/g,0.992,bar,Batch adsorption,model: Boyd; time: 1800 s,Experimental,Uptake/Release
10.1016_j.ces.2025.123086,10.1016/j.ces.2025.123086,carbon dioxide,3.3,7.4,,zeolite 13X@ZIF-8,FAU-NaX,,,,,2.31E-21,m2/s,298,K,,,264.75,mg/g,6.836,bar,Batch adsorption,model: Boyd; time: 2100 s,Experimental,Uptake/Release
10.1016_j.ces.2025.123086,10.1016/j.ces.2025.123086,carbon dioxide,3.3,7.4,,zeolite 13X@ZIF-8,FAU-NaX,,,,,2.45E-21,m2/s,298,K,,,174.5,mg/g,3.063,bar,Batch adsorption,model: Boyd; time: 2100 s,Experimental,Uptake/Release
10.1016_j.ces.2025.123086,10.1016/j.ces.2025.123086,carbon dioxide,3.3,7.4,,zeolite 13X@ZIF-8,FAU-NaX,,,,,2.47E-21,m2/s,298,K,,,220.93,mg/g,4.972,bar,Batch adsorption,model: Boyd; time: 1800 s,Experimental,Uptake/Release
10.1016_j.ces.2025.123086,10.1016/j.ces.2025.123086,carbon dioxide,3.3,7.4,,zeolite 13X@ZIF-8,FAU-NaX,,,,,2.47E-21,m2/s,298,K,,,261.33,mg/g,6.836,bar,Batch adsorption,model: Boyd; time: 1800 s,Experimental,Uptake/Release
10.1016_j.ces.2025.123086,10.1016/j.ces.2025.123086,carbon dioxide,3.3,7.4,,zeolite 13X@ZIF-8,FAU-NaX,,,,,2.62E-21,m2/s,298,K,,,226.9,mg/g,4.972,bar,Batch adsorption,model: Boyd; time: 2100 s,Experimental,Uptake/Release
10.1016_j.ces.2025.123086,10.1016/j.ces.2025.123086,carbon dioxide,3.3,7.4,,zeolite 13X@ZIF-8,FAU-NaX,,,,,2.80E-21,m2/s,298,K,,,174.07,mg/g,3.063,bar,Batch adsorption,model: Boyd; time: 1800 s,Experimental,Uptake/Release
10.1016_j.ces.2025.123086,10.1016/j.ces.2025.123086,carbon dioxide,3.3,7.4,,zeolite 13X@ZIF-8,FAU-NaX,,,,,2.82E-21,m2/s,298,K,,,218.79,mg/g,4.972,bar,Batch adsorption,model: Boyd; time: 1500 s,Experimental,Uptake/Release
10.1016_j.ces.2025.123086,10.1016/j.ces.2025.123086,carbon dioxide,3.3,7.4,,zeolite 13X@ZIF-8,FAU-NaX,,,,,2.83E-21,m2/s,298,K,,,293.54,mg/g,8.299,bar,Batch adsorption,model: Boyd; time: 2100 s,Experimental,Uptake/Release
10.1016_j.ces.2025.123086,10.1016/j.ces.2025.123086,carbon dioxide,3.3,7.4,,zeolite 13X@ZIF-8,FAU-NaX,,,,,2.86E-21,m2/s,298,K,,,282.24,mg/g,8.299,bar,Batch adsorption,model: Boyd; time: 1500 s,Experimental,Uptake/Release
10.1016_j.ces.2025.123086,10.1016/j.ces.2025.123086,carbon dioxide,3.3,7.4,,zeolite 13X@ZIF-8,FAU-NaX,,,,,3.00E-21,m2/s,298,K,,,61.65,mg/g,0.992,bar,Batch adsorption,model: Boyd; time: 1500 s,Experimental,Uptake/Release
10.1016_j.ces.2025.123086,10.1016/j.ces.2025.123086,carbon dioxide,3.3,7.4,,zeolite 13X@ZIF-8,FAU-NaX,,,,,3.11E-21,m2/s,298,K,,,63.91,mg/g,0.992,bar,Batch adsorption,model: Boyd; time: 2100 s,Experimental,Uptake/Release
10.1016_j.ces.2025.123086,10.1016/j.ces.2025.123086,carbon dioxide,3.3,7.4,,zeolite 13X@ZIF-8,FAU-NaX,,,,,3.11E-21,m2/s,298,K,,,292.27,mg/g,8.299,bar,Batch adsorption,model: Boyd; time: 1800 s,Experimental,Uptake/Release
10.1016_j.ces.2025.123086,10.1016/j.ces.2025.123086,carbon dioxide,3.3,7.4,,zeolite 13X@ZIF-8,FAU-NaX,,,,,3.14E-21,m2/s,298,K,,,274.16,mg/g,8.299,bar,Batch adsorption,model: Boyd; time: 1200 s,Experimental,Uptake/Release
10.1016_j.ces.2025.123086,10.1016/j.ces.2025.123086,carbon dioxide,3.3,7.4,,zeolite 13X@ZIF-8,FAU-NaX,,,,,3.20E-21,m2/s,298,K,,,264.32,mg/g,6.836,bar,Batch adsorption,model: Boyd; time: 1500 s,Experimental,Uptake/Release
10.1016_j.ces.2025.123086,10.1016/j.ces.2025.123086,carbon dioxide,3.3,7.4,,zeolite 13X@ZIF-8,FAU-NaX,,,,,3.23E-21,m2/s,298,K,,,173.22,mg/g,3.063,bar,Batch adsorption,model: Boyd; time: 1500 s,Experimental,Uptake/Release
10.1016_j.ces.2025.123086,10.1016/j.ces.2025.123086,carbon dioxide,3.3,7.4,,zeolite 13X@ZIF-8,FAU-NaX,,,,,3.25E-21,m2/s,298,K,,,214.95,mg/g,4.972,bar,Batch adsorption,model: Boyd; time: 1200 s,Experimental,Uptake/Release
10.1016_j.ces.2025.123086,10.1016/j.ces.2025.123086,carbon dioxide,3.3,7.4,,zeolite 13X@ZIF-8,FAU-NaX,,,,,3.32E-21,m2/s,298,K,,,167.25,mg/g,3.063,bar,Batch adsorption,model: Boyd; time: 1200 s,Experimental,Uptake/Release
10.1016_j.ces.2025.123086,10.1016/j.ces.2025.123086,carbon dioxide,3.3,7.4,,zeolite 13X@ZIF-8,FAU-NaX,,,,,3.33E-21,m2/s,298,K,,,255.79,mg/g,6.836,bar,Batch adsorption,model: Boyd; time: 1200 s,Experimental,Uptake/Release
10.1016_j.ces.2025.123086,10.1016/j.ces.2025.123086,carbon dioxide,3.3,7.4,,zeolite 13X@ZIF-8,FAU-NaX,,,,,3.36E-21,m2/s,298,K,,,60.37,mg/g,0.992,bar,Batch adsorption,model: Boyd; time: 1200 s,Experimental,Uptake/Release
10.1016_j.ces.2025.123086,10.1016/j.ces.2025.123086,carbon dioxide,3.3,7.4,,zeolite 13X@ZIF-8,FAU-NaX,,,,,3.74E-21,m2/s,298,K,,,265.23,mg/g,8.299,bar,Batch adsorption,model: Boyd; time: 900 s,Experimental,Uptake/Release
10.1016_j.ces.2025.123086,10.1016/j.ces.2025.123086,carbon dioxide,3.3,7.4,,zeolite 13X@ZIF-8,FAU-NaX,,,,,3.88E-21,m2/s,298,K,,,208.55,mg/g,4.972,bar,Batch adsorption,model: Boyd; time: 900 s,Experimental,Uptake/Release
10.1016_j.ces.2025.123086,10.1016/j.ces.2025.123086,carbon dioxide,3.3,7.4,,zeolite 13X@ZIF-8,FAU-NaX,,,,,3.99E-21,m2/s,298,K,,,248.93,mg/g,6.836,bar,Batch adsorption,model: Boyd; time: 900 s,Experimental,Uptake/Release
10.1016_j.ces.2025.123086,10.1016/j.ces.2025.123086,carbon dioxide,3.3,7.4,,zeolite 13X@ZIF-8,FAU-NaX,,,,,4.22E-21,m2/s,298,K,,,59.52,mg/g,0.992,bar,Batch adsorption,model: Boyd; time: 900 s,Experimental,Uptake/Release
10.1016_j.ces.2025.123086,10.1016/j.ces.2025.123086,carbon dioxide,3.3,7.4,,zeolite 13X@ZIF-8,FAU-NaX,,,,,4.24E-21,m2/s,298,K,,,165.54,mg/g,3.063,bar,Batch adsorption,model: Boyd; time: 900 s,Experimental,Uptake/Release
10.1016_j.ces.2025.123086,10.1016/j.ces.2025.123086,carbon dioxide,3.3,7.4,,zeolite 13X@ZIF-8,FAU-NaX,,,,,4.67E-21,m2/s,298,K,,,53.41,mg/g,0.992,bar,Batch adsorption,model: Boyd; time: 600 s,Experimental,Uptake/Release
10.1016_j.ces.2025.123086,10.1016/j.ces.2025.123086,carbon dioxide,3.3,7.4,,zeolite 13X@ZIF-8,FAU-NaX,,,,,5.08E-21,m2/s,298,K,,,198.74,mg/g,4.972,bar,Batch adsorption,model: Boyd; time: 600 s,Experimental,Uptake/Release
10.1016_j.ces.2025.123086,10.1016/j.ces.2025.123086,carbon dioxide,3.3,7.4,,zeolite 13X@ZIF-8,FAU-NaX,,,,,5.16E-21,m2/s,298,K,,,154.89,mg/g,3.063,bar,Batch adsorption,model: Boyd; time: 600 s,Experimental,Uptake/Release
10.1016_j.ces.2025.123086,10.1016/j.ces.2025.123086,carbon dioxide,3.3,7.4,,zeolite 13X@ZIF-8,FAU-NaX,,,,,5.20E-21,m2/s,298,K,,,258,mg/g,8.299,bar,Batch adsorption,model: Boyd; time: 600 s,Experimental,Uptake/Release
10.1016_j.ces.2025.123086,10.1016/j.ces.2025.123086,carbon dioxide,3.3,7.4,,zeolite 13X@ZIF-8,FAU-NaX,,,,,5.25E-21,m2/s,298,K,,,238.26,mg/g,6.836,bar,Batch adsorption,model: Boyd; time: 600 s,Experimental,Uptake/Release
10.1016_j.apcata.2022.118741,10.1016/j.apcata.2022.118741,cyclohexylbenzene,7,4,,delaminated MWW (M2),MWW,15.7,,,,7.34E-21,m2/s,373,K,,,,,,,Gravimetric uptake,,Experimental,Uptake/Release
10.1016_j.ces.2025.123086,10.1016/j.ces.2025.123086,carbon dioxide,3.3,7.4,,zeolite 13X@ZIF-8,FAU-NaX,,,,,8.49E-21,m2/s,298,K,,,182.52,mg/g,4.972,bar,Batch adsorption,model: Boyd; time: 300 s,Experimental,Uptake/Release
10.1016_j.ces.2025.123086,10.1016/j.ces.2025.123086,carbon dioxide,3.3,7.4,,zeolite 13X@ZIF-8,FAU-NaX,,,,,8.90E-21,m2/s,298,K,,,52.13,mg/g,0.992,bar,Batch adsorption,model: Boyd; time: 300 s,Experimental,Uptake/Release
10.1016_j.ces.2025.123086,10.1016/j.ces.2025.123086,carbon dioxide,3.3,7.4,,zeolite 13X@ZIF-8,FAU-NaX,,,,,9.20E-21,m2/s,298,K,,,225.04,mg/g,6.836,bar,Batch adsorption,model: Boyd; time: 300 s,Experimental,Uptake/Release
10.1016_j.ces.2025.123086,10.1016/j.ces.2025.123086,carbon dioxide,3.3,7.4,,zeolite 13X@ZIF-8,FAU-NaX,,,,,9.24E-21,m2/s,298,K,,,245.24,mg/g,8.299,bar,Batch adsorption,model: Boyd; time: 300 s,Experimental,Uptake/Release
10.1016_j.ces.2025.123086,10.1016/j.ces.2025.123086,carbon dioxide,3.3,7.4,,zeolite 13X@ZIF-8,FAU-NaX,,,,,9.30E-21,m2/s,298,K,,,148.06,mg/g,3.063,bar,Batch adsorption,model: Boyd; time: 300 s,Experimental,Uptake/Release
10.1016_j.apcata.2022.118741,10.1016/j.apcata.2022.118741,ethylbenzene,6,4,,MCM-22 (M1),MWW-H,15.75,,,,1.16E-20,m2/s,373,K,,,,,,,Gravimetric uptake,,Experimental,Uptake/Release
10.1016_j.fuel.2025.136068,10.1016/j.fuel.2025.136068,Ethylbenzene,6.0,4.7,,ZSM-5,MFI-H,,,,,1.34E-20,m2/s,973,K,,,,,,,Molecular Dynamics,structure: solid,Computational,MD
10.1016_j.fuel.2025.136068,10.1016/j.fuel.2025.136068,"1,3-dimethylbenzene",6.8,4.7,,ZSM-5,MFI-H,,,,,1.45E-20,m2/s,973,K,,,,,,,Molecular Dynamics,structure: solid,Computational,MD
10.1016_j.fuel.2025.136068,10.1016/j.fuel.2025.136068,"1,2-dimethylbenzene",6.8,4.7,,ZSM-5,MFI-H,,,,,1.59E-20,m2/s,973,K,,,,,,,Molecular Dynamics,structure: solid,Computational,MD
10.1016_j.fuel.2025.136068,10.1016/j.fuel.2025.136068,"1,4-dimethylbenzene",5.8,4.7,,ZSM-5,MFI-H,,,,,1.67E-20,m2/s,973,K,,,,,,,Molecular Dynamics,structure: solid,Computational,MD
10.1016_j.fuel.2025.136068,10.1016/j.fuel.2025.136068,Toluene,5.85,4.7,,ZSM-5,MFI-H,,,,,1.74E-20,m2/s,973,K,,,,,,,Molecular Dynamics,structure: solid,Computational,MD
10.1016_j.apcata.2022.118741,10.1016/j.apcata.2022.118741,ethylbenzene,6,4,,delaminated MWW (M2),MWW,15.7,,,,1.98E-20,m2/s,373,K,,,,,,,Gravimetric uptake,,Experimental,Uptake/Release
10.1016_j.fuel.2025.136068,10.1016/j.fuel.2025.136068,Benzene,5.35,4.7,,ZSM-5,MFI-H,,,,,2.01E-20,m2/s,973,K,,,,,,,Molecular Dynamics,structure: solid,Computational,MD
10.1016_j.fuel.2025.136068,10.1016/j.fuel.2025.136068,"1,2-dimethylbenzene",6.8,4.7,,ZSM-5,MFI-H,,,,,2.71E-20,m2/s,973,K,,,,,,,Molecular Dynamics,structure: yolk-shell,Computational,MD
10.1016_j.fuel.2025.136068,10.1016/j.fuel.2025.136068,"1,4-dimethylbenzene",5.8,4.7,,ZSM-5,MFI-H,,,,,2.82E-20,m2/s,973,K,,,,,,,Molecular Dynamics,structure: yolk-shell,Computational,MD
10.1016_j.fuel.2025.136068,10.1016/j.fuel.2025.136068,Ethylbenzene,6.0,4.7,,ZSM-5,MFI-H,,,,,3.16E-20,m2/s,973,K,,,,,,,Molecular Dynamics,structure: yolk-shell,Computational,MD
10.1016_j.fuel.2025.136068,10.1016/j.fuel.2025.136068,"1,3-dimethylbenzene",6.8,4.7,,ZSM-5,MFI-H,,,,,3.24E-20,m2/s,973,K,,,,,,,Molecular Dynamics,structure: yolk-shell,Computational,MD
10.1016_j.fuel.2025.136068,10.1016/j.fuel.2025.136068,Toluene,5.85,4.7,,ZSM-5,MFI-H,,,,,3.30E-20,m2/s,973,K,,,,,,,Molecular Dynamics,structure: yolk-shell,Computational,MD
10.1016_j.fuel.2025.136068,10.1016/j.fuel.2025.136068,Benzene,5.35,4.7,,ZSM-5,MFI-H,,,,,3.99E-20,m2/s,973,K,,,,,,,Molecular Dynamics,structure: yolk-shell,Computational,MD
10.1021_acscatal.6b01771_SI,10.1021/acscatal.6b01771,"2,2-dimethylbutane",6.2,4.7,,ZSM-5,MFI-H,,,,,5.76E-20,m2/s,303,K,,,,,,,ZLC,,Experimental,ZLC
10.1016_j.fuel.2025.136068,10.1016/j.fuel.2025.136068,Ethylbenzene,6.0,4.7,,ZSM-5,MFI-H,,,,,5.89E-20,m2/s,973,K,,,,,,,Molecular Dynamics,structure: hollow,Computational,MD
10.1016_j.fuel.2025.136068,10.1016/j.fuel.2025.136068,"1,2-dimethylbenzene",6.8,4.7,,ZSM-5,MFI-H,,,,,6.10E-20,m2/s,973,K,,,,,,,Molecular Dynamics,structure: hollow,Computational,MD
10.1016_j.fuel.2025.136068,10.1016/j.fuel.2025.136068,Toluene,5.85,4.7,,ZSM-5,MFI-H,,,,,6.58E-20,m2/s,973,K,,,,,,,Molecular Dynamics,structure: hollow,Computational,MD
10.1016_j.fuel.2025.136068,10.1016/j.fuel.2025.136068,"1,3-dimethylbenzene",6.8,4.7,,ZSM-5,MFI-H,,,,,6.74E-20,m2/s,973,K,,,,,,,Molecular Dynamics,structure: hollow,Computational,MD
10.1016_j.fuel.2025.136068,10.1016/j.fuel.2025.136068,"1,4-dimethylbenzene",5.8,4.7,,ZSM-5,MFI-H,,,,,9.05E-20,m2/s,973,K,,,,,,,Molecular Dynamics,structure: hollow,Computational,MD
10.1016_j.fuel.2025.136068,10.1016/j.fuel.2025.136068,Benzene,5.35,4.7,,ZSM-5,MFI-H,,,,,9.28E-20,m2/s,973,K,,,,,,,Molecular Dynamics,structure: hollow,Computational,MD
10.1021_acscatal.6b01771_SI,10.1021/acscatal.6b01771,"2,2-dimethylbutane",6.2,4.7,,ZSM-5-4V,MFI-V,,,,,1.98E-19,m2/s,303,K,,,,,,,ZLC,,Experimental,ZLC
10.1021_acscatal.6b01771_SI,10.1021/acscatal.6b01771,"2,2-dimethylbutane",6.2,4.7,,ZSM-5,MFI-H,,,,,2.25E-19,m2/s,323,K,,,,,,,ZLC,,Experimental,ZLC
10.3390_nano10010030,10.3390/nano10010030,toluene,5.85,4.7,,Pt/ZSM-5,MFI-H,59,Pt,0.5,wt%,3.45E-19,m2/s,303,K,,,,,0.002,bar,Gravimetric Uptake (IGA),,Experimental,Uptake/Release
10.1016_j.mcat.2023.113044,10.1016/j.mcat.2023.113044,cyclohexane,6,4.7,,HZ-5,MFI-H,12.8,H+,,,4.05E-19,m2/s,333,K,,,,,,,ZLC,,Experimental,ZLC
10.3390_nano10010030,10.3390/nano10010030,toluene,5.85,4.7,,Pt/ZSM-5-D,MFI-Pt,,Pt,0.5,wt%,4.06E-19,m2/s,303,K,,,,,0.002,bar,Gravimetric Uptake (IGA),,Experimental,Uptake/Release
10.3390_nano10010030,10.3390/nano10010030,toluene,5.85,4.7,,Pt/ZSM-5,MFI-H,59,Pt,0.5,wt%,4.06E-19,m2/s,303,K,,,,,0.001,bar,Gravimetric Uptake (IGA),,Experimental,Uptake/Release
10.3390_nano10010030,10.3390/nano10010030,toluene,5.85,4.7,,Pt/ZSM-5-D,MFI-Pt,,Pt,0.5,wt%,4.79E-19,m2/s,303,K,,,,,0.001,bar,Gravimetric Uptake (IGA),,Experimental,Uptake/Release
10.1021_jacs.3c04260,10.1021/jacs.3c04260,gold(3+),,4.1,,LTA,LTA,,,,,5.21E-19,m2/s,450,K,,,,,,,Well-tempered metadynamics with dcTST,,Computational,MD
10.1016_s0021-9517(03)00234-3,10.1016/s0021-9517(03)00234-3,"1,2-dimethylbenzene",6.8,4.7,,SbZ4,MFI,45,Sb,10.2,wt%,6.60E-19,m2/s,373,K,,,,,0.001,bar,"IR spectroscopy (transient uptake, square root law)",,Experimental,Microimaging
10.1002_chem.201102505,10.1002/chem.201102505,benzene,5.35,4.7,,ZSM-5@mesoSiO2-75,MFI,110,,,,7.25E-19,m2/s,298,K,,,,,,,adsorption kinetics,,Experimental,Uptake/Release
10.1021_acscatal.6b01771_SI,10.1021/acscatal.6b01771,"2,2-dimethylbutane",6.2,4.7,,ZSM-5-4V,MFI-V,,,,,7.38E-19,m2/s,323,K,,,,,,,ZLC,,Experimental,ZLC
10.1016_j.jcat.2026.116995,10.1016/j.jcat.2026.116995,"2,2-dimethylbutane",6.2,4.7,,ZSM-5,MFI-H,,,,,7.65E-19,m2/s,343,K,,,,,,,ZLC,,Experimental,ZLC
10.1021_acscatal.6b01771_SI,10.1021/acscatal.6b01771,"2,2-dimethylbutane",6.2,4.7,,ZSM-5,MFI-H,,,,,7.65E-19,m2/s,343,K,,,,,,,ZLC,,Experimental,ZLC
10.1002_chem.201102505,10.1002/chem.201102505,benzene,5.35,4.7,,ZSM-5,MFI-H,110,,,,7.88E-19,m2/s,298,K,,,,,,,adsorption kinetics,,Experimental,Uptake/Release
10.1016_j.mcat.2023.113044,10.1016/j.mcat.2023.113044,cyclohexane,6,4.7,,HZ-5,MFI-H,12.8,H+,,,1.22E-18,m2/s,353,K,,,,,,,ZLC,,Experimental,ZLC
10.1021_acscatal.6b01771_SI,10.1021/acscatal.6b01771,"2,2-dimethylbutane",6.2,4.7,,ZSM-5-1V,MFI-H,,,,,1.22E-18,m2/s,303,K,,,,,,,ZLC,,Experimental,ZLC
10.1016_j.micromeso.2020.110499,10.1016/j.micromeso.2020.110499,toluene,5.85,4.7,,PlainS-1,MFI,,,,,1.51E-18,m2/s,313,K,,,,,0.0005,bar,ZLC,,Experimental,ZLC
10.1016_j.cattod.2012.09.031,10.1016/j.cattod.2012.09.031,benzene,5.35,7.4,,Nano-Y@MesoSiO2-20 nm,FAU-NaY,2.19,,,,1.67E-18,m2/s,298,K,,,,,,,gravimetric uptake,,Experimental,Uptake/Release
10.1016_j.micromeso.2017.10.053,10.1016/j.micromeso.2017.10.053,4-hydroxybenzoic acid,6.5,4.7,,HiSiv-3000,MFI-H,,,,,1.80E-18,m2/s,303,K,100,mol/L,,,,,batch uptake (ultrasonication-assisted),,Experimental,Uptake/Release
10.1016_j.micromeso.2017.10.053_SI,10.1016/j.micromeso.2017.10.053,4-hydroxybenzoic acid,6.5,4.7,,HiSiv-3000,MFI-H,,,,,1.80E-18,m2/s,303,K,100,mg/L,,,,,Batch adsorption kinetics,Ws/V: 0.67 g/L,Experimental,Uptake/Release
10.1016_j.micromeso.2020.110499,10.1016/j.micromeso.2020.110499,toluene,5.85,4.7,,PlainS-1,MFI,,,,,1.81E-18,m2/s,323,K,,,,,0.0005,bar,ZLC,,Experimental,ZLC
10.1016_j.mcat.2023.113044,10.1016/j.mcat.2023.113044,cyclohexane,6,4.7,,HZ-5,MFI-H,12.8,H+,,,1.82E-18,m2/s,373,K,,,,,,,ZLC,,Experimental,ZLC
10.1016_s0021-9517(03)00234-3,10.1016/s0021-9517(03)00234-3,"1,2-dimethylbenzene",6.8,4.7,,SbZ3,MFI,45,Sb,7.7,wt%,1.90E-18,m2/s,373,K,,,,,0.001,bar,"IR spectroscopy (transient uptake, square root law)",,Experimental,Microimaging
10.1021_acs.jpcc.0c08054,10.1021/acs.jpcc.0c08054,"1,3-dimethylbenzene",6.8,4.7,,MFI-type zeolite,MFI,,,,,1.90E-18,m2/s,353,K,,,,,,,Transition State Theory (TST),framework_flexibility: rigid,Computational,Other
10.1016_j.jcat.2026.116995,10.1016/j.jcat.2026.116995,"2,2-dimethylbutane",6.2,4.7,,ZSM-5-2 V,MFI-H,,,,,1.94E-18,m2/s,303,K,,,,,,,ZLC,,Experimental,ZLC
10.1021_acscatal.6b01771_SI,10.1021/acscatal.6b01771,"2,2-dimethylbutane",6.2,4.7,,ZSM-5-2V,MFI-H,,,,,1.94E-18,m2/s,303,K,,,,,,,ZLC,,Experimental,ZLC
10.1016_j.jhazmat.2005.11.050,10.1016/j.jhazmat.2005.11.050,2-methoxy-2-methylpropane,6.2,6.5,,mordenite (CBV 90A),MOR,90,,,,2.00E-18,m2/s,293,K,,,,,,,batch kinetic adsorption (micropore diffusion model),water_matrix: STL groundwater,Experimental,Uptake/Release
10.1016_j.seppur.2011.08.027,10.1016/j.seppur.2011.08.027,acetonitrile,4.4,4.1,,4A,LTA-Na,1,,,,2.00E-18,m2/s,296,K,,,,,,,batch uptake (graphical method),form: powder (crushed pellets); crystal_size: 10 μm,Experimental,Uptake/Release
10.1016_j.seppur.2011.08.027,10.1016/j.seppur.2011.08.027,acetonitrile,4.4,4.1,,4A,LTA-Na,1,,,,2.00E-18,m2/s,296,K,,,,,,,batch uptake (numerical method),form: powder (crushed pellets); crystal_size: 10 μm,Experimental,Uptake/Release
10.1021_acscatal.6b01771_SI,10.1021/acscatal.6b01771,"2,2-dimethylbutane",6.2,4.7,,ZSM-5-4V,MFI-V,,,,,2.39E-18,m2/s,343,K,,,,,,,ZLC,,Experimental,ZLC
apj.412,,butanol,5,3.1,,natural clinoptilolite,HEU,,,,,2.41E-18,m2/s,293,K,,,1.046,mmol/g,0.005546195,bar,gravimetric uptake (constant pressure static),particle_size: 1.125 mm; coefficient_type: intracrystalline diffusivity,Experimental,Uptake/Release
10.3390_nano10010030,10.3390/nano10010030,toluene,5.85,4.7,,Pt/ZF,MFI,53,Pt,0.5,wt%,2.68E-18,m2/s,303,K,,,,,0.001,bar,Gravimetric Uptake (IGA),,Experimental,Uptake/Release
10.1016_j.mcat.2023.113044,10.1016/j.mcat.2023.113044,cyclohexane,6,4.7,,ZSM-5,MFI-H,19.4,H+,,,2.75E-18,m2/s,333,K,,,,,,,ZLC,,Experimental,ZLC
10.1016_j.cej.2008.01.038,10.1016/j.cej.2008.01.038,lead(2+),,7.4,,Zeolite X,FAU-NaX,,,,,2.82E-18,m2/s,294,K,0.000105,mol/L,0.101,mol/kg,,,Batch adsorption kinetics,model: Weber-Morris; sorbent_dose: 1 g/L,Experimental,Uptake/Release
10.1016_j.micromeso.2020.110499,10.1016/j.micromeso.2020.110499,toluene,5.85,4.7,,PlainS-1,MFI,,,,,2.86E-18,m2/s,333,K,,,,,0.0005,bar,ZLC,,Experimental,ZLC
10.1016_j.jhazmat.2019.01.014,10.1016/j.jhazmat.2019.01.014,toluene,5.85,4.7,,Pt/CZ-500,MFI,48,Pt,0.43,wt%,3.16E-18,m2/s,303,K,,,,,0.001,bar,Gravimetric uptake (IGA),,Experimental,Uptake/Release
10.1016_j.micromeso.2017.10.053,10.1016/j.micromeso.2017.10.053,(e)-3-(4-hydroxyphenyl)prop-2-enoic acid,6.5,4.7,,HiSiv-3000,MFI-H,,,,,3.20E-18,m2/s,303,K,100,mol/L,,,,,batch uptake (ultrasonication-assisted),,Experimental,Uptake/Release
10.1016_j.micromeso.2017.10.053_SI,10.1016/j.micromeso.2017.10.053,(2e)-3-(4-hydroxyphenyl)prop-2-enoic acid,,4.7,,HiSiv-3000,MFI-H,,,,,3.20E-18,m2/s,303,K,100,mg/L,,,,,Batch adsorption kinetics,Ws/V: 0.69 g/L,Experimental,Uptake/Release
10.1021_acscatal.0c03138,10.1021/acscatal.0c03138,"3,3-dimethylpentane",,4.7,,ZSM-5,MFI-H,,,,,3.50E-18,m2/s,480,K,,,0,,,,Transition State Theory,,Computational,Other
10.1016_j.micromeso.2017.10.053,10.1016/j.micromeso.2017.10.053,3-methylphenol,6,4.7,,HiSiv-3000,MFI-H,,,,,3.70E-18,m2/s,303,K,100,mol/L,,,,,batch uptake (ultrasonication-assisted),,Experimental,Uptake/Release
10.1016_j.micromeso.2017.10.053_SI,10.1016/j.micromeso.2017.10.053,3-methylphenol,6.0,4.7,,HiSiv-3000,MFI-H,,,,,3.70E-18,m2/s,303,K,100,mg/L,,,,,Batch adsorption kinetics,Ws/V: 4.6 g/L,Experimental,Uptake/Release
10.1016_s0021-9517(03)00234-3,10.1016/s0021-9517(03)00234-3,"1,2-dimethylbenzene",6.8,4.7,,SbZ2,MFI,45,Sb,6.5,wt%,3.90E-18,m2/s,373,K,,,,,0.001,bar,"IR spectroscopy (transient uptake, square root law)",,Experimental,Microimaging
10.1016_j.mcat.2023.113044,10.1016/j.mcat.2023.113044,cyclohexane,6,4.7,,MZ-5,MZ-5,15.2,H+,,,3.92E-18,m2/s,333,K,,,,,,,ZLC,,Experimental,ZLC
10.3390_nano10010030,10.3390/nano10010030,toluene,5.85,4.7,,Pt/ZF,MFI,53,Pt,0.5,wt%,3.96E-18,m2/s,303,K,,,,,0.002,bar,Gravimetric Uptake (IGA),,Experimental,Uptake/Release
10.1021_acscatal.6b01771_SI,10.1021/acscatal.6b01771,"2,2-dimethylbutane",6.2,4.7,,ZSM-5-1V,MFI-H,,,,,4.05E-18,m2/s,323,K,,,,,,,ZLC,,Experimental,ZLC
10.1016_j.jhazmat.2019.01.014,10.1016/j.jhazmat.2019.01.014,toluene,5.85,4.7,,Pt/CZ-500,MFI,48,Pt,0.43,wt%,4.18E-18,m2/s,303,K,,,,,0.0005,bar,Gravimetric uptake (IGA),,Experimental,Uptake/Release
10.1016_j.micromeso.2017.10.053,10.1016/j.micromeso.2017.10.053,4-methylbenzoic acid,6.5,4.7,,HiSiv-3000,MFI-H,,,,,5.30E-18,m2/s,303,K,100,mol/L,,,,,batch uptake (ultrasonication-assisted),,Experimental,Uptake/Release
10.1016_j.micromeso.2017.10.053_SI,10.1016/j.micromeso.2017.10.053,4-methylbenzoic acid,6.5,4.7,,HiSiv-3000,MFI-H,,,,,5.30E-18,m2/s,303,K,100,mg/L,,,,,Batch adsorption kinetics,Ws/V: 0.67 g/L,Experimental,Uptake/Release
10.1016_j.mcat.2026.116209,10.1016/j.mcat.2026.116209,toluene,5.85,4.0,,siliceous MCM-22,MWW,,,,,5.50E-18,m2/s,673,K,,,,,,,Kinetic Monte Carlo (kMC),direction: x,Computational,Other
10.1016_j.mcat.2026.116209,10.1016/j.mcat.2026.116209,toluene,5.85,4.0,,siliceous MCM-22,MWW,,,,,5.60E-18,m2/s,673,K,,,,,,,Kinetic Monte Carlo (kMC),direction: y,Computational,Other
10.1016_j.mcat.2023.113044,10.1016/j.mcat.2023.113044,cyclohexane,6,4.7,,ZSM-5,MFI-H,19.4,H+,,,5.64E-18,m2/s,353,K,,,,,,,ZLC,,Experimental,ZLC
10.1016_j.jhazmat.2005.11.050,10.1016/j.jhazmat.2005.11.050,2-methoxy-2-methylpropane,6.2,6.5,,mordenite (CBV 90A),MOR,90,,,,6.00E-18,m2/s,293,K,,,,,,,batch kinetic adsorption (micropore diffusion model),water_matrix: FS surface water,Experimental,Uptake/Release
10.1021_acscatal.6b01771_SI,10.1021/acscatal.6b01771,"2,2-dimethylbutane",6.2,4.7,,ZSM-5-2V,MFI-H,,,,,6.12E-18,m2/s,323,K,,,,,,,ZLC,,Experimental,ZLC
10.1016_j.cej.2011.05.113,10.1016/j.cej.2011.05.113,uranyl(2+),,4.1,,NaA,LTA-Na,,,,,6.80E-18,m2/s,298,K,300,mol/L,,,,,Intraparticle diffusion model,solid_liquid_ratio: 2.5; type: initial,Experimental,Uptake/Release
10.3390_nano10010030,10.3390/nano10010030,toluene,5.85,4.69,,Pt/ZF-D,FER-Pt,,Pt,0.5,wt%,6.95E-18,m2/s,303,K,,,,,0.001,bar,Gravimetric Uptake (IGA),,Experimental,Uptake/Release
10.1016_s1872-2067(24)60135-x,10.1016/s1872-2067(24)60135-x,butane,4.3,6.5,,MOR-EFAl-3,MOR,4.6,,,,7.24E-18,m2/s,303,K,,,,,0.005,bar,Gravimetric uptake (IGA),,Experimental,Uptake/Release
10.1016_j.cej.2011.05.113,10.1016/j.cej.2011.05.113,uranyl(2+),,4.1,,NaA,LTA-Na,,,,,7.30E-18,m2/s,298,K,250,mol/L,,,,,Intraparticle diffusion model,solid_liquid_ratio: 2.5; type: initial,Experimental,Uptake/Release
10.1016_s0021-9517(03)00234-3,10.1016/s0021-9517(03)00234-3,"1,2-dimethylbenzene",6.8,4.7,,SbZ1,MFI,45,Sb,3.3,wt%,7.40E-18,m2/s,373,K,,,,,0.001,bar,"IR spectroscopy (transient uptake, square root law)",,Experimental,Microimaging
10.1016_j.cej.2011.05.113,10.1016/j.cej.2011.05.113,uranyl(2+),,4.1,,NaA,LTA-Na,,,,,7.40E-18,m2/s,298,K,100,mol/L,,,,,Intraparticle diffusion model,solid_liquid_ratio: 0.5; type: initial,Experimental,Uptake/Release
10.1016_s0021-9517(03)00234-3,10.1016/s0021-9517(03)00234-3,"1,2-dimethylbenzene",6.8,4.7,,HZ,MFI,45,,,,7.80E-18,m2/s,373,K,,,,,0.001,bar,"IR spectroscopy (transient uptake, square root law)",,Experimental,Microimaging
10.1016_j.mcat.2023.113044,10.1016/j.mcat.2023.113044,cyclohexane,6,4.7,,MZ-5,MZ-5,15.2,H+,,,8.03E-18,m2/s,353,K,,,,,,,ZLC,,Experimental,ZLC
10.3390_nano10010030,10.3390/nano10010030,toluene,5.85,4.69,,Pt/ZF-D,FER-Pt,,Pt,0.5,wt%,8.25E-18,m2/s,303,K,,,,,0.002,bar,Gravimetric Uptake (IGA),,Experimental,Uptake/Release
10.1016_j.cej.2011.05.113,10.1016/j.cej.2011.05.113,uranyl(2+),,4.1,,NaA,LTA-Na,,,,,8.50E-18,m2/s,298,K,100,mol/L,,,,,Intraparticle diffusion model,solid_liquid_ratio: 1; type: initial,Experimental,Uptake/Release
10.1016_j.cej.2011.05.113,10.1016/j.cej.2011.05.113,uranyl(2+),,4.1,,NaA,LTA-Na,,,,,8.70E-18,m2/s,298,K,200,mol/L,,,,,Intraparticle diffusion model,solid_liquid_ratio: 2.5; type: initial,Experimental,Uptake/Release
10.1016_j.cej.2011.05.113,10.1016/j.cej.2011.05.113,uranyl(2+),,4.1,,NaA,LTA-Na,,,,,9.30E-18,m2/s,298,K,100,mol/L,,,,,Intraparticle diffusion model,solid_liquid_ratio: 1.5; type: initial,Experimental,Uptake/Release
10.1016_j.ces.2015.07.029,10.1016/j.ces.2015.07.029,propene,4.5,3.65,,DDR II,DDR,1600,,,,1.00E-17,m2/s,296,K,,,,,0.01,bar,Interference Microscopy (IFM),direction: axial; process: desorption; analysis_method: estimate from short time radial profiles in central region,Experimental,Microimaging
10.1002_aic.690420108,10.1002/aic.690420108,dodecane,5.2,6.61,,zeolite T,OFF,,,,,1.00E-17,m2/s,573,K,,,,,,,gravimetric uptake,estimation_method: direct uptake curve analysis,Experimental,Uptake/Release
10.1016_s1872-2067(24)60135-x,10.1016/s1872-2067(24)60135-x,butane,4.3,6.5,,MOR-EFAl-2,MOR,6.2,,,,1.08E-17,m2/s,303,K,,,,,0.005,bar,Gravimetric uptake (IGA),,Experimental,Uptake/Release
10.1021_acscatal.6b01771_SI,10.1021/acscatal.6b01771,"2,2-dimethylbutane",6.2,4.7,,ZSM-5-1V,MFI-H,,,,,1.08E-17,m2/s,343,K,,,,,,,ZLC,,Experimental,ZLC
10.1021_acscatal.0c03138,10.1021/acscatal.0c03138,"2,2-dimethylpentane",,4.7,,ZSM-5,MFI-H,,,,,1.10E-17,m2/s,480,K,,,0,,,,Transition State Theory,,Computational,Other
10.1016_j.cej.2011.05.113,10.1016/j.cej.2011.05.113,uranyl(2+),,4.1,,NaA,LTA-Na,,,,,1.11E-17,m2/s,298,K,150,mol/L,,,,,Intraparticle diffusion model,solid_liquid_ratio: 2.5; type: initial,Experimental,Uptake/Release
10.1016_j.cej.2011.05.113,10.1016/j.cej.2011.05.113,uranyl(2+),,4.1,,NaA,LTA-Na,,,,,1.13E-17,m2/s,298,K,100,mol/L,,,,,Intraparticle diffusion model,solid_liquid_ratio: 2; type: initial,Experimental,Uptake/Release
10.1016_j.ces.2009.06.022,10.1016/j.ces.2009.06.022,benzene,5.35,4.7,,silicalite-1,MFI-H,,,,,1.20E-17,m2/s,323,K,,,,,,,constant volumetric method (Raman spectroscopy),,Experimental,Uptake/Release
10.1016_j.micromeso.2007.09.027,10.1016/j.micromeso.2007.09.027,benzene,5.35,4.7,,SL (1 μm),MFI,,,,,1.20E-17,m2/s,,K,,,,,,,"Raman spectroscopy (liquid phase, constant volume method)",crystal_size: 1.0 μm,Experimental,Uptake/Release
10.1016_s1872-2067(24)60135-x,10.1016/s1872-2067(24)60135-x,butane,4.3,6.5,,MOR-EFAl-1,MOR,9.2,,,,1.22E-17,m2/s,303,K,,,,,0.005,bar,Gravimetric uptake (IGA),,Experimental,Uptake/Release
10.1016_j.cattod.2012.09.031,10.1016/j.cattod.2012.09.031,benzene,5.35,7.4,,Nano-Y,FAU-NaY,1.6,,,,1.26E-17,m2/s,298,K,,,,,,,gravimetric uptake,,Experimental,Uptake/Release
10.1016_s0360-0564(08)60390-9_SI,10.1016/s0360-0564(08)60390-9,cyclopentyl phenyl ketone,,7.4,,FAU(Si/Al=15),FAU-NaY,15,,,,1.28E-17,m2/s,413,K,,,,,,,Calculation (King and Renkin correlations),,Computational,Other
10.1002_jctb.6510,10.1002/jctb.6510,toluene,5.85,4.7,,CZ5,MFI-Ca,25.6,,,,1.30E-17,m2/s,308,K,,,,,0.001,bar,gravimetric uptake,,Experimental,Uptake/Release
apj.412,,water,2.65,3.1,,natural clinoptilolite,HEU,,,,,1.32E-17,m2/s,293,K,,,0.903,mmol/g,0.023344682,bar,gravimetric uptake (constant pressure static),particle_size: 1.125 mm; coefficient_type: intracrystalline diffusivity,Experimental,Uptake/Release
apj.412,,methanol,3.6,3.1,,natural clinoptilolite,HEU,,,,,1.32E-17,m2/s,293,K,,,1.994,mmol/g,0.12996229,bar,gravimetric uptake (constant pressure static),particle_size: 1.125 mm; coefficient_type: intracrystalline diffusivity,Experimental,Uptake/Release
10.1016_j.micromeso.2020.110499,10.1016/j.micromeso.2020.110499,cyclohexane,6,6.3,,PlainBeta2,BEC-H,22.1,Na+,,,1.33E-17,m2/s,353,K,,,,,0.00192,bar,ZLC,crystal_size: 330 nm,Experimental,ZLC
10.1016_j.cej.2011.05.113,10.1016/j.cej.2011.05.113,uranyl(2+),,4.1,,NaA,LTA-Na,,,,,1.36E-17,m2/s,298,K,100,mol/L,,,,,Intraparticle diffusion model,solid_liquid_ratio: 2.5; type: initial,Experimental,Uptake/Release
10.1016_j.micromeso.2003.09.025,10.1016/j.micromeso.2003.09.025,butane,4.3,3.8,,Si-CHA,CHA,,,,,1.40E-17,m2/s,353,K,,,,,,,gravimetric uptake (TGA),,Experimental,Uptake/Release
10.1016_j.mcat.2023.113044,10.1016/j.mcat.2023.113044,cyclohexane,6,4.7,,ZSM-5,MFI-H,19.4,H+,,,1.40E-17,m2/s,373,K,,,,,,,ZLC,,Experimental,ZLC
10.1016_j.mcat.2026.116209,10.1016/j.mcat.2026.116209,"1,4-dimethylbenzene",5.8,4.0,,siliceous MCM-22,MWW,,,,,1.40E-17,m2/s,673,K,,,,,,,Kinetic Monte Carlo (kMC),direction: x,Computational,Other
10.1016_j.mcat.2026.116209,10.1016/j.mcat.2026.116209,"1,4-dimethylbenzene",5.8,4.0,,siliceous MCM-22,MWW,,,,,1.40E-17,m2/s,673,K,,,,,,,Kinetic Monte Carlo (kMC),direction: y,Computational,Other
10.1016_j.cej.2011.05.113,10.1016/j.cej.2011.05.113,uranyl(2+),,4.1,,NaA,LTA-Na,,,,,1.41E-17,m2/s,303,K,100,mol/L,,,,,Intraparticle diffusion model,solid_liquid_ratio: 2.5; type: initial,Experimental,Uptake/Release
10.1002_aic.690420108,10.1002/aic.690420108,heptane,4.5,6.61,,zeolite T,OFF,,,,,1.41E-17,m2/s,473,K,,,,,,,gravimetric uptake,model: (I),Experimental,Uptake/Release
10.1016_j.cej.2011.05.113,10.1016/j.cej.2011.05.113,uranyl(2+),,4.1,,NaA,LTA-Na,,,,,1.44E-17,m2/s,298,K,300,mol/L,,,,,Intraparticle diffusion model,solid_liquid_ratio: 2.5; type: final,Experimental,Uptake/Release
10.1016_j.cej.2011.05.113,10.1016/j.cej.2011.05.113,uranyl(2+),,4.1,,NaA,LTA-Na,,,,,1.49E-17,m2/s,313,K,100,mol/L,,,,,Intraparticle diffusion model,solid_liquid_ratio: 2.5; type: initial,Experimental,Uptake/Release
10.1016_j.micromeso.2017.10.053,10.1016/j.micromeso.2017.10.053,2-methylphenol,6,4.7,,HiSiv-3000,MFI-H,,,,,1.50E-17,m2/s,303,K,100,mol/L,,,,,batch uptake (ultrasonication-assisted),,Experimental,Uptake/Release
10.1016_j.micromeso.2017.10.053_SI,10.1016/j.micromeso.2017.10.053,2-methylphenol,6.0,4.7,,HiSiv-3000,MFI-H,,,,,1.50E-17,m2/s,303,K,100,mg/L,,,,,Batch adsorption kinetics,Ws/V: 8.8 g/L,Experimental,Uptake/Release
10.1016_j.cej.2011.05.113,10.1016/j.cej.2011.05.113,uranyl(2+),,4.1,,NaA,LTA-Na,,,,,1.53E-17,m2/s,323,K,100,mol/L,,,,,Intraparticle diffusion model,solid_liquid_ratio: 2.5; type: initial,Experimental,Uptake/Release
10.1016_j.mcat.2026.116209,10.1016/j.mcat.2026.116209,benzene,5.35,4.0,,siliceous MCM-22,MWW,,,,,1.60E-17,m2/s,673,K,,,,,,,Kinetic Monte Carlo (kMC),direction: x,Computational,Other
10.1016_j.mcat.2026.116209,10.1016/j.mcat.2026.116209,benzene,5.35,4.0,,siliceous MCM-22,MWW,,,,,1.60E-17,m2/s,673,K,,,,,,,Kinetic Monte Carlo (kMC),direction: y,Computational,Other
10.1016_j.jcat.2026.116995,10.1016/j.jcat.2026.116995,"2,2-dimethylbutane",6.2,4.7,,ZSM-5-2 V,MFI-H,,,,,1.61E-17,m2/s,343,K,,,,,,,ZLC,,Experimental,ZLC
10.1021_acscatal.6b01771_SI,10.1021/acscatal.6b01771,"2,2-dimethylbutane",6.2,4.7,,ZSM-5-2V,MFI-H,,,,,1.61E-17,m2/s,343,K,,,,,,,ZLC,,Experimental,ZLC
10.1016_j.cej.2011.05.113,10.1016/j.cej.2011.05.113,uranyl(2+),,4.1,,NaA,LTA-Na,,,,,1.67E-17,m2/s,298,K,250,mol/L,,,,,Intraparticle diffusion model,solid_liquid_ratio: 2.5; type: final,Experimental,Uptake/Release
10.1016_j.cej.2011.05.113,10.1016/j.cej.2011.05.113,uranyl(2+),,4.1,,NaA,LTA-Na,,,,,1.73E-17,m2/s,298,K,100,mol/L,,,,,Intraparticle diffusion model,solid_liquid_ratio: 0.5; type: final,Experimental,Uptake/Release
10.1021_acscatal.0c03138,10.1021/acscatal.0c03138,"3,3-dimethylpentane",,4.7,,ZSM-5,MFI-H,,,,,1.80E-17,m2/s,528,K,,,0,,,,Transition State Theory,,Computational,Other
10.1016_j.mcat.2023.113044,10.1016/j.mcat.2023.113044,cyclohexane,6,4.7,,MZ-5,MZ-5,15.2,H+,,,1.85E-17,m2/s,373,K,,,,,,,ZLC,,Experimental,ZLC
10.1016_j.cej.2011.05.113,10.1016/j.cej.2011.05.113,uranyl(2+),,4.1,,NaA,LTA-Na,,,,,1.86E-17,m2/s,298,K,100,mol/L,,,,,Intraparticle diffusion model,solid_liquid_ratio: 1; type: final,Experimental,Uptake/Release
10.1016_j.jhazmat.2005.11.050,10.1016/j.jhazmat.2005.11.050,2-methoxy-2-methylpropane,6.2,6.5,,mordenite (CBV 90A),MOR,90,,,,2.00E-17,m2/s,293,K,,,,,,,batch kinetic adsorption (micropore diffusion model),water_matrix: deionized water,Experimental,Uptake/Release
10.1016_j.cej.2011.05.113,10.1016/j.cej.2011.05.113,uranyl(2+),,4.1,,NaA,LTA-Na,,,,,2.08E-17,m2/s,298,K,200,mol/L,,,,,Intraparticle diffusion model,solid_liquid_ratio: 2.5; type: final,Experimental,Uptake/Release
10.1016_j.micromeso.2020.110499,10.1016/j.micromeso.2020.110499,cyclohexane,6,6.6,,PlainBeta1,BEA-H,10.9,Na+,,,2.30E-17,m2/s,353,K,,,,,0.00192,bar,ZLC,crystal_size: 490 nm,Experimental,ZLC
10.1016_j.micromeso.2017.10.053,10.1016/j.micromeso.2017.10.053,benzoic acid,6.2,4.7,,HiSiv-3000,MFI-H,,,,,2.50E-17,m2/s,303,K,100,mol/L,,,,,batch uptake (ultrasonication-assisted),,Experimental,Uptake/Release
10.1016_j.micromeso.2017.10.053_SI,10.1016/j.micromeso.2017.10.053,benzoic acid,6.2,4.7,,HiSiv-3000,MFI-H,,,,,2.50E-17,m2/s,303,K,100,mg/L,,,,,Batch adsorption kinetics,Ws/V: 1.0 g/L,Experimental,Uptake/Release
10.1016_j.jhazmat.2018.01.007,10.1016/j.jhazmat.2018.01.007,2-methoxy-2-methylpropane,6.2,4.7,,ZSM-5,MFI-H,234.5,,,,2.57E-17,m2/s,,K,100,mol/L,,,,,Batch adsorption kinetics modeling,diffusion_type: surface,Experimental,Uptake/Release
10.1016_j.micromeso.2020.110499,10.1016/j.micromeso.2020.110499,cyclohexane,6,6.3,,PlainBeta2,BEC-H,22.1,Na+,,,2.61E-17,m2/s,373,K,,,,,0.00192,bar,ZLC,crystal_size: 330 nm,Experimental,ZLC
10.1016_j.micromeso.2008.01.047,10.1016/j.micromeso.2008.01.047,2-methoxy-2-methylpropane,6.2,4.7,,silicalite-1,MFI-H,,,,,2.81E-17,m2/s,298,K,,,1月4日,mol/u.c.,,,gravimetric uptake (Fickian analysis),,Experimental,Uptake/Release
10.1016_j.cej.2011.05.113,10.1016/j.cej.2011.05.113,uranyl(2+),,4.1,,NaA,LTA-Na,,,,,2.98E-17,m2/s,298,K,100,mol/L,,,,,Intraparticle diffusion model,solid_liquid_ratio: 1.5; type: final,Experimental,Uptake/Release
10.1016_j.apenergy.2013.01.017,10.1016/j.apenergy.2013.01.017,carbon dioxide,3.3,4.1,,nano-NaKA (17 atomic%),LTA-NaK,,K+,17,atomic%,3.06E-17,m2/s,303,K,,,,,0.133,bar,in situ IR spectroscopy,experimental_condition: 13.3 kPa CO2,Experimental,Microimaging
10.1016_j.jhazmat.2018.01.007,10.1016/j.jhazmat.2018.01.007,2-methoxy-2-methylpropane,6.2,4.7,,ZSM-5,MFI-H,234.5,,,,3.13E-17,m2/s,,K,150,mol/L,,,,,Batch adsorption kinetics modeling,diffusion_type: surface,Experimental,Uptake/Release
10.1002_aic.690420108,10.1002/aic.690420108,nonane,4.9,6.61,,zeolite T,OFF,,,,,3.18E-17,m2/s,523,K,,,,,,,gravimetric uptake,model: (I),Experimental,Uptake/Release
10.1016_j.fuel.2024.131642,10.1016/j.fuel.2024.131642,"1,3,5-trimethylbenzene",7.5,6.6,,Hβ-1,BEA,,,,,3.22E-17,m2/s,,K,,,,,0.00285,bar,IGA (gravimetric uptake),,Experimental,Uptake/Release
10.1016_j.fuel.2024.131642,10.1016/j.fuel.2024.131642,"1,3,5-trimethylbenzene",7.5,6.6,,Hβ-2,BEA,,,,,3.48E-17,m2/s,,K,,,,,0.00285,bar,IGA (gravimetric uptake),,Experimental,Uptake/Release
10.1016_j.cej.2011.05.113,10.1016/j.cej.2011.05.113,uranyl(2+),,4.1,,NaA,LTA-Na,,,,,3.57E-17,m2/s,298,K,100,mol/L,,,,,Intraparticle diffusion model,solid_liquid_ratio: 2; type: final,Experimental,Uptake/Release
10.1002_jctb.6510,10.1002/jctb.6510,toluene,5.85,,,NZ5,zeolite,28.1,,,,3.60E-17,m2/s,308,K,,,,,0.001,bar,gravimetric uptake,,Experimental,Uptake/Release
10.1002_j.1365-2389.1967.tb01495.x,10.1002/j.1365-2389.1967.tb01495.x,potassium(1+),,3.1,,clinoptilolite,HEU,,,,,3.70E-17,m2/s,298,K,,,,,,,isotopic exchange,K-saturation_level: low,Experimental,Uptake/Release
10.1002_aic.690420108,10.1002/aic.690420108,heptane,4.5,6.61,,zeolite T,OFF,,,,,3.82E-17,m2/s,473,K,,,,,,,gravimetric uptake,model: (II),Experimental,Uptake/Release
10.1016_j.cej.2011.05.113,10.1016/j.cej.2011.05.113,uranyl(2+),,4.1,,NaA,LTA-Na,,,,,3.89E-17,m2/s,298,K,150,mol/L,,,,,Intraparticle diffusion model,solid_liquid_ratio: 2.5; type: final,Experimental,Uptake/Release
10.1016_j.micromeso.2015.11.023,10.1016/j.micromeso.2015.11.023,"sodium 2-[2-(2,6-dichloroanilino)phenyl]acetate",,3.1,,SMNZ_CLI,CLI,,,,,3.94E-17,m2/s,310,K,,,49,mg/g,1,bar,release kinetics (model fitting),,Experimental,Uptake/Release
10.1016_j.jcat.2008.06.015,10.1016/j.jcat.2008.06.015,(propan-2-yl)benzene,6.8,4.7,,OZ5,MFI,15,,,,4.00E-17,m2/s,308,K,,,,,0.0008,bar,Gravimetric uptake (IGA),mode: adsorption,Experimental,Uptake/Release
10.1021_acsomega.9b02047,10.1021/acsomega.9b02047,carbon dioxide,3.3,7.4,,13X-PEI-60,FAU-NaX,,,,,4.05E-17,m2/s,298,K,,,,,1.01325,bar,TGA,model: Boyd's model,Experimental,Uptake/Release
10.1016_j.micromeso.2020.110499,10.1016/j.micromeso.2020.110499,cyclohexane,6,6.6,,PlainBeta1,BEA-H,10.9,Na+,,,4.11E-17,m2/s,373,K,,,,,0.00192,bar,ZLC,crystal_size: 490 nm,Experimental,ZLC
10.1016_j.fuel.2024.131642,10.1016/j.fuel.2024.131642,"1,3,5-trimethylbenzene",7.5,6.6,,Hβ-1,BEA,,,,,4.17E-17,m2/s,,K,,,,,0.00275,bar,IGA (gravimetric uptake),,Experimental,Uptake/Release
10.1016_j.fuel.2024.131642,10.1016/j.fuel.2024.131642,"1,3,5-trimethylbenzene",7.5,6.6,,Hβ-2,BEA,,,,,4.19E-17,m2/s,,K,,,,,0.00275,bar,IGA (gravimetric uptake),,Experimental,Uptake/Release
10.1016_j.fuel.2024.131642,10.1016/j.fuel.2024.131642,"1,3,5-trimethylbenzene",7.5,6.6,,Hβ-1,BEA,,,,,4.22E-17,m2/s,,K,,,,,0.00265,bar,IGA (gravimetric uptake),,Experimental,Uptake/Release
10.1021_acsomega.9b02047,10.1021/acsomega.9b02047,carbon dioxide,3.3,7.4,,13X-PEI-60,FAU-NaX,,,,,4.30E-17,m2/s,348,K,,,,,1.01325,bar,TGA,model: intraparticle diffusion model,Experimental,Uptake/Release
10.1002_aic.690420108,10.1002/aic.690420108,heptane,4.5,6.61,,zeolite T,OFF,,,,,4.41E-17,m2/s,523,K,,,,,,,gravimetric uptake,model: (I),Experimental,Uptake/Release
