Repository: leipeng66666/diffagent

# 表格数据可视化问答AI Agent

一个专门针对表格数据的智能可视化问答系统，能够理解自然语言查询，自动分析数据，并生成专业的可视化图表。

## 🌟 核心特性

### 智能语义解析
- **实体识别**: 自动识别查询中的关键实体（如"二氧化碳"、"温度"等）
- **条件提取**: 智能解析查询条件（如"大于100"、"包含CO2"等）
- **意图识别**: 理解用户的分析意图（趋势分析、对比分析、分布分析等）
- **单位识别**: 智能识别和转换各种单位（温度、压力、浓度等）⭐

### 同义词映射系统
- **智能列匹配**: 将自然语言实体映射到表格列名
- **多语言支持**: 支持中英文同义词映射
- **自定义扩展**: 支持添加领域特定的同义词

### 混合RAG策略
- **关键词检索**: 基于TF-IDF的精确匹配
- **向量检索**: 基于语义相似度的深度匹配
- **混合融合**: 结合两种检索策略获得最佳结果

### 专业可视化
- **自动图表推荐**: 根据数据特征和查询需求推荐合适的图表类型
- **多种图表类型**: 支持直方图、散点图、柱状图、饼图、热力图等
- **交互式图表**: 支持Plotly交互式可视化

File: data/consolidated_cleand.csv (part 2 of 26)
filename,doi,guest_molecule,KD_A,PLD_A,guest_composition,zeolite_name,std_zeolite_name,si_al_ratio,modified_ion,loading_value,loading_unit,diffusion_coefficient_value,diffusion_coefficient_unit,temperature_value,temperature_unit,concentration_value,concentration_unit,adsorption_loading_value,adsorption_loading_unit,pressure_value,pressure_unit,experimental_method,distinguishing_variable,method_type,method_category
10.1016_j.ces.2015.07.029,10.1016/j.ces.2015.07.029,propene,4.5,3.65,,DDR II,DDR,1600,,,,4.50E-17,m2/s,323,K,,,,,,,Interference Microscopy (IFM),direction: axial; process: desorption; analysis_method: estimate from short time radial profiles in central region,Experimental,Microimaging
10.1016_j.cej.2011.05.113,10.1016/j.cej.2011.05.113,uranyl(2+),,4.1,,NaA,LTA-Na,,,,,4.58E-17,m2/s,298,K,100,mol/L,,,,,Intraparticle diffusion model,solid_liquid_ratio: 2.5; type: final,Experimental,Uptake/Release
10.1016_j.fuel.2024.131642,10.1016/j.fuel.2024.131642,"1,3,5-trimethylbenzene",7.5,6.6,,Hβ-1,BEA,,,,,4.63E-17,m2/s,,K,,,,,0.0024,bar,IGA (gravimetric uptake),,Experimental,Uptake/Release
10.1016_j.fuel.2024.131642,10.1016/j.fuel.2024.131642,"1,3,5-trimethylbenzene",7.5,6.6,,Hβ-1,BEA,,,,,4.76E-17,m2/s,,K,,,,,0.0021,bar,IGA (gravimetric uptake),,Experimental,Uptake/Release
10.1016_j.cej.2011.05.113,10.1016/j.cej.2011.05.113,uranyl(2+),,4.1,,NaA,LTA-Na,,,,,4.90E-17,m2/s,303,K,100,mol/L,,,,,Intraparticle diffusion model,solid_liquid_ratio: 2.5; type: final,Experimental,Uptake/Release
10.1002_jctb.6510,10.1002/jctb.6510,toluene,5.85,4.7,,MZ5,MFI-H,29.3,,,,5.00E-17,m2/s,308,K,,,,,0.001,bar,gravimetric uptake,,Experimental,Uptake/Release
10.1016_j.micromeso.2004.01.007,10.1016/j.micromeso.2004.01.007,phenol,5.85,4.7,,TS-1,MFI,,,,,5.20E-17,m2/s,303,K,0.021,mol/L,,,,,ZLC,solvent: water,Experimental,ZLC
10.1016_j.micromeso.2004.01.007,10.1016/j.micromeso.2004.01.007,phenol,5.85,4.7,,TS-1,MFI,,,,,5.20E-17,m2/s,303,K,0.032,mol/L,,,,,ZLC,solvent: water,Experimental,ZLC
10.1016_j.cej.2011.05.113,10.1016/j.cej.2011.05.113,uranyl(2+),,4.1,,NaA,LTA-Na,,,,,5.21E-17,m2/s,313,K,100,mol/L,,,,,Intraparticle diffusion model,solid_liquid_ratio: 2.5; type: final,Experimental,Uptake/Release
10.1016_j.fuel.2024.131642,10.1016/j.fuel.2024.131642,"1,3,5-trimethylbenzene",7.5,6.6,,Hβ-1,BEA,,,,,5.37E-17,m2/s,,K,,,,,0.0018,bar,IGA (gravimetric uptake),,Experimental,Uptake/Release
10.3390_pr9111885,10.3390/pr9111885,water,2.65,7.4,,zeolite 13X,FAU-NaX,,,,,5.50E-17,m2/s,298,K,12,g/m3,,,,,Model fitting to experimental breakthrough curves,,Experimental,Column Dynamics
10.1016_j.micromeso.2003.09.025,10.1016/j.micromeso.2003.09.025,propane,4.3,3.8,,Si-CHA,CHA,,,,,5.60E-17,m2/s,353,K,,,,,0.799932,bar,gravimetric uptake (TGA),,Experimental,Uptake/Release
10.1016_j.fuel.2024.131642,10.1016/j.fuel.2024.131642,"1,3,5-trimethylbenzene",7.5,6.6,,Hβ-2,BEA,,,,,5.83E-17,m2/s,,K,,,,,0.00265,bar,IGA (gravimetric uptake),,Experimental,Uptake/Release
10.1016_j.cej.2011.05.113,10.1016/j.cej.2011.05.113,uranyl(2+),,4.1,,NaA,LTA-Na,,,,,5.83E-17,m2/s,323,K,100,mol/L,,,,,Intraparticle diffusion model,solid_liquid_ratio: 2.5; type: final,Experimental,Uptake/Release
10.1016_j.jhazmat.2018.01.007,10.1016/j.jhazmat.2018.01.007,2-methoxy-2-methylpropane,6.2,4.7,,ZSM-5,MFI-H,234.5,,,,6.49E-17,m2/s,,K,300,mol/L,,,,,Batch adsorption kinetics modeling,diffusion_type: surface,Experimental,Uptake/Release
10.1016_j.micromeso.2021.111285,10.1016/j.micromeso.2021.111285,ethanol,4.3,4.1,0.1% water,4A,LTA-Na,1,,,,6.55E-17,m2/s,293,K,10,mol/L,,,1,bar,gravimetric uptake,,Experimental,Uptake/Release
10.1002_aic.690420108,10.1002/aic.690420108,nonane,4.9,6.61,,zeolite T,OFF,,,,,6.64E-17,m2/s,523,K,,,,,,,gravimetric uptake,model: (II),Experimental,Uptake/Release
10.1016_j.micromeso.2020.110499,10.1016/j.micromeso.2020.110499,cyclohexane,6,6.3,,PlainBeta2,BEC-H,22.1,Na+,,,6.75E-17,m2/s,393,K,,,,,0.00192,bar,ZLC,crystal_size: 330 nm,Experimental,ZLC
10.1016_j.fuel.2024.131642,10.1016/j.fuel.2024.131642,"1,3,5-trimethylbenzene",7.5,6.6,,Hβ-2,BEA,,,,,6.95E-17,m2/s,,K,,,,,0.0024,bar,IGA (gravimetric uptake),,Experimental,Uptake/Release
10.1016_j.micromeso.2014.09.012,10.1016/j.micromeso.2014.09.012,water,2.65,7.4,,No. 1,FAU-NaY,2.5,,,,7.06E-17,m2/s,298,K,,,22.66,wt.%,,,Gravimetric vapor sorption (DVS),,Experimental,Uptake/Release
10.1021_acsomega.9b02047,10.1021/acsomega.9b02047,carbon dioxide,3.3,7.4,,13X-PEI-60,FAU-NaX,,,,,7.06E-17,m2/s,323,K,,,,,1.01325,bar,TGA,model: intraparticle diffusion model,Experimental,Uptake/Release
10.1016_j.micromeso.2011.12.025,10.1016/j.micromeso.2011.12.025,butane,4.3,4.1,,CaA (Yucel 1),LTA-Ca,1.04,Ca2+,5.46,per pseudo cell,7.40E-17,m2/s,273,K,,,,,,bar,Gravimetric uptake,diffusivity_type: D (pre-treated); water_content: 0.47 mol/cage,Experimental,Uptake/Release
10.1002_aic.690420108,10.1002/aic.690420108,heptane,4.5,6.61,,zeolite T,OFF,,,,,7.54E-17,m2/s,523,K,,,,,,,gravimetric uptake,model: (II),Experimental,Uptake/Release
10.1016_j.jhazmat.2018.01.007,10.1016/j.jhazmat.2018.01.007,2-methoxy-2-methylpropane,6.2,4.7,,ZSM-5,MFI-H,234.5,,,,7.58E-17,m2/s,,K,600,mol/L,,,,,Batch adsorption kinetics modeling,diffusion_type: surface,Experimental,Uptake/Release
10.1021_acsomega.9b02047,10.1021/acsomega.9b02047,carbon dioxide,3.3,7.4,,13X-PEI-60,FAU-NaX,,,,,7.61E-17,m2/s,298,K,,,,,1.01325,bar,TGA,model: intraparticle diffusion model,Experimental,Uptake/Release
10.1016_j.jhazmat.2018.01.007,10.1016/j.jhazmat.2018.01.007,2-methoxy-2-methylpropane,6.2,4.7,,ZSM-5,MFI-H,234.5,,,,7.62E-17,m2/s,,K,600,mol/L,,,,,Batch adsorption kinetics modeling,diffusion_type: pore,Experimental,Uptake/Release
10.1016_j.micromeso.2015.11.023,10.1016/j.micromeso.2015.11.023,"sodium 2-[2-(2,6-dichloroanilino)phenyl]acetate",,3.8,,SMNZ_PHI,PHI,,,,,7.90E-17,m2/s,310,K,,,45.1,mg/g,1,bar,release kinetics (model fitting),,Experimental,Uptake/Release
10.1021_acsomega.9b02047,10.1021/acsomega.9b02047,carbon dioxide,3.3,7.4,,13X-PEI-60,FAU-NaX,,,,,8.11E-17,m2/s,323,K,,,,,1.01325,bar,TGA,model: Boyd's model,Experimental,Uptake/Release
10.1016_j.micromeso.2004.01.007,10.1016/j.micromeso.2004.01.007,"benzene-1,2-diol",6.2,4.7,,TS-1,MFI,,,,,8.20E-17,m2/s,303,K,0.021,mol/L,,,,,ZLC,solvent: water,Experimental,ZLC
10.1016_j.fuel.2024.131642,10.1016/j.fuel.2024.131642,"1,3,5-trimethylbenzene",7.5,6.6,,Hβ-2,BEA,,,,,8.41E-17,m2/s,,K,,,,,0.0021,bar,IGA (gravimetric uptake),,Experimental,Uptake/Release
10.1016_j.cej.2018.08.054,10.1016/j.cej.2018.08.054,2-methylprop-1-ene,4.5,3.8,,SAPO-34,CHA,,,,,8.74E-17,m2/s,313,K,,,,,,,uptake rate method (IGA),,Experimental,Uptake/Release
10.1016_j.jhazmat.2018.01.007,10.1016/j.jhazmat.2018.01.007,2-methoxy-2-methylpropane,6.2,4.7,,ZSM-5,MFI-H,234.5,,,,8.97E-17,m2/s,,K,300,mol/L,,,,,Batch adsorption kinetics modeling,diffusion_type: pore,Experimental,Uptake/Release
10.1002_aic.690420108,10.1002/aic.690420108,nonane,4.9,6.61,,zeolite T,OFF,,,,,8.98E-17,m2/s,573,K,,,,,,,gravimetric uptake,model: (I),Experimental,Uptake/Release
10.1016_j.micromeso.2014.09.012,10.1016/j.micromeso.2014.09.012,water,2.65,7.4,,No. 4,FAU-NaY,,Mg2+,,,9.04E-17,m2/s,298,K,,,31.35,wt.%,,,Gravimetric vapor sorption (DVS),,Experimental,Uptake/Release
10.1016_j.micromeso.2021.111285,10.1016/j.micromeso.2021.111285,ethanol,4.3,4.1,0.1% water,4A,LTA-Na,1,,,,9.12E-17,m2/s,298,K,10,mol/L,,,1,bar,gravimetric uptake,,Experimental,Uptake/Release
10.1016_j.micromeso.2014.09.012,10.1016/j.micromeso.2014.09.012,water,2.65,7.4,,No. 2,FAU-NaY,2.54,Mg2+,,,9.14E-17,m2/s,298,K,,,32.09,wt.%,,,Gravimetric vapor sorption (DVS),,Experimental,Uptake/Release
10.1016_j.micromeso.2004.01.007,10.1016/j.micromeso.2004.01.007,"benzene-1,4-diol",6.2,4.7,,TS-1,MFI,,,,,9.20E-17,m2/s,303,K,0.021,mol/L,,,,,ZLC,solvent: methanol,Experimental,ZLC
10.1021_acscatal.0c03138,10.1021/acscatal.0c03138,"2,2-dimethylpentane",,4.7,,ZSM-5,MFI-H,,,,,9.40E-17,m2/s,528,K,,,0,,,,Transition State Theory,,Computational,Other
10.1016_j.micromeso.2014.09.012,10.1016/j.micromeso.2014.09.012,"methanol, water",,7.4,"20 wt.% MeOH, 80 wt.% H2O",No. 3,FAU-NaY,2.47,Mg2+,,,9.55E-17,m2/s,298,K,,,30.59,wt.%,,,Gravimetric vapor sorption (DVS),,Experimental,Uptake/Release
10.1021_acscatal.0c03138,10.1021/acscatal.0c03138,"3,3-dimethylpentane",,4.7,,ZSM-5,MFI-H,,,,,9.80E-17,m2/s,567,K,,,0,,,,Transition State Theory,,Computational,Other
10.1016_j.micromeso.2014.09.012,10.1016/j.micromeso.2014.09.012,water,2.65,7.4,,No. 1,FAU-NaY,2.5,,,,9.96E-17,m2/s,318,K,,,20.51,wt.%,,,Gravimetric vapor sorption (DVS),,Experimental,Uptake/Release
10.1016_j.micromeso.2004.01.007,10.1016/j.micromeso.2004.01.007,"benzene-1,4-diol",6.2,4.7,,TS-1,MFI,,,,,1.00E-16,m2/s,303,K,0.021,mol/L,,,,,ZLC,solvent: water,Experimental,ZLC
10.1016_j.crci.2005.01.008,10.1016/j.crci.2005.01.008,pyridine,5.5,6.5,,H-mordenite,MOR-H,6.7,,,,1.00E-16,m2/s,525,K,,,,,,,FTIR,uptake: irreversible,Experimental,Microimaging
10.1002_bbpc.19750790512,10.1002/bbpc.19750790512,pyridine,5.5,6.5,,NaM,MOR-Na,4.7,,,,1.00E-16,m2/s,373,K,,,,,,,IR-spectroscopic desorption curves,,Experimental,Microimaging
10.1016_j.ces.2015.07.029,10.1016/j.ces.2015.07.029,propene,4.5,3.65,,DDR II,DDR,1600,,,,1.02E-16,m2/s,296,K,,,,,0.01,bar,Interference Microscopy (IFM),analysis_method: constant D fit of uptake curves (a); process: desorption,Experimental,Microimaging
10.1016_j.ces.2015.07.029_SI,10.1016/j.ces.2015.07.029,propene,4.5,3.65,,DDR,DDR,,,,,1.02E-16,m2/s,296,K,,,,,0.01,bar,interference microscopy (IFM),direction: desorption; pressure_step: 10-0 mbar; analysis: constant D uptake curve fit,Experimental,Microimaging
10.1016_j.micromeso.2014.09.012,10.1016/j.micromeso.2014.09.012,"methanol, water",,7.4,"20 wt.% MeOH, 80 wt.% H2O",No. 3,FAU-NaY,2.47,Mg2+,,,1.04E-16,m2/s,318,K,,,29.77,wt.%,,,Gravimetric vapor sorption (DVS),,Experimental,Uptake/Release
10.1002_aic.690420108,10.1002/aic.690420108,nonane,4.9,6.61,,zeolite T,OFF,,,,,1.07E-16,m2/s,573,K,,,,,,,gravimetric uptake,model: (II),Experimental,Uptake/Release
10.1016_j.ces.2015.07.029,10.1016/j.ces.2015.07.029,propene,4.5,3.65,,DDR II,DDR,1600,,,,1.08E-16,m2/s,296,K,,,,,0.01,bar,Interference Microscopy (IFM),analysis_method: maximum slope of root-t-plot (b); process: desorption,Experimental,Microimaging
10.1016_j.micromeso.2014.09.012,10.1016/j.micromeso.2014.09.012,water,2.65,7.4,,No. 2,FAU-NaY,2.54,Mg2+,,,1.09E-16,m2/s,318,K,,,30.76,wt.%,,,Gravimetric vapor sorption (DVS),,Experimental,Uptake/Release
10.1016_j.micromeso.2020.110499,10.1016/j.micromeso.2020.110499,cyclohexane,6,6.6,,PlainBeta1,BEA-H,10.9,Na+,,,1.09E-16,m2/s,393,K,,,,,0.00192,bar,ZLC,crystal_size: 490 nm,Experimental,ZLC
10.1016_j.micromeso.2011.12.025,10.1016/j.micromeso.2011.12.025,butane,4.3,4.1,,CaA (Yucel 1),LTA-Ca,1.04,Ca2+,5.46,per pseudo cell,1.10E-16,m2/s,295,K,,,,,,bar,Gravimetric uptake,diffusivity_type: D (pre-treated); water_content: 0.73 mol/cage,Experimental,Uptake/Release
10.1016_j.micromeso.2014.09.012,10.1016/j.micromeso.2014.09.012,water,2.65,7.4,,No. 1,FAU-NaY,2.5,,,,1.13E-16,m2/s,338,K,,,19.84,wt.%,,,Gravimetric vapor sorption (DVS),,Experimental,Uptake/Release
10.1016_j.jhazmat.2018.01.007,10.1016/j.jhazmat.2018.01.007,2-methoxy-2-methylpropane,6.2,4.7,,ZSM-5,MFI-H,234.5,,,,1.14E-16,m2/s,,K,150,mol/L,,,,,Batch adsorption kinetics modeling,diffusion_type: pore,Experimental,Uptake/Release
10.1016_j.micromeso.2014.09.012,10.1016/j.micromeso.2014.09.012,water,2.65,7.4,,No. 5,FAU-NaY,,Mg2+,,,1.23E-16,m2/s,338,K,,,,,,,Gravimetric vapor sorption (DVS),cycling: after 108 adsorption/desorption cycles,Experimental,Uptake/Release
10.1016_j.micromeso.2014.09.012,10.1016/j.micromeso.2014.09.012,water,2.65,7.4,,No. 2,FAU-NaY,2.54,Mg2+,,,1.25E-16,m2/s,338,K,,,29.02,wt.%,,,Gravimetric vapor sorption (DVS),,Experimental,Uptake/Release
10.1016_j.micromeso.2015.11.023,10.1016/j.micromeso.2015.11.023,"sodium 2-[2-(2,6-dichloroanilino)phenyl]acetate",,3.8,,SMNZ_CHA,CHA,,,,,1.36E-16,m2/s,310,K,,,21.3,mg/g,1,bar,release kinetics (model fitting),,Experimental,Uptake/Release
10.1016_j.ces.2015.07.029,10.1016/j.ces.2015.07.029,propene,4.5,3.65,,DDR II,DDR,1600,,,,1.50E-16,m2/s,353,K,,,,,0.21,bar,Interference Microscopy (IFM),direction: axial; process: desorption; analysis_method: estimate from short time radial profiles in central region,Experimental,Microimaging
10.1016_j.micromeso.2004.01.007,10.1016/j.micromeso.2004.01.007,"benzene-1,2-diol",6.2,4.7,,TS-1,MFI,,,,,1.50E-16,m2/s,303,K,0.021,mol/L,,,,,ZLC,solvent: methanol,Experimental,ZLC
10.1016_j.micromeso.2014.09.012,10.1016/j.micromeso.2014.09.012,"methanol, water",,7.4,"20 wt.% MeOH, 80 wt.% H2O",No. 3,FAU-NaY,2.47,Mg2+,,,1.53E-16,m2/s,338,K,,,28.99,wt.%,,,Gravimetric vapor sorption (DVS),,Experimental,Uptake/Release
10.1016_j.apenergy.2013.01.017,10.1016/j.apenergy.2013.01.017,carbon dioxide,3.3,4.1,,nano-NaKA (17 atomic%),LTA-NaK,,K+,17,atomic%,1.56E-16,m2/s,273,K,,,,,,,in situ IR spectroscopy,experimental_condition: dosed 0.2 mmol/g CO2,Experimental,Microimaging
10.1016_j.cej.2024.148676,10.1016/j.cej.2024.148676,propene,4.5,4.7,,TS-1(60),MFI-Ti,,,,,1.59E-16,m2/s,298,K,,,,,1,bar,gravimetric uptake,,Experimental,Uptake/Release
10.1016_j.micromeso.2017.10.053,10.1016/j.micromeso.2017.10.053,4-hydroxybenzaldehyde,6.2,4.7,,HiSiv-3000,MFI-H,,,,,1.60E-16,m2/s,303,K,100,mol/L,,,,,batch uptake (ultrasonication-assisted),,Experimental,Uptake/Release
10.1016_j.micromeso.2017.10.053_SI,10.1016/j.micromeso.2017.10.053,4-hydroxybenzaldehyde,6.2,4.7,,HiSiv-3000,MFI-H,,,,,1.60E-16,m2/s,303,K,100,mg/L,,,,,Batch adsorption kinetics,Ws/V: 1.2 g/L,Experimental,Uptake/Release
10.1021_acsomega.9b02047,10.1021/acsomega.9b02047,carbon dioxide,3.3,7.4,,13X-PEI-60,FAU-NaX,,,,,1.62E-16,m2/s,348,K,,,,,1.01325,bar,TGA,model: Boyd's model,Experimental,Uptake/Release
10.1016_j.ces.2015.07.029,10.1016/j.ces.2015.07.029,propene,4.5,3.65,,DDR II,DDR,1600,,,,1.65E-16,m2/s,296,K,,,,,0.01,bar,Interference Microscopy (IFM),analysis_method: rate analysis (c); process: adsorption,Experimental,Microimaging
10.1016_j.ces.2015.07.029,10.1016/j.ces.2015.07.029,propene,4.5,3.65,,DDR II,DDR,1600,,,,1.65E-16,m2/s,296,K,,,,,0.01,bar,Interference Microscopy (IFM),analysis_method: rate analysis (c); process: desorption,Experimental,Microimaging
10.1016_j.apenergy.2013.01.017,10.1016/j.apenergy.2013.01.017,carbon dioxide,3.3,4.1,,nano-NaKA (17 atomic%),LTA-NaK,,K+,17,atomic%,1.65E-16,m2/s,283,K,,,,,,,in situ IR spectroscopy,experimental_condition: dosed 0.2 mmol/g CO2,Experimental,Microimaging
10.1002_aic.690420108,10.1002/aic.690420108,heptane,4.5,6.61,,zeolite T,OFF,,,,,1.71E-16,m2/s,573,K,,,,,,,gravimetric uptake,model: (I),Experimental,Uptake/Release
10.1016_j.apenergy.2013.01.017,10.1016/j.apenergy.2013.01.017,carbon dioxide,3.3,4.1,,nano-NaKA (17 atomic%),LTA-NaK,,K+,17,atomic%,1.73E-16,m2/s,293,K,,,,,,,in situ IR spectroscopy,experimental_condition: dosed 0.2 mmol/g CO2,Experimental,Microimaging
10.1016_j.micromeso.2021.111285,10.1016/j.micromeso.2021.111285,ethanol,4.3,4.1,0.1% water,4A,LTA-Na,1,,,,1.75E-16,m2/s,303,K,10,mol/L,,,1,bar,gravimetric uptake,,Experimental,Uptake/Release
10.1016_j.micromeso.2024.113395,10.1016/j.micromeso.2024.113395,molybdenum(6+),,4.1,,12 mM BZT-zeolite 4A,LTA-NaA,1,,,,1.80E-16,m2/s,298,K,100,mg/L,,,,,PVSDM model fitting,diffusion_type: pore volume,Experimental,Uptake/Release
10.1016_j.micromeso.2024.113395,10.1016/j.micromeso.2024.113395,molybdenum(6+),,4.1,,12 mM BZT-zeolite 4A,LTA-NaA,1,,,,1.80E-16,m2/s,298,K,75,mg/L,,,,,PVSDM model fitting,diffusion_type: pore volume,Experimental,Uptake/Release
10.1016_j.micromeso.2021.111285,10.1016/j.micromeso.2021.111285,ethanol,4.3,4.1,0.1% water,4A,LTA-Na,1,,,,1.83E-16,m2/s,308,K,10,mol/L,,,1,bar,gravimetric uptake,,Experimental,Uptake/Release
10.1016_j.apenergy.2013.01.017,10.1016/j.apenergy.2013.01.017,carbon dioxide,3.3,4.1,,nano-NaKA (17 atomic%),LTA-NaK,,K+,17,atomic%,1.85E-16,m2/s,303,K,,,,,,,in situ IR spectroscopy,experimental_condition: dosed 0.2 mmol/g CO2,Experimental,Microimaging
10.1016_j.micromeso.2011.12.025,10.1016/j.micromeso.2011.12.025,butane,4.3,4.1,,CaA (Yucel 1),LTA-Ca,1.04,Ca2+,5.46,per pseudo cell,1.90E-16,m2/s,313,K,,,,,,bar,Gravimetric uptake,diffusivity_type: D (pre-treated); water_content: 1.5 mol/cage,Experimental,Uptake/Release
10.1016_j.micromeso.2014.09.012,10.1016/j.micromeso.2014.09.012,water,2.65,7.4,,No. 3,FAU-NaY,2.47,Mg2+,,,1.94E-16,m2/s,298,K,,,31.97,wt.%,,,Gravimetric vapor sorption (DVS),,Experimental,Uptake/Release
10.1016_j.micromeso.2021.111285,10.1016/j.micromeso.2021.111285,ethanol,4.3,4.1,0.1% water,4A,LTA-Na,1,,,,1.97E-16,m2/s,313,K,10,mol/L,,,1,bar,gravimetric uptake,,Experimental,Uptake/Release
10.1016_j.micromeso.2014.09.012,10.1016/j.micromeso.2014.09.012,water,2.65,7.4,,No. 3,FAU-NaY,2.47,Mg2+,,,1.99E-16,m2/s,318,K,,,30.71,wt.%,,,Gravimetric vapor sorption (DVS),,Experimental,Uptake/Release
10.1016_j.apcata.2004.09.012,10.1016/j.apcata.2004.09.012,tembs,7.5,7.4,,Zeolite Y,FAU-NaY,2.7,,,,2.00E-16,m2/s,298,K,,,,,3.50E-05,bar,FT-IR uptake,,Experimental,Microimaging
10.1016_j.micromeso.2011.12.025,10.1016/j.micromeso.2011.12.025,butane,4.3,4.1,,CaA (Yucel 1),LTA-Ca,1.04,Ca2+,5.46,per pseudo cell,2.00E-16,m2/s,313,K,,,,,,bar,Gravimetric uptake,diffusivity_type: D (pre-treated); water_content: 1.8 mol/cage,Experimental,Uptake/Release
10.1016_j.micromeso.2011.12.025,10.1016/j.micromeso.2011.12.025,butane,4.3,4.1,,CaA (Yucel 1),LTA-Ca,1.04,Ca2+,5.46,per pseudo cell,2.00E-16,m2/s,313,K,,,,,,bar,Gravimetric uptake,diffusivity_type: D (pre-treated); water_content: 2.2 mol/cage,Experimental,Uptake/Release
10.1016_j.apenergy.2013.01.017,10.1016/j.apenergy.2013.01.017,carbon dioxide,3.3,4.1,,nano-NaKA (17 atomic%),LTA-NaK,,K+,17,atomic%,2.02E-16,m2/s,313,K,,,,,,,in situ IR spectroscopy,experimental_condition: dosed 0.2 mmol/g CO2,Experimental,Microimaging
10.1016_j.micromeso.2021.111285,10.1016/j.micromeso.2021.111285,ethanol,4.3,4.1,0.1% water,5A,LTA-Ca,1,Ca2+,,,2.04E-16,m2/s,293,K,10,mol/L,,,1,bar,gravimetric uptake,,Experimental,Uptake/Release
10.1016_j.micromeso.2021.111285,10.1016/j.micromeso.2021.111285,ethanol,4.3,4.1,0.1% water,4A,LTA-Na,1,,,,2.05E-16,m2/s,318,K,10,mol/L,,,1,bar,gravimetric uptake,,Experimental,Uptake/Release
10.1016_j.micromeso.2021.111285,10.1016/j.micromeso.2021.111285,ethanol,4.3,4.1,0.1% water,5A,LTA-Ca,1,Ca2+,,,2.14E-16,m2/s,298,K,10,mol/L,,,1,bar,gravimetric uptake,,Experimental,Uptake/Release
10.1016_j.apenergy.2013.01.017,10.1016/j.apenergy.2013.01.017,carbon dioxide,3.3,4.1,,nano-NaKA (17 atomic%),LTA-NaK,,K+,17,atomic%,2.23E-16,m2/s,323,K,,,,,,,in situ IR spectroscopy,experimental_condition: dosed 0.2 mmol/g CO2,Experimental,Microimaging
10.1016_j.micromeso.2021.111285,10.1016/j.micromeso.2021.111285,ethanol,4.3,4.1,0.1% water,3A,LTA-K,1,K+,,,2.28E-16,m2/s,293,K,10,mol/L,,,1,bar,gravimetric uptake,,Experimental,Uptake/Release
10.1016_j.micromeso.2021.111285,10.1016/j.micromeso.2021.111285,ethanol,4.3,4.1,0.1% water,5A,LTA-Ca,1,Ca2+,,,2.29E-16,m2/s,303,K,10,mol/L,,,1,bar,gravimetric uptake,,Experimental,Uptake/Release
10.1016_j.micromeso.2004.01.007,10.1016/j.micromeso.2004.01.007,phenol,5.85,4.7,,TS-1,MFI,,,,,2.30E-16,m2/s,303,K,0.021,mol/L,,,,,pulse method,solvent: water,Experimental,Column Dynamics
10.1016_j.micromeso.2024.113395,10.1016/j.micromeso.2024.113395,molybdenum(6+),,4.1,,12 mM BZT-zeolite 4A,LTA-NaA,1,,,,2.30E-16,m2/s,298,K,100,mg/L,,,,,PVSDM model fitting,diffusion_type: surface,Experimental,Uptake/Release
10.1016_j.fuel.2024.131642,10.1016/j.fuel.2024.131642,"1,3,5-trimethylbenzene",7.5,6.6,,Hβ-2,BEA,,,,,2.32E-16,m2/s,,K,,,,,0.0018,bar,IGA (gravimetric uptake),,Experimental,Uptake/Release
10.1016_j.micromeso.2021.111285,10.1016/j.micromeso.2021.111285,ethanol,4.3,4.1,0.1% water,3A,LTA-K,1,K+,,,2.37E-16,m2/s,298,K,10,mol/L,,,1,bar,gravimetric uptake,,Experimental,Uptake/Release
10.1016_j.micromeso.2021.111285,10.1016/j.micromeso.2021.111285,ethanol,4.3,4.1,0.1% water,5A,LTA-Ca,1,Ca2+,,,2.38E-16,m2/s,308,K,10,mol/L,,,1,bar,gravimetric uptake,,Experimental,Uptake/Release
10.1016_j.ces.2015.07.029,10.1016/j.ces.2015.07.029,propene,4.5,3.65,,DDR II,DDR,1600,,,,2.40E-16,m2/s,296,K,,,,,0.01,bar,Interference Microscopy (IFM),analysis_method: fit of radial profiles to constant D model (f); process: desorption,Experimental,Microimaging
10.1016_j.ces.2015.07.029_SI,10.1016/j.ces.2015.07.029,propene,4.5,3.65,,DDR,DDR,,,,,2.40E-16,m2/s,296,K,,,,,0.01,bar,interference microscopy (IFM),direction: desorption; pressure_step: 10-0 mbar; analysis: constant D radial profile fit,Experimental,Microimaging
10.1016_j.micromeso.2014.09.012,10.1016/j.micromeso.2014.09.012,water,2.65,7.4,,No. 3,FAU-NaY,2.47,Mg2+,,,2.46E-16,m2/s,338,K,,,28.86,wt.%,,,Gravimetric vapor sorption (DVS),,Experimental,Uptake/Release
10.1016_j.micromeso.2021.111285,10.1016/j.micromeso.2021.111285,ethanol,4.3,4.1,0.1% water,5A,LTA-Ca,1,Ca2+,,,2.47E-16,m2/s,313,K,10,mol/L,,,1,bar,gravimetric uptake,,Experimental,Uptake/Release
10.1016_j.ces.2015.07.029,10.1016/j.ces.2015.07.029,propene,4.5,3.65,,DDR II,DDR,1600,,,,2.48E-16,m2/s,296,K,,,,,0.01,bar,Interference Microscopy (IFM),analysis_method: constant D fit of uptake curves (a); process: adsorption,Experimental,Microimaging
10.1016_j.micromeso.2021.111285,10.1016/j.micromeso.2021.111285,ethanol,4.3,4.1,0.1% water,3A,LTA-K,1,K+,,,2.48E-16,m2/s,303,K,10,mol/L,,,1,bar,gravimetric uptake,,Experimental,Uptake/Release
10.1016_j.ces.2015.07.029_SI,10.1016/j.ces.2015.07.029,propene,4.5,3.65,,DDR,DDR,,,,,2.48E-16,m2/s,296,K,,,,,0.01,bar,interference microscopy (IFM),direction: adsorption; pressure_step: 0-10 mbar; analysis: constant D uptake curve fit,Experimental,Microimaging
10.1002_aic.690420108,10.1002/aic.690420108,nonane,4.9,6.61,,zeolite T,OFF,,,,,2.49E-16,m2/s,623,K,,,,,,,gravimetric uptake,model: (I),Experimental,Uptake/Release
10.1016_j.micromeso.2024.113395,10.1016/j.micromeso.2024.113395,chromium(6+),,4.1,,12 mM BZT-zeolite 4A,LTA-NaA,1,,,,2.50E-16,m2/s,298,K,150,mg/L,,,,,PVSDM model fitting,diffusion_type: surface,Experimental,Uptake/Release
10.1016_j.micromeso.2024.113395,10.1016/j.micromeso.2024.113395,chromium(6+),,4.1,,12 mM BZT-zeolite 4A,LTA-NaA,1,,,,2.50E-16,m2/s,298,K,100,mg/L,,,,,PVSDM model fitting,diffusion_type: surface,Experimental,Uptake/Release
10.1016_j.micromeso.2024.113395,10.1016/j.micromeso.2024.113395,chromium(6+),,4.1,,12 mM BZT-zeolite 4A,LTA-NaA,1,,,,2.50E-16,m2/s,298,K,75,mg/L,,,,,PVSDM model fitting,diffusion_type: surface,Experimental,Uptake/Release
10.1016_j.micromeso.2024.113395,10.1016/j.micromeso.2024.113395,molybdenum(6+),,4.1,,12 mM BZT-zeolite 4A,LTA-NaA,1,,,,2.50E-16,m2/s,298,K,75,mg/L,,,,,PVSDM model fitting,diffusion_type: surface,Experimental,Uptake/Release
10.1016_j.micromeso.2021.111285,10.1016/j.micromeso.2021.111285,ethanol,4.3,4.1,0.1% water,3A,LTA-K,1,K+,,,2.54E-16,m2/s,308,K,10,mol/L,,,1,bar,gravimetric uptake,,Experimental,Uptake/Release
10.1016_j.ces.2015.07.029,10.1016/j.ces.2015.07.029,propene,4.5,3.65,,DDR II,DDR,1600,,,,2.58E-16,m2/s,296,K,,,,,0.01,bar,Interference Microscopy (IFM),analysis_method: maximum slope of root-t-plot (b); process: adsorption,Experimental,Microimaging
10.1016_j.micromeso.2021.111285,10.1016/j.micromeso.2021.111285,ethanol,4.3,4.1,0.1% water,5A,LTA-Ca,1,Ca2+,,,2.59E-16,m2/s,318,K,10,mol/L,,,1,bar,gravimetric uptake,,Experimental,Uptake/Release
10.1016_j.micromeso.2021.111285,10.1016/j.micromeso.2021.111285,ethanol,4.3,4.1,0.1% water,3A,LTA-K,1,K+,,,2.60E-16,m2/s,313,K,10,mol/L,,,1,bar,gravimetric uptake,,Experimental,Uptake/Release
10.1016_j.micromeso.2024.113395,10.1016/j.micromeso.2024.113395,molybdenum(6+),,4.1,,12 mM BZT-zeolite 4A,LTA-NaA,1,,,,2.70E-16,m2/s,298,K,150,mg/L,,,,,PVSDM model fitting,diffusion_type: surface,Experimental,Uptake/Release
10.1002_aic.690420108,10.1002/aic.690420108,heptane,4.5,6.61,,zeolite T,OFF,,,,,2.75E-16,m2/s,573,K,,,,,,,gravimetric uptake,model: (II),Experimental,Uptake/Release
10.1016_j.micromeso.2021.111285,10.1016/j.micromeso.2021.111285,ethanol,4.3,4.1,0.1% water,3A,LTA-K,1,K+,,,2.78E-16,m2/s,318,K,10,mol/L,,,1,bar,gravimetric uptake,,Experimental,Uptake/Release
10.1021_acs.jpcc.6c02168,10.1021/acs.jpcc.6c02168,3-methylpentane,5.0,4.7,,MONO MFI,MFI,,,,,2.89E-16,m2/s,300,K,,,,,,,dcTST simulation,channel: c-direction; barrier_assumption: global,Computational,Other
10.1016_j.jcat.2008.06.015,10.1016/j.jcat.2008.06.015,(propan-2-yl)benzene,6.8,4.7,,OZ5,MFI,15,,,,3.00E-16,m2/s,308,K,,,,,0.0016,bar,Gravimetric uptake (IGA),mode: adsorption,Experimental,Uptake/Release
10.1016_j.apenergy.2015.03.101,10.1016/j.apenergy.2015.03.101,water,2.65,7.4,,NaX,FAU-NaX,,,,,3.00E-16,m2/s,298,K,,,,,,,TGA (gravimetric uptake),relative_pressure: 1%,Experimental,Uptake/Release
10.1016_j.micromeso.2013.06.038,10.1016/j.micromeso.2013.06.038,propene,4.5,3.65,,DDR II,DDR,1662,,,,3.00E-16,m2/s,298,K,,,3.46,molecules/unit cell,0.025,bar,Interference Microscopy (IFM),method: integral uptake curve fitting; mode: desorption,Experimental,Microimaging
10.1016_j.cej.2024.148676,10.1016/j.cej.2024.148676,propene,4.5,4.7,,TS-1(60)-M,MFI-Ti,,,,,3.02E-16,m2/s,298,K,,,,,1,bar,gravimetric uptake,,Experimental,Uptake/Release
10.1002_aic.690420108,10.1002/aic.690420108,nonane,4.9,6.61,,zeolite T,OFF,,,,,3.07E-16,m2/s,623,K,,,,,,,gravimetric uptake,model: (II),Experimental,Uptake/Release
10.1016_j.micromeso.2011.12.025,10.1016/j.micromeso.2011.12.025,butane,4.3,4.1,,CaA (Yucel 1),LTA-Ca,1.04,Ca2+,5.46,per pseudo cell,3.30E-16,m2/s,273,K,,,,,,bar,Gravimetric uptake,diffusivity_type: D (pre-treated); water_content: 0.34 mol/cage,Experimental,Uptake/Release
10.1021_acsomega.9b02047,10.1021/acsomega.9b02047,carbon dioxide,3.3,7.4,,13X-PEI-60,FAU-NaX,,,,,3.39E-16,m2/s,373,K,,,,,1.01325,bar,TGA,model: intraparticle diffusion model,Experimental,Uptake/Release
10.1016_j.micromeso.2004.01.007,10.1016/j.micromeso.2004.01.007,"benzene-1,2-diol",6.2,4.7,,TS-1,MFI,,,,,3.90E-16,m2/s,303,K,0.021,mol/L,,,,,pulse method,solvent: water,Experimental,Column Dynamics
10.1016_j.micromeso.2004.01.007,10.1016/j.micromeso.2004.01.007,phenol,5.85,6.6,,Al-free Ti-beta,BEA,,,,,3.90E-16,m2/s,303,K,0.032,mol/L,,,,,ZLC,solvent: water,Experimental,ZLC
10.1016_j.apcata.2004.09.012,10.1016/j.apcata.2004.09.012,"1,2,4-trimethylbenzene",6.8,7.4,,Zeolite Y,FAU-NaY,2.7,,,,4.00E-16,m2/s,298,K,,,,,1.00E-06,bar,FT-IR uptake,,Experimental,Microimaging
10.1016_j.micromeso.2024.113395,10.1016/j.micromeso.2024.113395,chromium(6+),,4.1,,12 mM BZT-zeolite 4A,LTA-NaA,1,,,,4.12E-16,m2/s,298,K,150,mg/L,,,,,PVSDM model fitting,diffusion_type: pore volume,Experimental,Uptake/Release
10.1002_j.1365-2389.1967.tb01495.x,10.1002/j.1365-2389.1967.tb01495.x,potassium(1+),,3.1,,clinoptilolite,HEU,,,,,4.20E-16,m2/s,298,K,,,,,,,isotopic exchange,K-saturation_level: medium,Experimental,Uptake/Release
10.1016_j.micromeso.2024.113395,10.1016/j.micromeso.2024.113395,chromium(6+),,4.1,,12 mM BZT-zeolite 4A,LTA-NaA,1,,,,4.26E-16,m2/s,298,K,100,mg/L,,,,,PVSDM model fitting,diffusion_type: pore volume,Experimental,Uptake/Release
10.1016_j.jhazmat.2018.01.007,10.1016/j.jhazmat.2018.01.007,2-methoxy-2-methylpropane,6.2,4.7,,ZSM-5,MFI-H,234.5,,,,4.29E-16,m2/s,,K,100,mol/L,,,,,Batch adsorption kinetics modeling,diffusion_type: pore,Experimental,Uptake/Release
10.1016_j.micromeso.2024.113395,10.1016/j.micromeso.2024.113395,chromium(6+),,4.1,,12 mM BZT-zeolite 4A,LTA-NaA,1,,,,4.30E-16,m2/s,298,K,75,mg/L,,,,,PVSDM model fitting,diffusion_type: pore volume,Experimental,Uptake/Release
10.1016_j.ces.2015.07.029,10.1016/j.ces.2015.07.029,propene,4.5,3.65,,DDR II,DDR,1600,,,,4.34E-16,m2/s,323,K,,,,,,,Interference Microscopy (IFM),analysis_method: constant D fit of uptake curves (a); process: desorption,Experimental,Microimaging
10.1016_j.ces.2015.07.029_SI,10.1016/j.ces.2015.07.029,propene,4.5,3.65,,DDR,DDR,,,,,4.34E-16,m2/s,323,K,,,,,0.0461,bar,interference microscopy (IFM),direction: desorption; pressure_step: 46.1-0 mbar; analysis: constant D uptake curve fit,Experimental,Microimaging
10.1016_j.ces.2015.07.029,10.1016/j.ces.2015.07.029,propene,4.5,3.65,,DDR II,DDR,1600,,,,4.40E-16,m2/s,296,K,,,,,0.01,bar,Interference Microscopy (IFM),analysis_method: fit of radial profiles to constant D model (f); process: adsorption,Experimental,Microimaging
10.1016_j.micromeso.2004.01.007,10.1016/j.micromeso.2004.01.007,phenol,5.85,4.7,,TS-1,MFI,,,,,4.40E-16,m2/s,303,K,0.021,mol/L,,,,,ZLC,solvent: methanol,Experimental,ZLC
10.1016_j.ces.2015.07.029_SI,10.1016/j.ces.2015.07.029,propene,4.5,3.65,,DDR,DDR,,,,,4.40E-16,m2/s,296,K,,,,,0.01,bar,interference microscopy (IFM),direction: adsorption; pressure_step: 0-10 mbar; analysis: constant D radial profile fit,Experimental,Microimaging
10.1021_acscatal.0c03138,10.1021/acscatal.0c03138,"2,2-dimethylpentane",,4.7,,ZSM-5,MFI-H,,,,,4.50E-16,m2/s,567,K,,,0,,,,Transition State Theory,,Computational,Other
10.1016_j.micromeso.2024.113395,10.1016/j.micromeso.2024.113395,molybdenum(6+),,4.1,,12 mM BZT-zeolite 4A,LTA-NaA,1,,,,4.50E-16,m2/s,298,K,150,mg/L,,,,,PVSDM model fitting,diffusion_type: pore volume,Experimental,Uptake/Release
10.3390_molecules24203652,10.3390/molecules24203652,magnesium(2+),,2.8,,zeolite N,EDI-K,1,,,,4.82E-16,m2/s,298,K,,,,,,,Molecular Dynamics,membrane: ZM-001; system: K+/Mg2+; measured_species: guest cation M^n+,Computational,MD
10.1016_j.ces.2015.07.029,10.1016/j.ces.2015.07.029,propene,4.5,3.65,,DDR II,DDR,1600,,,,5.00E-16,m2/s,323,K,,,,,,,Interference Microscopy (IFM),analysis_method: maximum slope of root-t-plot (b); process: desorption,Experimental,Microimaging
10.1016_j.jhazmat.2009.08.132,10.1016/j.jhazmat.2009.08.132,zinc(2+),,7.4,,NaX,FAU-NaX,3.2,,,,5.05E-16,m2/s,298,K,300,mol/L,,,,,batch ion exchange kinetics,diffusion_type: initial; solid_liquid_ratio: 2.5,Experimental,Uptake/Release
10.1016_j.memsci.2009.10.005,10.1016/j.memsci.2009.10.005,carbon dioxide,3.3,4.1,,NaA,LTA-Na,,,,,5.05E-16,m2/s,298,K,,,,,,,,,,
10.1016_j.micromeso.2004.01.007,10.1016/j.micromeso.2004.01.007,"benzene-1,4-diol",6.2,4.7,,TS-1,MFI,,,,,5.20E-16,m2/s,303,K,0.021,mol/L,,,,,pulse method,solvent: water,Experimental,Column Dynamics
10.1016_j.ces.2015.07.029,10.1016/j.ces.2015.07.029,propene,4.5,3.65,,DDR II,DDR,1600,,,,5.24E-16,m2/s,323,K,,,,,,,Interference Microscopy (IFM),analysis_method: rate analysis (c); process: desorption,Experimental,Microimaging
10.1016_j.jhazmat.2009.08.132,10.1016/j.jhazmat.2009.08.132,zinc(2+),,7.4,,NaX,FAU-NaX,3.2,,,,5.37E-16,m2/s,298,K,100,mol/L,,,,,batch ion exchange kinetics,diffusion_type: initial; solid_liquid_ratio: 0.5,Experimental,Uptake/Release
10.1016_j.jhazmat.2009.08.132,10.1016/j.jhazmat.2009.08.132,zinc(2+),,7.4,,NaX,FAU-NaX,3.2,,,,5.90E-16,m2/s,298,K,100,mol/L,,,,,batch ion exchange kinetics,diffusion_type: initial; solid_liquid_ratio: 1,Experimental,Uptake/Release
10.1016_j.jhazmat.2009.08.132,10.1016/j.jhazmat.2009.08.132,zinc(2+),,7.4,,NaX,FAU-NaX,3.2,,,,5.99E-16,m2/s,298,K,250,mol/L,,,,,batch ion exchange kinetics,diffusion_type: initial; solid_liquid_ratio: 2.5,Experimental,Uptake/Release
10.1016_j.micromeso.2011.12.025,10.1016/j.micromeso.2011.12.025,butane,4.3,4.1,,Linde 5A (lot 550045),LTA-Ca,1.01,Ca2+,4.66,per pseudo cell,6.00E-16,m2/s,273,K,,,,,,,Gravimetric uptake,diffusivity_type: corrected diffusivity (D_o),Experimental,Uptake/Release
10.1016_j.crci.2005.01.008,10.1016/j.crci.2005.01.008,pyridine,5.5,4.7,,Li-ZSM-5,MFI-Li,35.2,Li+,,,6.00E-16,m2/s,575,K,,,,,0,bar,FTIR,mode: desorption; pressure_jump: 11.5→0 Pa,Experimental,Microimaging
10.1016_j.micromeso.2013.06.038,10.1016/j.micromeso.2013.06.038,propene,4.5,3.65,,DDR I,DDR,,,,,6.50E-16,m2/s,298,K,,,3.46,molecules/unit cell,0.025,bar,Interference Microscopy (IFM),method: short-time analysis,Experimental,Microimaging
10.1016_j.jhazmat.2009.08.132,10.1016/j.jhazmat.2009.08.132,zinc(2+),,7.4,,NaX,FAU-NaX,3.2,,,,6.53E-16,m2/s,298,K,100,mol/L,,,,,batch ion exchange kinetics,diffusion_type: initial; solid_liquid_ratio: 2.5,Experimental,Uptake/Release
10.1016_j.jhazmat.2009.08.132,10.1016/j.jhazmat.2009.08.132,zinc(2+),,7.4,,NaX,FAU-NaX,3.2,,,,6.56E-16,m2/s,298,K,100,mol/L,,,,,batch ion exchange kinetics,diffusion_type: initial; solid_liquid_ratio: 1.5,Experimental,Uptake/Release
10.1002_bbpc.19860900505,10.1002/bbpc.19860900505,benzene,5.35,4.7,,ZSM-5,MFI-H,23,H+,,,6.60E-16,m2/s,301,K,,,0.099,g/g,0.0095,bar,Gravimetric uptake,crystal_size: large (3x3x6 μm); geometry_assumption: spheres (r=1.8 μm),Experimental,Uptake/Release
10.1016_j.jhazmat.2009.08.132,10.1016/j.jhazmat.2009.08.132,zinc(2+),,7.4,,NaX,FAU-NaX,3.2,,,,6.64E-16,m2/s,298,K,200,mol/L,,,,,batch ion exchange kinetics,diffusion_type: initial; solid_liquid_ratio: 2.5,Experimental,Uptake/Release
10.1039_c5gc02832a,10.1039/c5gc02832a,sucrose,,7.4,,DAY 130,FAU-NaY,128,,,,6.70E-16,m2/s,278,K,10,g/L,,,,,Adsorption kinetics,form: powder; particle_diameter: 6 μm,Experimental,Uptake/Release
10.1016_j.memsci.2009.10.005,10.1016/j.memsci.2009.10.005,carbon dioxide,3.3,4.1,,NaA,LTA-Na,,,,,6.77E-16,m2/s,308,K,,,,,,,,,,
10.1016_j.jhazmat.2009.08.132,10.1016/j.jhazmat.2009.08.132,zinc(2+),,4.1,,NaA,LTA-Na,1.2,,,,6.94E-16,m2/s,298,K,300,mol/L,,,,,batch ion exchange kinetics,diffusion_type: initial; solid_liquid_ratio: 2.5,Experimental,Uptake/Release
10.1016_j.cej.2025.163352,10.1016/j.cej.2025.163352,carbon dioxide,3.3,4.1,,C-NaA,LTA-Na,1,,,,7.00E-16,m2/s,303,K,,,,,0.3,bar,gravimetric uptake (IGA),,Experimental,Uptake/Release
10.1002_bbpc.19860900505,10.1002/bbpc.19860900505,3-methylpentane,5,4.7,,ZSM-5,MFI-H,23,H+,,,7.00E-16,m2/s,301,K,,,0.074,g/g,0.0095,bar,Gravimetric uptake,crystal_size: small (≈0.5 μm); geometry_assumption: spheres (r=0.25 μm),Experimental,Uptake/Release
10.1016_j.jhazmat.2009.08.132,10.1016/j.jhazmat.2009.08.132,zinc(2+),,4.1,,NaA,LTA-Na,1.2,,,,7.03E-16,m2/s,298,K,250,mol/L,,,,,batch ion exchange kinetics,diffusion_type: initial; solid_liquid_ratio: 2.5,Experimental,Uptake/Release
10.1016_j.jhazmat.2009.08.132,10.1016/j.jhazmat.2009.08.132,zinc(2+),,7.4,,NaX,FAU-NaX,3.2,,,,7.45E-16,m2/s,303,K,100,mol/L,,,,,batch ion exchange kinetics,diffusion_type: initial; solid_liquid_ratio: 2.5,Experimental,Uptake/Release
10.1016_j.micromeso.2011.12.025,10.1016/j.micromeso.2011.12.025,butane,4.3,4.1,,CaA (Yucel 1),LTA-Ca,1.04,Ca2+,5.46,per pseudo cell,7.70E-16,m2/s,295,K,,,,,,bar,Gravimetric uptake,diffusivity_type: D (pre-treated); water_content: 1.1 mol/cage,Experimental,Uptake/Release
10.1016_j.jhazmat.2009.08.132,10.1016/j.jhazmat.2009.08.132,zinc(2+),,7.4,,NaX,FAU-NaX,3.2,,,,7.76E-16,m2/s,298,K,150,mol/L,,,,,batch ion exchange kinetics,diffusion_type: initial; solid_liquid_ratio: 2.5,Experimental,Uptake/Release
10.1016_j.jhazmat.2009.08.132,10.1016/j.jhazmat.2009.08.132,zinc(2+),,7.4,,NaX,FAU-NaX,3.2,,,,7.81E-16,m2/s,298,K,100,mol/L,,,,,batch ion exchange kinetics,diffusion_type: initial; solid_liquid_ratio: 2,Experimental,Uptake/Release
10.1016_j.jhazmat.2009.08.132,10.1016/j.jhazmat.2009.08.132,zinc(2+),,7.4,,NaX,FAU-NaX,3.2,,,,8.00E-16,m2/s,313,K,100,mol/L,,,,,batch ion exchange kinetics,diffusion_type: initial; solid_liquid_ratio: 2.5,Experimental,Uptake/Release
10.1016_j.crci.2005.01.008,10.1016/j.crci.2005.01.008,pyridine,5.5,4.7,,Li-ZSM-5,MFI-Li,35.2,Li+,,,8.00E-16,m2/s,575,K,,,,,0.000115,bar,FTIR,mode: adsorption; pressure_jump: 0→11.5 Pa,Experimental,Microimaging
10.1016_j.jhazmat.2009.08.132,10.1016/j.jhazmat.2009.08.132,zinc(2+),,7.4,,NaX,FAU-NaX,3.2,,,,8.21E-16,m2/s,323,K,100,mol/L,,,,,batch ion exchange kinetics,diffusion_type: initial; solid_liquid_ratio: 2.5,Experimental,Uptake/Release
10.1002_j.1365-2389.1967.tb01495.x,10.1002/j.1365-2389.1967.tb01495.x,potassium(1+),,3.1,,clinoptilolite,HEU,,,,,8.30E-16,m2/s,298,K,,,,,,,isotopic exchange,K-saturation_level: near maximum (40%),Experimental,Uptake/Release
10.3390_molecules24203652,10.3390/molecules24203652,calcium(2+),,2.8,,zeolite N,EDI-K,1,,,,8.46E-16,m2/s,298,K,,,,,,,Molecular Dynamics,membrane: ZM-001; system: K+/Ca2+; measured_species: guest cation M^n+,Computational,MD
10.1016_j.jhazmat.2009.08.132,10.1016/j.jhazmat.2009.08.132,zinc(2+),,7.4,,NaX,FAU-NaX,3.2,,,,8.55E-16,m2/s,298,K,100,mol/L,,,,,batch ion exchange kinetics,diffusion_type: initial; solid_liquid_ratio: 2.5,Experimental,Uptake/Release
10.1021_acs.jpcc.6c02168,10.1021/acs.jpcc.6c02168,3-methylpentane,5.0,4.7,,MONO MFI,MFI,,,,,8.64E-16,m2/s,300,K,,,,,,,dcTST simulation,channel: straight; barrier_assumption: global,Computational,Other
10.1016_j.jhazmat.2009.08.132,10.1016/j.jhazmat.2009.08.132,zinc(2+),,7.4,,NaX,FAU-NaX,3.2,,,,8.72E-16,m2/s,298,K,100,mol/L,,,,,batch ion exchange kinetics,diffusion_type: initial; solid_liquid_ratio: 2.5,Experimental,Uptake/Release
10.1016_j.jhazmat.2009.08.132,10.1016/j.jhazmat.2009.08.132,zinc(2+),,4.1,,NaA,LTA-Na,1.2,,,,8.95E-16,m2/s,298,K,100,mol/L,,,,,batch ion exchange kinetics,diffusion_type: initial; solid_liquid_ratio: 0.5,Experimental,Uptake/Release
10.3390_molecules24203652,10.3390/molecules24203652,magnesium(2+),,2.8,,zeolite N,EDI-K,1,,,,9.01E-16,m2/s,298,K,,,,,,,Molecular Dynamics,membrane: ZM-110; system: K+/Mg2+; measured_species: guest cation M^n+,Computational,MD
10.1021_acs.jpcc.6c02168,10.1021/acs.jpcc.6c02168,2-methylpentane,5.0,4.7,,MONO MFI,MFI,,,,,9.35E-16,m2/s,300,K,,,,,,,dcTST simulation,channel: c-direction; barrier_assumption: global,Computational,Other
10.1016_j.jhazmat.2009.08.132,10.1016/j.jhazmat.2009.08.132,zinc(2+),,4.1,,NaA,LTA-Na,1.2,,,,9.37E-16,m2/s,298,K,200,mol/L,,,,,batch ion exchange kinetics,diffusion_type: initial; solid_liquid_ratio: 2.5,Experimental,Uptake/Release
10.1016_j.jhazmat.2009.08.132,10.1016/j.jhazmat.2009.08.132,zinc(2+),,4.1,,NaA,LTA-Na,1.2,,,,9.50E-16,m2/s,298,K,100,mol/L,,,,,batch ion exchange kinetics,diffusion_type: initial; solid_liquid_ratio: 1,Experimental,Uptake/Release
10.1016_j.micromeso.2008.02.038,10.1016/j.micromeso.2008.02.038,propene,4.5,3.65,,DD3R,DDR-H,,,,,9.50E-16,m2/s,323,K,,,,,,,Breakthrough experiments,confinement_model: weak,Experimental,Column Dynamics
10.1021_acscatal.0c03138,10.1021/acscatal.0c03138,"3,3-dimethylpentane",,4.7,,ZSM-5,MFI-H,,,,,9.50E-16,m2/s,660,K,,,0,,,,Transition State Theory,,Computational,Other
10.1016_j.jhazmat.2009.08.132,10.1016/j.jhazmat.2009.08.132,zinc(2+),,4.1,,NaA,LTA-Na,1.2,,,,9.55E-16,m2/s,298,K,100,mol/L,,,,,batch ion exchange kinetics,diffusion_type: initial; solid_liquid_ratio: 2.5,Experimental,Uptake/Release
10.1016_j.cej.2008.01.038,10.1016/j.cej.2008.01.038,lead(2+),,7.4,,Zeolite X,FAU-NaX,,,,,9.74E-16,m2/s,294,K,0.00102,mol/L,0.598,mol/kg,,,Batch adsorption kinetics,model: Weber-Morris; sorbent_dose: 1 g/L,Experimental,Uptake/Release
10.1016_j.micromeso.2013.06.038,10.1016/j.micromeso.2013.06.038,propene,4.5,3.65,,DDR II,DDR,1662,,,,1.00E-15,m2/s,298,K,,,3.46,molecules/unit cell,0.025,bar,Interference Microscopy (IFM),method: integral uptake curve fitting; mode: adsorption,Experimental,Microimaging
10.1016_s1387-1811(99)00229-2,10.1016/s1387-1811(99)00229-2,cyclohexane,6,4.7,,Silicalite-1 (B),MFI,,,,,1.00E-15,m2/s,423,K,,,,,0.00067,bar,Frequency Response,,Experimental,FR
10.1016_s1387-1811(99)00229-2,10.1016/s1387-1811(99)00229-2,"cis-1,4-dimethylcyclohexane",6.5,4.7,,Silicalite-1 (B),MFI,,,,,1.00E-15,m2/s,398,K,,,,,0.00067,bar,Frequency Response,,Experimental,FR
10.1016_j.ces.2015.07.029,10.1016/j.ces.2015.07.029,propene,4.5,3.65,,DDR II,DDR,1600,,,,1.02E-15,m2/s,323,K,,,,,,,Interference Microscopy (IFM),analysis_method: fit of radial profiles to constant D model (f); process: desorption,Experimental,Microimaging
10.1016_j.ces.2015.07.029_SI,10.1016/j.ces.2015.07.029,propene,4.5,3.65,,DDR,DDR,,,,,1.02E-15,m2/s,323,K,,,,,0.0461,bar,interference microscopy (IFM),direction: desorption; pressure_step: 46.1-0 mbar; analysis: constant D radial profile fit,Experimental,Microimaging
10.1016_j.cej.2008.01.038,10.1016/j.cej.2008.01.038,lead(2+),,7.4,,Zeolite X,FAU-NaX,,,,,1.03E-15,m2/s,294,K,0.00305,mol/L,1.13,mol/kg,,,Batch adsorption kinetics,model: Weber-Morris; sorbent_dose: 1 g/L,Experimental,Uptake/Release
10.1016_j.jhazmat.2009.08.132,10.1016/j.jhazmat.2009.08.132,zinc(2+),,4.1,,NaA,LTA-Na,1.2,,,,1.04E-15,m2/s,298,K,100,mol/L,,,,,batch ion exchange kinetics,diffusion_type: initial; solid_liquid_ratio: 1.5,Experimental,Uptake/Release
