Repository: leipeng66666/diffagent

# 表格数据可视化问答AI Agent

一个专门针对表格数据的智能可视化问答系统，能够理解自然语言查询，自动分析数据，并生成专业的可视化图表。

## 🌟 核心特性

### 智能语义解析
- **实体识别**: 自动识别查询中的关键实体（如"二氧化碳"、"温度"等）
- **条件提取**: 智能解析查询条件（如"大于100"、"包含CO2"等）
- **意图识别**: 理解用户的分析意图（趋势分析、对比分析、分布分析等）
- **单位识别**: 智能识别和转换各种单位（温度、压力、浓度等）⭐

### 同义词映射系统
- **智能列匹配**: 将自然语言实体映射到表格列名
- **多语言支持**: 支持中英文同义词映射
- **自定义扩展**: 支持添加领域特定的同义词

### 混合RAG策略
- **关键词检索**: 基于TF-IDF的精确匹配
- **向量检索**: 基于语义相似度的深度匹配
- **混合融合**: 结合两种检索策略获得最佳结果

### 专业可视化
- **自动图表推荐**: 根据数据特征和查询需求推荐合适的图表类型
- **多种图表类型**: 支持直方图、散点图、柱状图、饼图、热力图等
- **交互式图表**: 支持Plotly交互式可视化

File: data/consolidated_cleand.csv (part 3 of 26)
filename,doi,guest_molecule,KD_A,PLD_A,guest_composition,zeolite_name,std_zeolite_name,si_al_ratio,modified_ion,loading_value,loading_unit,diffusion_coefficient_value,diffusion_coefficient_unit,temperature_value,temperature_unit,concentration_value,concentration_unit,adsorption_loading_value,adsorption_loading_unit,pressure_value,pressure_unit,experimental_method,distinguishing_variable,method_type,method_category
10.1016_j.jhazmat.2009.08.132,10.1016/j.jhazmat.2009.08.132,zinc(2+),,4.1,,NaA,LTA-Na,1.2,,,,1.05E-15,m2/s,303,K,100,mol/L,,,,,batch ion exchange kinetics,diffusion_type: initial; solid_liquid_ratio: 2.5,Experimental,Uptake/Release
10.1016_j.colsurfa.2018.08.019,10.1016/j.colsurfa.2018.08.019,crystal violet,10,4.7,,biopolymer/ZSM-5,MFI,15,,,,1.06E-15,m2/s,,K,,,,,,,HSDM batch adsorption kinetics,,Experimental,Uptake/Release
10.1021_acsomega.9b02047,10.1021/acsomega.9b02047,carbon dioxide,3.3,7.4,,13X-PEI-60,FAU-NaX,,,,,1.09E-15,m2/s,373,K,,,,,1.01325,bar,TGA,model: Boyd's model,Experimental,Uptake/Release
10.1002_bbpc.19860900505,10.1002/bbpc.19860900505,3-methylpentane,5,4.7,,ZSM-5,MFI-H,23,H+,,,1.10E-15,m2/s,296,K,,,0.091,g/g,0.0095,bar,Gravimetric uptake,crystal_size: large (3x3x6 μm); geometry_assumption: spheres (r=1.8 μm),Experimental,Uptake/Release
10.1016_j.jhazmat.2009.08.132,10.1016/j.jhazmat.2009.08.132,zinc(2+),,4.1,,NaA,LTA-Na,1.2,,,,1.11E-15,m2/s,298,K,100,mol/L,,,,,batch ion exchange kinetics,diffusion_type: initial; solid_liquid_ratio: 2,Experimental,Uptake/Release
10.1016_j.jhazmat.2009.08.132,10.1016/j.jhazmat.2009.08.132,zinc(2+),,4.1,,NaA,LTA-Na,1.2,,,,1.11E-15,m2/s,298,K,150,mol/L,,,,,batch ion exchange kinetics,diffusion_type: initial; solid_liquid_ratio: 2.5,Experimental,Uptake/Release
10.1016_j.jhazmat.2009.08.132,10.1016/j.jhazmat.2009.08.132,zinc(2+),,4.1,,NaA,LTA-Na,1.2,,,,1.16E-15,m2/s,313,K,100,mol/L,,,,,batch ion exchange kinetics,diffusion_type: initial; solid_liquid_ratio: 2.5,Experimental,Uptake/Release
10.1016_j.jhazmat.2019.01.014,10.1016/j.jhazmat.2019.01.014,toluene,5.85,4.7,,Pt/ZN-2,MFI,52,Pt,0.46,wt%,1.17E-15,m2/s,303,K,,,,,0.001,bar,Gravimetric uptake (IGA),,Experimental,Uptake/Release
10.1016_j.cej.2008.06.011,10.1016/j.cej.2008.06.011,"hexane, toluene",,7.4,C6:C10:TOL = 0.05:0.9:0.05,Y zeolite,FAU-NaY,,,,,1.17E-15,m2/s,523,K,,,,,1.379,bar,Calculation (Vignes equation),exchange_pair: C6-TOL; mixture_variation: y_C10=0.9,Computational,Other
10.1016_j.cej.2008.06.011,10.1016/j.cej.2008.06.011,"hexane, toluene",,7.4,C6:C10:TOL = 0.25:0.5:0.25,Y zeolite,FAU-NaY,,,,,1.18E-15,m2/s,523,K,,,,,1.379,bar,Calculation (Vignes equation),exchange_pair: C6-TOL; mixture_variation: y_C10=0.5,Computational,Other
10.1016_j.cej.2008.06.011,10.1016/j.cej.2008.06.011,"hexane, toluene",,7.4,C6:C10:TOL = 1:1:1,Y zeolite,FAU-NaY,,,,,1.19E-15,m2/s,523,K,,,,,1.379,bar,Calculation (Vignes equation),exchange_pair: C6-TOL; mixture_variation: y_TOL=0.33,Computational,Other
10.1016_j.cej.2008.06.011,10.1016/j.cej.2008.06.011,"hexane, toluene",,7.4,C6:C10:TOL = 1:1:1,Y zeolite,FAU-NaY,,,,,1.19E-15,m2/s,523,K,,,,,1.379,bar,Calculation (Vignes equation),exchange_pair: C6-TOL; mixture_variation: y_C10=0.33,Computational,Other
10.1016_j.micromeso.2021.111285,10.1016/j.micromeso.2021.111285,water,2.65,4.1,,4A,LTA-Na,1,,,,1.20E-15,m2/s,293,K,10,mol/L,,,1,bar,gravimetric uptake,,Experimental,Uptake/Release
10.3390_ma6072662,10.3390/ma6072662,propene,4.5,3.8,,SAPO-34-meso-1,CHA,,,,,1.20E-15,m2/s,298,K,,,,,,bar,IR micro-imaging,direction: release; particle_radius: 15 μm,Experimental,Microimaging
10.1016_j.jhazmat.2009.08.132,10.1016/j.jhazmat.2009.08.132,zinc(2+),,4.1,,NaA,LTA-Na,1.2,,,,1.21E-15,m2/s,323,K,100,mol/L,,,,,batch ion exchange kinetics,diffusion_type: initial; solid_liquid_ratio: 2.5,Experimental,Uptake/Release
10.1016_j.jhazmat.2009.08.132,10.1016/j.jhazmat.2009.08.132,zinc(2+),,4.1,,NaA,LTA-Na,1.2,,,,1.22E-15,m2/s,298,K,100,mol/L,,,,,batch ion exchange kinetics,diffusion_type: initial; solid_liquid_ratio: 2.5,Experimental,Uptake/Release
10.1016_j.cej.2008.01.038,10.1016/j.cej.2008.01.038,lead(2+),,7.4,,Zeolite X,FAU-NaX,,,,,1.23E-15,m2/s,294,K,0.000485,mol/L,0.338,mol/kg,,,Batch adsorption kinetics,model: Weber-Morris; sorbent_dose: 1 g/L,Experimental,Uptake/Release
10.1021_acs.jpcc.6c02168,10.1021/acs.jpcc.6c02168,3-methylpentane,5.0,4.7,,MONO MFI,MFI,,,,,1.23E-15,m2/s,300,K,,,,,,,dcTST simulation,channel: average; barrier_assumption: global,Computational,Other
10.1016_j.jhazmat.2009.08.132,10.1016/j.jhazmat.2009.08.132,zinc(2+),,4.1,,NaA,LTA-Na,1.2,,,,1.25E-15,m2/s,298,K,100,mol/L,,,,,batch ion exchange kinetics,diffusion_type: initial; solid_liquid_ratio: 2.5,Experimental,Uptake/Release
10.1016_j.micromeso.2021.111285,10.1016/j.micromeso.2021.111285,water,2.65,4.1,,4A,LTA-Na,1,,,,1.27E-15,m2/s,298,K,10,mol/L,,,1,bar,gravimetric uptake,,Experimental,Uptake/Release
10.1016_j.micromeso.2021.111285,10.1016/j.micromeso.2021.111285,water,2.65,4.1,,5A,LTA-Ca,1,Ca2+,,,1.30E-15,m2/s,293,K,10,mol/L,,,1,bar,gravimetric uptake,,Experimental,Uptake/Release
10.1016_j.ces.2015.07.029,10.1016/j.ces.2015.07.029,propene,4.5,3.65,,DDR II,DDR,1600,,,,1.35E-15,m2/s,353,K,,,,,0.21,bar,Interference Microscopy (IFM),analysis_method: maximum slope of root-t-plot (b); process: desorption,Experimental,Microimaging
10.1016_j.memsci.2009.10.005,10.1016/j.memsci.2009.10.005,methane,3.8,4.1,,NaA,LTA-Na,,,,,1.35E-15,m2/s,298,K,,,,,,,,,,
10.1016_j.micromeso.2021.111285,10.1016/j.micromeso.2021.111285,water,2.65,4.1,,4A,LTA-Na,1,,,,1.35E-15,m2/s,303,K,10,mol/L,,,1,bar,gravimetric uptake,,Experimental,Uptake/Release
10.1016_j.micromeso.2021.111285,10.1016/j.micromeso.2021.111285,water,2.65,4.1,,5A,LTA-Ca,1,Ca2+,,,1.36E-15,m2/s,298,K,10,mol/L,,,1,bar,gravimetric uptake,,Experimental,Uptake/Release
10.1016_j.micromeso.2013.06.038,10.1016/j.micromeso.2013.06.038,propene,4.5,3.65,,DDR I,DDR,,,,,1.40E-15,m2/s,298,K,,,3.46,molecules/unit cell,0.025,bar,Interference Microscopy (IFM),method: integral uptake curve fitting,Experimental,Microimaging
10.3390_ma6072662,10.3390/ma6072662,propene,4.5,3.8,,SAPO-34-microporous,CHA,,,,,1.40E-15,m2/s,298,K,,,,,,bar,IR micro-imaging,direction: uptake; particle_radius: 15 μm,Experimental,Microimaging
10.1016_j.ces.2015.07.029,10.1016/j.ces.2015.07.029,propene,4.5,3.65,,DDR II,DDR,1600,,,,1.42E-15,m2/s,353,K,,,,,0.21,bar,Interference Microscopy (IFM),analysis_method: constant D fit of uptake curves (a); process: desorption,Experimental,Microimaging
10.1016_j.cej.2008.06.011,10.1016/j.cej.2008.06.011,"decane, toluene",,7.4,C6:C10:TOL = 0.25:0.25:0.5,Y zeolite,FAU-NaY,,,,,1.42E-15,m2/s,523,K,,,,,1.379,bar,Calculation (Vignes equation),exchange_pair: C10-TOL; mixture_variation: y_TOL=0.5,Computational,Other
10.1016_j.micromeso.2021.111285,10.1016/j.micromeso.2021.111285,water,2.65,4.1,,4A,LTA-Na,1,,,,1.42E-15,m2/s,308,K,10,mol/L,,,1,bar,gravimetric uptake,,Experimental,Uptake/Release
10.1016_j.ces.2015.07.029_SI,10.1016/j.ces.2015.07.029,propene,4.5,3.65,,DDR,DDR,,,,,1.42E-15,m2/s,353,K,,,,,0.21,bar,interference microscopy (IFM),direction: desorption; pressure_step: 210-0 mbar; analysis: constant D uptake curve fit,Experimental,Microimaging
10.1016_j.jhazmat.2019.01.014,10.1016/j.jhazmat.2019.01.014,toluene,5.85,4.7,,Pt/ZN-2,MFI,52,Pt,0.46,wt%,1.45E-15,m2/s,303,K,,,,,0.0005,bar,Gravimetric uptake (IGA),,Experimental,Uptake/Release
10.1016_j.micromeso.2021.111285,10.1016/j.micromeso.2021.111285,water,2.65,4.1,,5A,LTA-Ca,1,Ca2+,,,1.47E-15,m2/s,303,K,10,mol/L,,,1,bar,gravimetric uptake,,Experimental,Uptake/Release
10.1016_j.micromeso.2004.01.007,10.1016/j.micromeso.2004.01.007,phenol,5.85,6.6,,Al-free Ti-beta,BEA,,,,,1.50E-15,m2/s,333,K,,,,,,,ZLC,solvent: methanol,Experimental,ZLC
10.1016_j.cej.2025.166879,10.1016/j.cej.2025.166879,dideuterium,2.89,4.1,1 vol% D2 in H2,4A,LTA-4A,,,,,1.50E-15,m2/s,40,K,1,vol%,0.6,mmol/g,1,bar,Breakthrough curve analysis,diffusion_type: micropore; range_bound: lower,,
10.1016_j.micromeso.2021.111285,10.1016/j.micromeso.2021.111285,water,2.65,4.1,,4A,LTA-Na,1,,,,1.53E-15,m2/s,313,K,10,mol/L,,,1,bar,gravimetric uptake,,Experimental,Uptake/Release
10.1016_j.micromeso.2021.111285,10.1016/j.micromeso.2021.111285,water,2.65,4.1,,3A,LTA-K,1,K+,,,1.54E-15,m2/s,293,K,10,mol/L,,,1,bar,gravimetric uptake,,Experimental,Uptake/Release
10.1016_j.micromeso.2021.111285,10.1016/j.micromeso.2021.111285,water,2.65,4.1,,5A,LTA-Ca,1,Ca2+,,,1.54E-15,m2/s,308,K,10,mol/L,,,1,bar,gravimetric uptake,,Experimental,Uptake/Release
10.1016_j.jhazmat.2019.01.014,10.1016/j.jhazmat.2019.01.014,toluene,5.85,4.7,,Pt@PZN-2,MFI,53,Pt,0.45,wt%,1.55E-15,m2/s,303,K,,,,,0.0005,bar,Gravimetric uptake (IGA),,Experimental,Uptake/Release
10.3390_molecules24203652,10.3390/molecules24203652,ammonium,2.86,2.8,,zeolite N,EDI-K,1,,,,1.55E-15,m2/s,298,K,,,,,,,Molecular Dynamics,membrane: ZM-110; system: K+/NH4+; measured_species: NH4+ (N center),Computational,MD
10.1016_j.micromeso.2021.111285,10.1016/j.micromeso.2021.111285,water,2.65,4.1,,4A,LTA-Na,1,,,,1.59E-15,m2/s,318,K,10,mol/L,,,1,bar,gravimetric uptake,,Experimental,Uptake/Release
10.1016_j.micromeso.2021.111285,10.1016/j.micromeso.2021.111285,water,2.65,4.1,,3A,LTA-K,1,K+,,,1.61E-15,m2/s,298,K,10,mol/L,,,1,bar,gravimetric uptake,,Experimental,Uptake/Release
10.1016_j.jhazmat.2009.08.132,10.1016/j.jhazmat.2009.08.132,zinc(2+),,7.4,,NaX,FAU-NaX,3.2,,,,1.62E-15,m2/s,298,K,300,mol/L,,,,,batch ion exchange kinetics,diffusion_type: final; solid_liquid_ratio: 2.5,Experimental,Uptake/Release
10.1016_j.ces.2015.07.029,10.1016/j.ces.2015.07.029,propene,4.5,3.65,,DDR II,DDR,1600,,,,1.63E-15,m2/s,353,K,,,,,0.21,bar,Interference Microscopy (IFM),analysis_method: rate analysis (c); process: desorption,Experimental,Microimaging
10.1016_j.micromeso.2021.111285,10.1016/j.micromeso.2021.111285,water,2.65,4.1,,5A,LTA-Ca,1,Ca2+,,,1.63E-15,m2/s,313,K,10,mol/L,,,1,bar,gravimetric uptake,,Experimental,Uptake/Release
10.1016_j.micromeso.2021.111285,10.1016/j.micromeso.2021.111285,water,2.65,4.1,,3A,LTA-K,1,K+,,,1.69E-15,m2/s,303,K,10,mol/L,,,1,bar,gravimetric uptake,,Experimental,Uptake/Release
10.1016_j.cej.2008.06.011,10.1016/j.cej.2008.06.011,"decane, toluene",,7.4,C6:C10:TOL = 1:1:1,Y zeolite,FAU-NaY,,,,,1.71E-15,m2/s,523,K,,,,,1.379,bar,Calculation (Vignes equation),exchange_pair: C10-TOL; mixture_variation: y_TOL=0.33,Computational,Other
10.1016_j.cej.2008.06.011,10.1016/j.cej.2008.06.011,"decane, toluene",,7.4,C6:C10:TOL = 1:1:1,Y zeolite,FAU-NaY,,,,,1.71E-15,m2/s,523,K,,,,,1.379,bar,Calculation (Vignes equation),exchange_pair: C10-TOL; mixture_variation: y_C10=0.33,Computational,Other
10.1016_j.micromeso.2021.111285,10.1016/j.micromeso.2021.111285,water,2.65,4.1,,5A,LTA-Ca,1,Ca2+,,,1.71E-15,m2/s,318,K,10,mol/L,,,1,bar,gravimetric uptake,,Experimental,Uptake/Release
10.1016_j.jhazmat.2009.08.132,10.1016/j.jhazmat.2009.08.132,zinc(2+),,7.4,,NaX,FAU-NaX,3.2,,,,1.73E-15,m2/s,298,K,100,mol/L,,,,,batch ion exchange kinetics,diffusion_type: final; solid_liquid_ratio: 2.5,Experimental,Uptake/Release
10.1016_j.micromeso.2021.111285,10.1016/j.micromeso.2021.111285,water,2.65,4.1,,3A,LTA-K,1,K+,,,1.73E-15,m2/s,308,K,10,mol/L,,,1,bar,gravimetric uptake,,Experimental,Uptake/Release
10.1016_j.jhazmat.2009.08.132,10.1016/j.jhazmat.2009.08.132,zinc(2+),,7.4,,NaX,FAU-NaX,3.2,,,,1.75E-15,m2/s,298,K,250,mol/L,,,,,batch ion exchange kinetics,diffusion_type: final; solid_liquid_ratio: 2.5,Experimental,Uptake/Release
10.3390_ma6072662,10.3390/ma6072662,propene,4.5,3.8,,SAPO-34-meso-1,CHA,,,,,1.77E-15,m2/s,298,K,,,,,,bar,IR micro-imaging,direction: uptake; particle_radius: 15 μm,Experimental,Microimaging
10.1016_j.cej.2025.163352,10.1016/j.cej.2025.163352,carbon dioxide,3.3,4.1,,N-NaA,LTA-Na,1,,,,1.78E-15,m2/s,303,K,,,,,0.3,bar,gravimetric uptake (IGA),,Experimental,Uptake/Release
10.1016_j.micromeso.2021.111285,10.1016/j.micromeso.2021.111285,water,2.65,4.1,,3A,LTA-K,1,K+,,,1.78E-15,m2/s,313,K,10,mol/L,,,1,bar,gravimetric uptake,,Experimental,Uptake/Release
10.3390_ma6072662,10.3390/ma6072662,propene,4.5,3.8,,SAPO-34-meso-1,CHA,,,,,1.81E-15,m2/s,298,K,,,,,,bar,IR micro-imaging,direction: uptake; particle_radius: 15 μm,Experimental,Microimaging
10.1016_j.cej.2008.01.038,10.1016/j.cej.2008.01.038,cadmium(2+),,7.4,,Zeolite X,FAU-NaX,,,,,1.86E-15,m2/s,294,K,0.00491,mol/L,0.528,mol/kg,,,Batch adsorption kinetics,model: Weber-Morris; sorbent_dose: 2 g/L,Experimental,Uptake/Release
10.1016_j.jhazmat.2009.08.132,10.1016/j.jhazmat.2009.08.132,zinc(2+),,7.4,,NaX,FAU-NaX,3.2,,,,1.87E-15,m2/s,298,K,100,mol/L,,,,,batch ion exchange kinetics,diffusion_type: final; solid_liquid_ratio: 0.5,Experimental,Uptake/Release
10.1016_j.cej.2008.01.038,10.1016/j.cej.2008.01.038,lead(2+),,7.4,,Zeolite X,FAU-NaX,,,,,1.87E-15,m2/s,294,K,0.00518,mol/L,1.08,mol/kg,,,Batch adsorption kinetics,model: Weber-Morris; sorbent_dose: 3 g/L,Experimental,Uptake/Release
10.1016_j.jhazmat.2009.08.132,10.1016/j.jhazmat.2009.08.132,zinc(2+),,7.4,,NaX,FAU-NaX,3.2,,,,1.89E-15,m2/s,303,K,100,mol/L,,,,,batch ion exchange kinetics,diffusion_type: final; solid_liquid_ratio: 2.5,Experimental,Uptake/Release
10.1016_j.cej.2025.166879,10.1016/j.cej.2025.166879,dideuterium,2.89,4.1,1 vol% D2 in H2,4A,LTA-4A,,,,,1.90E-15,m2/s,40,K,1,vol%,0.6,mmol/g,1,bar,Breakthrough curve analysis,diffusion_type: micropore; range_bound: upper,,
10.1016_j.jhazmat.2009.08.132,10.1016/j.jhazmat.2009.08.132,zinc(2+),,7.4,,NaX,FAU-NaX,3.2,,,,1.91E-15,m2/s,298,K,100,mol/L,,,,,batch ion exchange kinetics,diffusion_type: final; solid_liquid_ratio: 1,Experimental,Uptake/Release
10.1016_j.micromeso.2021.111285,10.1016/j.micromeso.2021.111285,water,2.65,4.1,,3A,LTA-K,1,K+,,,1.91E-15,m2/s,318,K,10,mol/L,,,1,bar,gravimetric uptake,,Experimental,Uptake/Release
10.1016_j.memsci.2009.10.005,10.1016/j.memsci.2009.10.005,methane,3.8,4.1,,NaA,LTA-Na,,,,,1.92E-15,m2/s,308,K,,,,,,,,,,
10.1016_j.jhazmat.2009.08.132,10.1016/j.jhazmat.2009.08.132,zinc(2+),,7.4,,NaX,FAU-NaX,3.2,,,,1.95E-15,m2/s,298,K,200,mol/L,,,,,batch ion exchange kinetics,diffusion_type: final; solid_liquid_ratio: 2.5,Experimental,Uptake/Release
10.1016_j.jhazmat.2009.08.132,10.1016/j.jhazmat.2009.08.132,zinc(2+),,7.4,,NaX,FAU-NaX,3.2,,,,1.97E-15,m2/s,298,K,100,mol/L,,,,,batch ion exchange kinetics,diffusion_type: final; solid_liquid_ratio: 1.5,Experimental,Uptake/Release
10.1016_j.cej.2008.06.011,10.1016/j.cej.2008.06.011,"decane, toluene",,7.4,C6:C10:TOL = 0.25:0.5:0.25,Y zeolite,FAU-NaY,,,,,1.97E-15,m2/s,523,K,,,,,1.379,bar,Calculation (Vignes equation),exchange_pair: C10-TOL; mixture_variation: y_C10=0.5,Computational,Other
10.3390_ma6072662,10.3390/ma6072662,propene,4.5,3.8,,SAPO-34-microporous,CHA,,,,,1.97E-15,m2/s,298,K,,,,,,bar,IR micro-imaging,direction: uptake; particle_radius: 15 μm,Experimental,Microimaging
10.1016_s0927-0256(98)00012-3,10.1016/s0927-0256(98)00012-3,benzene,5.35,4.7,,silicalite,MFI,,,,,2.00E-15,m2/s,300,K,,,0.5,molecules/unit cell,,,Molecular Dynamics,,Computational,MD
10.1016_s1387-1811(01)00320-1,10.1016/s1387-1811(01)00320-1,"1,4-dimethylbenzene, 1,2-dimethylbenzene",,5.19,50:50:00,H-ZSM-11,MEL,23,,,,2.00E-15,m2/s,400,K,,,,,6.70E-05,bar,FTIR,,Experimental,Microimaging
10.1016_s1387-1811(01)00320-1,10.1016/s1387-1811(01)00320-1,"1,2-dimethylbenzene",6.8,5.19,,H-ZSM-11,MEL,23,,,,2.00E-15,m2/s,375,K,,,,,6.70E-05,bar,FTIR,,Experimental,Microimaging
10.1016_j.crci.2005.01.008,10.1016/j.crci.2005.01.008,pyridine,5.5,4.7,,Na-ZSM-5,MFI-Na,35.2,Na+,,,2.00E-15,m2/s,575,K,,,,,0.000115,bar,FTIR,mode: adsorption; pressure_jump: 0→11.5 Pa,Experimental,Microimaging
10.1039_c5gc02832a,10.1039/c5gc02832a,3-methylbutanal,5.5,4.7,,ZSM-5 G-360,MFI,360,,,,2.00E-15,m2/s,278,K,0.5,mol/L,,,,,"Batch uptake experiment, HSDM regression",particle_diameter: 2.656 mm,Experimental,Uptake/Release
10.1016_j.cej.2025.166879,10.1016/j.cej.2025.166879,dideuterium,2.89,7.4,1 vol% D2 in H2,13X,FAU-NaX,,,,,2.00E-15,m2/s,40,K,1,vol%,0.59,mmol/g,1,bar,Breakthrough curve analysis,diffusion_type: micropore; range_bound: lower,,
10.1016_j.jhazmat.2009.08.132,10.1016/j.jhazmat.2009.08.132,zinc(2+),,7.4,,NaX,FAU-NaX,3.2,,,,2.04E-15,m2/s,313,K,100,mol/L,,,,,batch ion exchange kinetics,diffusion_type: final; solid_liquid_ratio: 2.5,Experimental,Uptake/Release
10.1016_j.cej.2025.163352,10.1016/j.cej.2025.163352,carbon dioxide,3.3,4.1,,H-NaA,LTA-HNa,1,,,,2.05E-15,m2/s,303,K,,,,,0.3,bar,gravimetric uptake (IGA),,Experimental,Uptake/Release
10.1016_j.jhazmat.2009.08.132,10.1016/j.jhazmat.2009.08.132,zinc(2+),,7.4,,NaX,FAU-NaX,3.2,,,,2.09E-15,m2/s,298,K,100,mol/L,,,,,batch ion exchange kinetics,diffusion_type: final; solid_liquid_ratio: 2,Experimental,Uptake/Release
10.1016_j.jhazmat.2019.01.014,10.1016/j.jhazmat.2019.01.014,toluene,5.85,4.7,,Pt@PZN-2,MFI,53,Pt,0.45,wt%,2.10E-15,m2/s,303,K,,,,,0.001,bar,Gravimetric uptake (IGA),,Experimental,Uptake/Release
10.1016_j.jhazmat.2009.08.132,10.1016/j.jhazmat.2009.08.132,zinc(2+),,7.4,,NaX,FAU-NaX,3.2,,,,2.11E-15,m2/s,298,K,150,mol/L,,,,,batch ion exchange kinetics,diffusion_type: final; solid_liquid_ratio: 2.5,Experimental,Uptake/Release
10.3390_ma15155418,10.3390/ma15155418,phosphate,4.0,7.4,,FAU-X-Fe,FAU-FeX,,Fe3+,6.2,%,2.11E-15,m2/s,,K,25,mg/L,4.61,mg/g,,,Adsorption kinetics (homogeneous particle diffusion model),,Experimental,Uptake/Release
10.1016_j.jhazmat.2009.08.132,10.1016/j.jhazmat.2009.08.132,zinc(2+),,7.4,,NaX,FAU-NaX,3.2,,,,2.15E-15,m2/s,298,K,100,mol/L,,,,,batch ion exchange kinetics,diffusion_type: final; solid_liquid_ratio: 2.5,Experimental,Uptake/Release
10.1016_j.jhazmat.2009.08.132,10.1016/j.jhazmat.2009.08.132,zinc(2+),,7.4,,NaX,FAU-NaX,3.2,,,,2.16E-15,m2/s,298,K,100,mol/L,,,,,batch ion exchange kinetics,diffusion_type: final; solid_liquid_ratio: 2.5,Experimental,Uptake/Release
10.1016_j.cej.2008.01.038,10.1016/j.cej.2008.01.038,lead(2+),,7.4,,Zeolite X,FAU-NaX,,,,,2.17E-15,m2/s,294,K,0.00508,mol/L,1.44,mol/kg,,,Batch adsorption kinetics,model: Weber-Morris; sorbent_dose: 1 g/L,Experimental,Uptake/Release
10.1016_j.jhazmat.2009.08.132,10.1016/j.jhazmat.2009.08.132,zinc(2+),,7.4,,NaX,FAU-NaX,3.2,,,,2.21E-15,m2/s,323,K,100,mol/L,,,,,batch ion exchange kinetics,diffusion_type: final; solid_liquid_ratio: 2.5,Experimental,Uptake/Release
10.1016_j.colsurfa.2018.08.019,10.1016/j.colsurfa.2018.08.019,methylene blue,9,4.7,,biopolymer/ZSM-5,MFI,15,,,,2.27E-15,m2/s,,K,,,,,,,HSDM batch adsorption kinetics,,Experimental,Uptake/Release
10.1016_j.colsurfa.2018.08.019,10.1016/j.colsurfa.2018.08.019,basic fuchsin,10,4.7,,biopolymer/ZSM-5,MFI,15,,,,2.28E-15,m2/s,,K,,,,,,,HSDM batch adsorption kinetics,,Experimental,Uptake/Release
10.1039_c5gc02832a,10.1039/c5gc02832a,3-methylbutanal,5.5,4.7,,ZSM-5 G-360,MFI,360,,,,2.30E-15,m2/s,278,K,0.125,mol/L,,,,,"Batch uptake experiment, HSDM regression",particle_diameter: 2.35 mm,Experimental,Uptake/Release
10.3390_ma6072662,10.3390/ma6072662,propene,4.5,3.8,,SAPO-34-microporous,CHA,,,,,2.34E-15,m2/s,298,K,,,,,,bar,IR micro-imaging,direction: uptake; particle_radius: 15 μm,Experimental,Microimaging
10.1016_j.cej.2008.01.038,10.1016/j.cej.2008.01.038,lead(2+),,7.4,,Zeolite X,FAU-NaX,,,,,2.40E-15,m2/s,294,K,0.00522,mol/L,1.17,mol/kg,,,Batch adsorption kinetics,model: Weber-Morris; sorbent_dose: 2 g/L,Experimental,Uptake/Release
10.1016_j.cej.2008.06.011,10.1016/j.cej.2008.06.011,"decane, toluene",,7.4,C6:C10:TOL = 0.05:0.9:0.05,Y zeolite,FAU-NaY,,,,,2.41E-15,m2/s,523,K,,,,,1.379,bar,Calculation (Vignes equation),exchange_pair: C10-TOL; mixture_variation: y_C10=0.9,Computational,Other
10.3390_ma15155418,10.3390/ma15155418,phosphate,4.0,4.1,,LTA-Fe,LTA-Fe,,Fe3+,5.3,%,2.42E-15,m2/s,,K,25,mg/L,5.76,mg/g,,,Adsorption kinetics (homogeneous particle diffusion model),,Experimental,Uptake/Release
10.1039_c5gc02832a,10.1039/c5gc02832a,3-methylbutanal,5.5,4.7,,ZSM-5 G-360,MFI,360,,,,2.50E-15,m2/s,278,K,0.5,mol/L,,,,,"Batch uptake experiment, HSDM regression",particle_diameter: 3.118 mm,Experimental,Uptake/Release
10.1016_j.cej.2008.06.011,10.1016/j.cej.2008.06.011,"hexane, decane",,7.4,C6:C10:TOL = 0.05:0.9:0.05,Y zeolite,FAU-NaY,,,,,2.52E-15,m2/s,523,K,,,,,1.379,bar,Calculation (Vignes equation),exchange_pair: C6-C10; mixture_variation: y_C10=0.9,Computational,Other
10.1021_acs.jpcc.6c02168,10.1021/acs.jpcc.6c02168,3-methylpentane,5.0,4.7,,MONO MFI,MFI,,,,,2.52E-15,m2/s,300,K,,,,,,,dcTST simulation,channel: zigzag; barrier_assumption: global,Computational,Other
10.3390_ma6072662,10.3390/ma6072662,propene,4.5,3.8,,SAPO-34-meso-1,CHA,,,,,2.64E-15,m2/s,298,K,,,,,,bar,IR micro-imaging,direction: uptake; particle_radius: 15 μm,Experimental,Microimaging
10.1016_j.cej.2008.06.011,10.1016/j.cej.2008.06.011,"hexane, decane",,7.4,C6:C10:TOL = 0.25:0.5:0.25,Y zeolite,FAU-NaY,,,,,2.66E-15,m2/s,523,K,,,,,1.379,bar,Calculation (Vignes equation),exchange_pair: C6-C10; mixture_variation: y_C10=0.5,Computational,Other
10.3390_ma6072662,10.3390/ma6072662,propene,4.5,3.8,,SAPO-34-microporous,CHA,,,,,2.66E-15,m2/s,298,K,,,,,,bar,IR micro-imaging,direction: uptake; particle_radius: 15 μm,Experimental,Microimaging
10.1021_acs.jpcc.6c02168,10.1021/acs.jpcc.6c02168,2-methylpentane,5.0,4.7,,MONO MFI,MFI,,,,,2.77E-15,m2/s,300,K,,,,,,,dcTST simulation,channel: straight; barrier_assumption: global,Computational,Other
10.1016_j.cej.2008.06.011,10.1016/j.cej.2008.06.011,"hexane, decane",,7.4,C6:C10:TOL = 0.05:0.05:0.9,Y zeolite,FAU-NaY,,,,,2.79E-15,m2/s,523,K,,,,,1.379,bar,Calculation (Vignes equation),exchange_pair: C6-C10; mixture_variation: y_TOL=0.9,Computational,Other
10.1016_j.cej.2008.06.011,10.1016/j.cej.2008.06.011,"hexane, decane",,7.4,C6:C10:TOL = 1:1:1,Y zeolite,FAU-NaY,,,,,2.80E-15,m2/s,523,K,,,,,1.379,bar,Calculation (Vignes equation),exchange_pair: C6-C10; mixture_variation: y_TOL=0.33,Computational,Other
10.1016_j.cej.2008.06.011,10.1016/j.cej.2008.06.011,"hexane, decane",,7.4,C6:C10:TOL = 0.25:0.25:0.5,Y zeolite,FAU-NaY,,,,,2.80E-15,m2/s,523,K,,,,,1.379,bar,Calculation (Vignes equation),exchange_pair: C6-C10; mixture_variation: y_TOL=0.5,Computational,Other
10.1016_j.cej.2008.06.011,10.1016/j.cej.2008.06.011,"hexane, decane",,7.4,C6:C10:TOL = 1:1:1,Y zeolite,FAU-NaY,,,,,2.80E-15,m2/s,523,K,,,,,1.379,bar,Calculation (Vignes equation),exchange_pair: C6-C10; mixture_variation: y_C10=0.33,Computational,Other
10.1016_j.micromeso.2008.02.038,10.1016/j.micromeso.2008.02.038,propene,4.5,3.65,,DD3R,DDR-H,,,,,2.80E-15,m2/s,323,K,,,,,,,Breakthrough experiments,confinement_model: strong,Experimental,Column Dynamics
10.1039_c5gc02832a,10.1039/c5gc02832a,2-methylbutanal,5.5,4.7,,ZSM-5 G-360,MFI,360,,,,2.80E-15,m2/s,278,K,0.5,mol/L,,,,,"Batch uptake experiment, HSDM regression",particle_diameter: 2.656 mm,Experimental,Uptake/Release
10.1016_j.ces.2015.07.029,10.1016/j.ces.2015.07.029,propene,4.5,3.65,,DDR II,DDR,1600,,,,2.88E-15,m2/s,353,K,,,,,0.21,bar,Interference Microscopy (IFM),analysis_method: fit of radial profiles to constant D model (f); process: desorption,Experimental,Microimaging
10.1016_j.ces.2015.07.029_SI,10.1016/j.ces.2015.07.029,propene,4.5,3.65,,DDR,DDR,,,,,2.88E-15,m2/s,353,K,,,,,0.21,bar,interference microscopy (IFM),direction: desorption; pressure_step: 210-0 mbar; analysis: constant D radial profile fit,Experimental,Microimaging
10.1002_prac.19943360309,10.1002/prac.19943360309,ethene,3.9,4.1,,"Ca0,2Na0,8A","LTA-Ca,Na",,Ca2+,,,2.94E-15,m2/s,310,K,,,,,,bar,Gravimetric uptake (kinetic sorption),,Experimental,Uptake/Release
10.1016_j.crci.2005.01.008,10.1016/j.crci.2005.01.008,pyridine,5.5,4.7,,Li-ZSM-5,MFI-Li,35.2,Li+,,,3.00E-15,m2/s,575,K,,,,,0.00023,bar,FTIR,mode: adsorption; pressure_jump: 11.5→23.0 Pa,Experimental,Microimaging
10.1002_chem.202302553,10.1002/chem.202302553,7-hydroxy-3h-phenoxazin-3-one,8,6.6,,H-zeolite-β,BEA-H,,H+,,,3.00E-15,m2/s,,K,5.00E-05,mol/L,,,,,Confocal laser scanning microscopy (CLSM),model: J-aggregation corrected,Experimental,Microimaging
10.18434_t4d303,10.18434/t4d303,polyethylene,,4.7,,ZSM-5,MFI-H,20,,,,3.00E-15,m2/s,623,K,,,,,,,Calculated from Thiele modulus analysis of TGA/DSC kinetics,,Experimental,Uptake/Release
10.3390_ma6072662,10.3390/ma6072662,propene,4.5,3.8,,SAPO-34-meso-1,CHA,,,,,3.01E-15,m2/s,298,K,,,,,,bar,IR micro-imaging,direction: uptake; particle_radius: 15 μm,Experimental,Microimaging
10.1016_j.micromeso.2011.12.025,10.1016/j.micromeso.2011.12.025,butane,4.3,4.1,,CaA (Yucel 1),LTA-Ca,1.04,Ca2+,5.46,per pseudo cell,3.10E-15,m2/s,273,K,,,,,,bar,Gravimetric uptake,diffusivity_type: D (pre-treated); water_content: 0 mol/cage,Experimental,Uptake/Release
10.3390_molecules24203652,10.3390/molecules24203652,potassium(1+),,2.8,,zeolite N,EDI-K,1,,,,3.18E-15,m2/s,298,K,,,,,,,Molecular Dynamics,membrane: ZM-001; system: K+/Cs+; measured_species: host K+,Computational,MD
10.1016_j.cej.2008.01.038,10.1016/j.cej.2008.01.038,copper(2+),,7.4,,Zeolite X,FAU-NaX,,,,,3.25E-15,m2/s,294,K,0.000101,mol/L,0.0504,mol/kg,,,Batch adsorption kinetics,model: Weber-Morris; sorbent_dose: 1 g/L,Experimental,Uptake/Release
10.1039_c5gc02832a,10.1039/c5gc02832a,3-methylbutanal,5.5,4.7,,ZSM-5 G-360,MFI,360,,,,3.30E-15,m2/s,278,K,0.25,mol/L,,,,,"Batch uptake experiment, HSDM regression",particle_diameter: 2.35 mm,Experimental,Uptake/Release
10.3390_ma6072662,10.3390/ma6072662,propene,4.5,3.8,,SAPO-34-microporous,CHA,,,,,3.39E-15,m2/s,298,K,,,,,,bar,IR micro-imaging,direction: release; particle_radius: 15 μm,Experimental,Microimaging
10.1016_j.jhazmat.2009.08.132,10.1016/j.jhazmat.2009.08.132,zinc(2+),,4.1,,NaA,LTA-Na,1.2,,,,3.70E-15,m2/s,298,K,300,mol/L,,,,,batch ion exchange kinetics,diffusion_type: final; solid_liquid_ratio: 2.5,Experimental,Uptake/Release
10.1039_c5gc02832a,10.1039/c5gc02832a,2-methylbutanal,5.5,4.7,,ZSM-5 G-360,MFI,360,,,,3.70E-15,m2/s,278,K,0.125,mol/L,,,,,"Batch uptake experiment, HSDM regression",particle_diameter: 2.35 mm,Experimental,Uptake/Release
10.1016_j.jhazmat.2009.08.132,10.1016/j.jhazmat.2009.08.132,zinc(2+),,4.1,,NaA,LTA-Na,1.2,,,,3.75E-15,m2/s,298,K,250,mol/L,,,,,batch ion exchange kinetics,diffusion_type: final; solid_liquid_ratio: 2.5,Experimental,Uptake/Release
10.1016_j.crci.2005.01.008,10.1016/j.crci.2005.01.008,pyridine,5.5,4.7,,Na-ZSM-5,MFI-Na,35.2,Na+,,,3.80E-15,m2/s,575,K,,,,,0.000115,bar,FTIR,mode: adsorption; pressure_jump: 5.75→11.5 Pa,Experimental,Microimaging
10.1016_j.jhazmat.2009.08.132,10.1016/j.jhazmat.2009.08.132,zinc(2+),,4.1,,NaA,LTA-Na,1.2,,,,3.84E-15,m2/s,298,K,100,mol/L,,,,,batch ion exchange kinetics,diffusion_type: final; solid_liquid_ratio: 0.5,Experimental,Uptake/Release
10.1016_j.jmgm.2019.08.003,10.1016/j.jmgm.2019.08.003,sodium(1+),,7.4,,Na–Y siliceous,FAU-NaY,,,,,3.90E-15,m2/s,350,K,,,,,,,Molecular Dynamics,total_CO2_molecules: 500,Computational,MD
10.1039_c5gc02832a,10.1039/c5gc02832a,2-methylbutanal,5.5,4.7,,ZSM-5 G-360,MFI,360,,,,3.90E-15,m2/s,278,K,0.5,mol/L,,,,,"Batch uptake experiment, HSDM regression",particle_diameter: 3.118 mm,Experimental,Uptake/Release
10.1021_acscatal.0c03138,10.1021/acscatal.0c03138,"2,2-dimethylpentane",,4.7,,ZSM-5,MFI-H,,,,,3.90E-15,m2/s,660,K,,,0,,,,Transition State Theory,,Computational,Other
10.1016_j.jhazmat.2009.08.132,10.1016/j.jhazmat.2009.08.132,zinc(2+),,4.1,,NaA,LTA-Na,1.2,,,,3.93E-15,m2/s,298,K,100,mol/L,,,,,batch ion exchange kinetics,diffusion_type: final; solid_liquid_ratio: 1,Experimental,Uptake/Release
10.1016_j.jhazmat.2009.08.132,10.1016/j.jhazmat.2009.08.132,zinc(2+),,4.1,,NaA,LTA-Na,1.2,,,,3.95E-15,m2/s,298,K,100,mol/L,,,,,batch ion exchange kinetics,diffusion_type: final; solid_liquid_ratio: 2.5,Experimental,Uptake/Release
10.1016_j.jhazmat.2009.08.132,10.1016/j.jhazmat.2009.08.132,zinc(2+),,4.1,,NaA,LTA-Na,1.2,,,,3.96E-15,m2/s,298,K,200,mol/L,,,,,batch ion exchange kinetics,diffusion_type: final; solid_liquid_ratio: 2.5,Experimental,Uptake/Release
10.1016_s1387-1811(01)00320-1,10.1016/s1387-1811(01)00320-1,"1,2-dimethylbenzene",6.8,5.19,,H-ZSM-11,MEL,23,,,,4.00E-15,m2/s,400,K,,,,,6.70E-05,bar,FTIR,,Experimental,Microimaging
10.1016_j.crci.2005.01.008,10.1016/j.crci.2005.01.008,pyridine,5.5,4.7,,H-ZSM-5,MFI-H,33.2,,,,4.00E-15,m2/s,575,K,,,,,,,FTIR,uptake: irreversible,Experimental,Microimaging
10.1016_j.cej.2025.166879,10.1016/j.cej.2025.166879,dideuterium,2.89,,1 vol% D2 in H2,ZAA,,,,,,4.00E-15,m2/s,40,K,1,vol%,0.66,mmol/g,1,bar,Breakthrough curve analysis,diffusion_type: micropore; range_bound: lower,,
10.1016_j.jhazmat.2009.08.132,10.1016/j.jhazmat.2009.08.132,zinc(2+),,4.1,,NaA,LTA-Na,1.2,,,,4.02E-15,m2/s,303,K,100,mol/L,,,,,batch ion exchange kinetics,diffusion_type: final; solid_liquid_ratio: 2.5,Experimental,Uptake/Release
10.1021_acs.jpcc.6c02168,10.1021/acs.jpcc.6c02168,2-methylpentane,5.0,4.7,,MONO MFI,MFI,,,,,4.02E-15,m2/s,300,K,,,,,,,dcTST simulation,channel: average; barrier_assumption: global,Computational,Other
10.1016_j.jhazmat.2009.08.132,10.1016/j.jhazmat.2009.08.132,zinc(2+),,4.1,,NaA,LTA-Na,1.2,,,,4.08E-15,m2/s,298,K,100,mol/L,,,,,batch ion exchange kinetics,diffusion_type: final; solid_liquid_ratio: 1.5,Experimental,Uptake/Release
10.1002_bbpc.19860900505,10.1002/bbpc.19860900505,benzene,5.35,4.7,,ZSM-5,MFI-H,23,H+,,,4.10E-15,m2/s,301,K,,,0.099,g/g,0.0095,bar,Gravimetric uptake,crystal_size: large (3x3x6 μm); geometry_assumption: planar one-sided (L=3 μm),Experimental,Uptake/Release
10.1016_j.jhazmat.2009.08.132,10.1016/j.jhazmat.2009.08.132,zinc(2+),,4.1,,NaA,LTA-Na,1.2,,,,4.12E-15,m2/s,313,K,100,mol/L,,,,,batch ion exchange kinetics,diffusion_type: final; solid_liquid_ratio: 2.5,Experimental,Uptake/Release
10.1016_j.jhazmat.2009.08.132,10.1016/j.jhazmat.2009.08.132,zinc(2+),,4.1,,NaA,LTA-Na,1.2,,,,4.14E-15,m2/s,298,K,150,mol/L,,,,,batch ion exchange kinetics,diffusion_type: final; solid_liquid_ratio: 2.5,Experimental,Uptake/Release
10.1016_j.jhazmat.2009.08.132,10.1016/j.jhazmat.2009.08.132,zinc(2+),,4.1,,NaA,LTA-Na,1.2,,,,4.15E-15,m2/s,298,K,100,mol/L,,,,,batch ion exchange kinetics,diffusion_type: final; solid_liquid_ratio: 2,Experimental,Uptake/Release
10.1039_c5gc02832a,10.1039/c5gc02832a,3-methylbutanal,5.5,4.7,,ZSM-5 G-360,MFI,360,,,,4.20E-15,m2/s,278,K,0.5,mol/L,,,,,"Batch uptake experiment, HSDM regression",particle_diameter: 2.35 mm,Experimental,Uptake/Release
10.1016_j.jhazmat.2009.08.132,10.1016/j.jhazmat.2009.08.132,zinc(2+),,4.1,,NaA,LTA-Na,1.2,,,,4.21E-15,m2/s,323,K,100,mol/L,,,,,batch ion exchange kinetics,diffusion_type: final; solid_liquid_ratio: 2.5,Experimental,Uptake/Release
10.1016_j.jhazmat.2009.08.132,10.1016/j.jhazmat.2009.08.132,zinc(2+),,4.1,,NaA,LTA-Na,1.2,,,,4.21E-15,m2/s,298,K,100,mol/L,,,,,batch ion exchange kinetics,diffusion_type: final; solid_liquid_ratio: 2.5,Experimental,Uptake/Release
10.1016_j.jhazmat.2009.08.132,10.1016/j.jhazmat.2009.08.132,zinc(2+),,4.1,,NaA,LTA-Na,1.2,,,,4.27E-15,m2/s,298,K,100,mol/L,,,,,batch ion exchange kinetics,diffusion_type: final; solid_liquid_ratio: 2.5,Experimental,Uptake/Release
10.1016_j.micromeso.2024.113483_SI,10.1016/j.micromeso.2024.113483,glutamic acid,,3.1,,NaP1-Fe3O4-La(OH)3,GIS-NaP1,,"Fe, La",,,4.48E-15,m2/s,,K,20,?g/L,,,,,Adsorption Kinetics Modeling,model: FPCDSD; diffusion_type: surface; system: ternary,Experimental,Uptake/Release
10.1039_c5gc02832a,10.1039/c5gc02832a,2-methylbutanal,5.5,4.7,,ZSM-5 G-360,MFI,360,,,,4.50E-15,m2/s,278,K,0.25,mol/L,,,,,"Batch uptake experiment, HSDM regression",particle_diameter: 2.35 mm,Experimental,Uptake/Release
10.1016_j.micromeso.2024.113483_SI,10.1016/j.micromeso.2024.113483,aminomethylphosphonic acid,,3.1,,NaP1-Fe3O4-La(OH)3,GIS-NaP1,,"Fe, La",,,4.57E-15,m2/s,,K,20,?g/L,,,,,Adsorption Kinetics Modeling,model: FPCDSD; diffusion_type: surface; system: ternary,Experimental,Uptake/Release
10.1016_s1387-1811(01)00320-1,10.1016/s1387-1811(01)00320-1,"1,4-dimethylbenzene, 1,2-dimethylbenzene",,5.19,50:50:00,H-ZSM-11,MEL,23,,,,5.00E-15,m2/s,375,K,,,,,6.70E-05,bar,FTIR,,Experimental,Microimaging
10.1016_j.micromeso.2024.113483_SI,10.1016/j.micromeso.2024.113483,aminomethylphosphonic acid,,3.1,,NaP1-Fe3O4-La(OH)3,GIS-NaP1,,"Fe, La",,,5.09E-15,m2/s,,K,20,?g/L,,,,,Adsorption Kinetics Modeling,model: FPCDSD; diffusion_type: surface; agitation: 300 RPM; system: single,Experimental,Uptake/Release
10.1016_j.micromeso.2024.113483_SI,10.1016/j.micromeso.2024.113483,aminomethylphosphonic acid,,3.1,,NaP1-Fe3O4-La(OH)3,GIS-NaP1,,"Fe, La",,,5.09E-15,m2/s,,K,50,?g/L,,,,,Adsorption Kinetics Modeling,model: FPCDSD; diffusion_type: surface; agitation: 500 RPM; system: single,Experimental,Uptake/Release
10.1016_j.micromeso.2024.113483_SI,10.1016/j.micromeso.2024.113483,glutamic acid,,3.1,,NaP1-Fe3O4-La(OH)3,GIS-NaP1,,"Fe, La",,,5.09E-15,m2/s,,K,20,?g/L,,,,,Adsorption Kinetics Modeling,model: FPCDSD; diffusion_type: surface; agitation: 300 RPM; system: single,Experimental,Uptake/Release
10.1016_j.micromeso.2024.113483_SI,10.1016/j.micromeso.2024.113483,glutamic acid,,3.1,,NaP1-Fe3O4-La(OH)3,GIS-NaP1,,"Fe, La",,,5.09E-15,m2/s,,K,50,?g/L,,,,,Adsorption Kinetics Modeling,model: FPCDSD; diffusion_type: surface; agitation: 500 RPM; system: single,Experimental,Uptake/Release
10.1021_jacs.3c04260,10.1021/jacs.3c04260,gold(3+),,4.1,,LTA,LTA,,,,,5.17E-15,m2/s,500,K,,,,,,,Well-tempered metadynamics with dcTST,,Computational,MD
10.26434_chemrxiv-2023-hfpqg,10.26434/chemrxiv-2023-hfpqg,gold(3+),,4.1,,LTA,LTA,,,,,5.17E-15,m2/s,500,K,,,,,,,Well-tempered Metadynamics; dcTST,,,
10.3390_molecules24203652,10.3390/molecules24203652,potassium(1+),,2.8,,zeolite N,EDI-K,1,,,,5.22E-15,m2/s,298,K,,,,,,,Molecular Dynamics,membrane: ZM-001; system: K+/Mg2+; measured_species: host K+,Computational,MD
10.3390_molecules24203652,10.3390/molecules24203652,potassium(1+),,2.8,,zeolite N,EDI-K,1,,,,5.39E-15,m2/s,298,K,,,,,,,Molecular Dynamics,membrane: ZM-110; system: K+/Li+; measured_species: host K+,Computational,MD
10.1016_j.crci.2005.01.008,10.1016/j.crci.2005.01.008,pyridine,5.5,4.7,,Na-ZSM-5,MFI-Na,35.2,Na+,,,5.40E-15,m2/s,575,K,,,,,0.00023,bar,FTIR,mode: adsorption; pressure_jump: 11.5→23.0 Pa,Experimental,Microimaging
10.1002_bbpc.19860900505,10.1002/bbpc.19860900505,"1,4-dimethylbenzene",5.8,4.7,,ZSM-5,MFI-H,23,H+,,,5.60E-15,m2/s,301,K,,,0.168,g/g,0.0095,bar,Gravimetric uptake,crystal_size: large (3x3x6 μm); geometry_assumption: spheres (r=1.8 μm),Experimental,Uptake/Release
10.1021_acs.jpcc.6c02168,10.1021/acs.jpcc.6c02168,3-methylpentane,5.0,4.7,,MONO MFI,MFI,,,,,5.70E-15,m2/s,300,K,,,,,,,dcTST simulation,channel: c-direction; barrier_assumption: local,Computational,Other
10.3390_catal10040386,10.3390/catal10040386,nitrogen,3.64,6.5,,H-MOR,MOR-H,,,,,5.89E-15,m2/s,77,K,,,,,,,Adsorption kinetics,NaOH_concentration: 0 mol/L,Experimental,Uptake/Release
10.3390_catal10040386,10.3390/catal10040386,nitrogen,3.64,6.5,,0.05AT-Cal,MOR-H,,,,,5.94E-15,m2/s,77,K,,,,,,,Adsorption kinetics,NaOH_concentration: 0.05 mol/L,Experimental,Uptake/Release
10.1016_s1387-1811(02)00394-3,10.1016/s1387-1811(02)00394-3,cyclohexane,6,4.7,,silicalite-1,MFI-H,,,,,6.00E-15,m2/s,423,K,,,,,,,Frequency Response,,Experimental,FR
10.1016_j.micromeso.2007.01.015,10.1016/j.micromeso.2007.01.015,cyclohexane,6,4.7,,silicalite-1 (B),MFI,1338,,,,6.00E-15,m2/s,423,K,,,,,,,Frequency Response (FR),diffusion_component: D01; process: single diffusion process,Experimental,FR
10.1016_j.crci.2005.01.008,10.1016/j.crci.2005.01.008,pyridine,5.5,4.7,,Li-ZSM-5,MFI-Li,35.2,Li+,,,6.00E-15,m2/s,575,K,,,,,0.00046,bar,FTIR,mode: adsorption; pressure_jump: 23.0→46.0 Pa,Experimental,Microimaging
10.1016_j.cej.2008.01.038,10.1016/j.cej.2008.01.038,copper(2+),,7.4,,Zeolite X,FAU-NaX,,,,,6.17E-15,m2/s,294,K,0.00485,mol/L,0.59,mol/kg,,,Batch adsorption kinetics,model: Weber-Morris; sorbent_dose: 3 g/L,Experimental,Uptake/Release
10.3390_catal10040386,10.3390/catal10040386,nitrogen,3.64,6.5,,0.1AT-Cal,MOR-H,,,,,6.18E-15,m2/s,77,K,,,,,,,Adsorption kinetics,NaOH_concentration: 0.1 mol/L,Experimental,Uptake/Release
10.3390_catal10040386,10.3390/catal10040386,nitrogen,3.64,6.5,,0.2AT-Cal,MOR-H,,,,,6.24E-15,m2/s,77,K,,,,,,,Adsorption kinetics,NaOH_concentration: 0.2 mol/L,Experimental,Uptake/Release
10.1016_j.micromeso.2008.01.047,10.1016/j.micromeso.2008.01.047,2-methoxy-2-methylpropane,6.2,4.7,,silicalite-1,MFI-H,,,,,6.33E-15,m2/s,600,K,,,4,mol/u.c.,,,Molecular Dynamics (MD) simulation,,Computational,MD
10.1016_j.cej.2008.01.038,10.1016/j.cej.2008.01.038,cadmium(2+),,7.4,,Zeolite X,FAU-NaX,,,,,6.41E-15,m2/s,294,K,8.30E-05,mol/L,0.0518,mol/kg,,,Batch adsorption kinetics,model: Weber-Morris; sorbent_dose: 1 g/L,Experimental,Uptake/Release
10.1016_j.cej.2008.01.038,10.1016/j.cej.2008.01.038,cadmium(2+),,7.4,,Zeolite X,FAU-NaX,,,,,6.45E-15,m2/s,294,K,0.00489,mol/L,0.675,mol/kg,,,Batch adsorption kinetics,model: Weber-Morris; sorbent_dose: 0.5 g/L,Experimental,Uptake/Release
10.1016_j.micromeso.2024.113483_SI,10.1016/j.micromeso.2024.113483,glycine,,3.1,,NaP1-Fe3O4-La(OH)3,GIS-NaP1,,"Fe, La",,,6.45E-15,m2/s,,K,20,?g/L,,,,,Adsorption Kinetics Modeling,model: FPCDSD; diffusion_type: surface; system: ternary,Experimental,Uptake/Release
10.1039_c5gc02832a,10.1039/c5gc02832a,2-methylbutanal,5.5,4.7,,ZSM-5 G-360,MFI,360,,,,6.50E-15,m2/s,278,K,0.5,mol/L,,,,,"Batch uptake experiment, HSDM regression",particle_diameter: 2.35 mm,Experimental,Uptake/Release
10.1002_bbpc.19860900505,10.1002/bbpc.19860900505,3-methylpentane,5,4.7,,ZSM-5,MFI-H,23,H+,,,6.60E-15,m2/s,296,K,,,0.091,g/g,0.0095,bar,Gravimetric uptake,crystal_size: large (3x3x6 μm); geometry_assumption: planar two-sided (L=3 μm),Experimental,Uptake/Release
10.1002_prac.19943360309,10.1002/prac.19943360309,ethene,3.9,4.1,,"Ca0,2Na0,8A","LTA-Ca,Na",,Ca2+,,,6.60E-15,m2/s,310,K,,,,,,bar,Gravimetric uptake (kinetic sorption),,Experimental,Uptake/Release
10.1016_j.micromeso.2024.113483_SI,10.1016/j.micromeso.2024.113483,glycine,,3.1,,NaP1-Fe3O4-La(OH)3,GIS-NaP1,,"Fe, La",,,6.64E-15,m2/s,,K,50,?g/L,,,,,Adsorption Kinetics Modeling,model: FPCDSD; diffusion_type: surface; agitation: 500 RPM; system: single,Experimental,Uptake/Release
10.1016_j.micromeso.2024.113483_SI,10.1016/j.micromeso.2024.113483,glycine,,3.1,,NaP1-Fe3O4-La(OH)3,GIS-NaP1,,"Fe, La",,,6.78E-15,m2/s,,K,20,?g/L,,,,,Adsorption Kinetics Modeling,model: FPCDSD; diffusion_type: surface; agitation: 300 RPM; system: single,Experimental,Uptake/Release
10.1016_j.micromeso.2024.113483_SI,10.1016/j.micromeso.2024.113483,glycine,,3.1,,NaP1-Fe3O4-La(OH)3,GIS-NaP1,,"Fe, La",,,6.89E-15,m2/s,,K,10,?g/L,,,,,Adsorption Kinetics Modeling,model: FPCDSD; diffusion_type: surface; agitation: 150 RPM; system: single,Experimental,Uptake/Release
10.1016_j.micromeso.2024.113483_SI,10.1016/j.micromeso.2024.113483,aminomethylphosphonic acid,,3.1,,NaP1-Fe3O4-La(OH)3,GIS-NaP1,,"Fe, La",,,6.89E-15,m2/s,,K,10,?g/L,,,,,Adsorption Kinetics Modeling,model: FPCDSD; diffusion_type: surface; agitation: 150 RPM; system: single,Experimental,Uptake/Release
10.1016_j.micromeso.2024.113483_SI,10.1016/j.micromeso.2024.113483,glutamic acid,,3.1,,NaP1-Fe3O4-La(OH)3,GIS-NaP1,,"Fe, La",,,6.89E-15,m2/s,,K,10,?g/L,,,,,Adsorption Kinetics Modeling,model: FPCDSD; diffusion_type: surface; agitation: 150 RPM; system: single,Experimental,Uptake/Release
10.1016_j.micromeso.2006.01.024,10.1016/j.micromeso.2006.01.024,undecane,4.9,5.6,,Untreated ZSM-12,MTW-H,58,,,,7.00E-15,m2/s,373,K,,,,,,,Gravimetric uptake (TGA),,Experimental,Uptake/Release
10.1002_chem.202302553,10.1002/chem.202302553,7-hydroxy-3h-phenoxazin-3-one,8,6.6,,H-zeolite-β,BEA-H,,H+,,,7.00E-15,m2/s,,K,5.00E-05,mol/L,,,,,Confocal laser scanning microscopy (CLSM),model: normal diffusion (without J-aggregation correction),Experimental,Microimaging
10.1016_j.jcat.2008.06.015,10.1016/j.jcat.2008.06.015,(propan-2-yl)benzene,6.8,4.7,,AZ5-1,MFI,14.5,,,,7.10E-15,m2/s,308,K,,,,,0.0016,bar,Gravimetric uptake (IGA),mode: adsorption,Experimental,Uptake/Release
10.1016_j.cej.2008.01.038,10.1016/j.cej.2008.01.038,cadmium(2+),,7.4,,Zeolite X,FAU-NaX,,,,,7.39E-15,m2/s,294,K,0.00282,mol/L,0.466,mol/kg,,,Batch adsorption kinetics,model: Weber-Morris; sorbent_dose: 1 g/L,Experimental,Uptake/Release
10.3390_catal10040386,10.3390/catal10040386,nitrogen,3.64,6.5,,0.4AT-Cal,MOR-H,,,,,7.39E-15,m2/s,77,K,,,,,,,Adsorption kinetics,NaOH_concentration: 0.4 mol/L,Experimental,Uptake/Release
10.1016_j.cej.2008.01.038,10.1016/j.cej.2008.01.038,lead(2+),,7.4,,Zeolite X,FAU-NaX,,,,,7.61E-15,m2/s,294,K,0.00523,mol/L,2.32,mol/kg,,,Batch adsorption kinetics,model: Weber-Morris; sorbent_dose: 0.5 g/L,Experimental,Uptake/Release
