Repository: leipeng66666/diffagent

# 表格数据可视化问答AI Agent

一个专门针对表格数据的智能可视化问答系统，能够理解自然语言查询，自动分析数据，并生成专业的可视化图表。

## 🌟 核心特性

### 智能语义解析
- **实体识别**: 自动识别查询中的关键实体（如"二氧化碳"、"温度"等）
- **条件提取**: 智能解析查询条件（如"大于100"、"包含CO2"等）
- **意图识别**: 理解用户的分析意图（趋势分析、对比分析、分布分析等）
- **单位识别**: 智能识别和转换各种单位（温度、压力、浓度等）⭐

### 同义词映射系统
- **智能列匹配**: 将自然语言实体映射到表格列名
- **多语言支持**: 支持中英文同义词映射
- **自定义扩展**: 支持添加领域特定的同义词

### 混合RAG策略
- **关键词检索**: 基于TF-IDF的精确匹配
- **向量检索**: 基于语义相似度的深度匹配
- **混合融合**: 结合两种检索策略获得最佳结果

### 专业可视化
- **自动图表推荐**: 根据数据特征和查询需求推荐合适的图表类型
- **多种图表类型**: 支持直方图、散点图、柱状图、饼图、热力图等
- **交互式图表**: 支持Plotly交互式可视化

File: data/consolidated_cleand.csv (part 4 of 26)
filename,doi,guest_molecule,KD_A,PLD_A,guest_composition,zeolite_name,std_zeolite_name,si_al_ratio,modified_ion,loading_value,loading_unit,diffusion_coefficient_value,diffusion_coefficient_unit,temperature_value,temperature_unit,concentration_value,concentration_unit,adsorption_loading_value,adsorption_loading_unit,pressure_value,pressure_unit,experimental_method,distinguishing_variable,method_type,method_category
10.1016_j.jcat.2008.06.015,10.1016/j.jcat.2008.06.015,(propan-2-yl)benzene,6.8,4.7,,AZ5-2,MFI,12,,,,7.70E-15,m2/s,308,K,,,,,0.0016,bar,Gravimetric uptake (IGA),mode: adsorption,Experimental,Uptake/Release
10.1016_s1387-1811(99)00229-2,10.1016/s1387-1811(99)00229-2,ethylbenzene,6,4.7,,Silicalite-1 (B),MFI,,,,,7.90E-15,m2/s,323,K,,,4,molecules/unit cell,0.0008,bar,Frequency Response,,Experimental,FR
10.1016_s1383-5866(03)00008-x,10.1016/s1383-5866(03)00008-x,2-methylhexane,5.6,4.7,,MFI,MFI,,,,,8.27E-15,m2/s,,K,,,0,,,,Theoretical calculation,direction: z,Computational,Other
10.1021_acs.jpcc.6c02168,10.1021/acs.jpcc.6c02168,2-methylpentane,5.0,4.7,,MONO MFI,MFI,,,,,8.37E-15,m2/s,300,K,,,,,,,dcTST simulation,channel: zigzag; barrier_assumption: global,Computational,Other
10.1002_prac.19943360309,10.1002/prac.19943360309,ethene,3.9,4.1,,"Ca0,2Na0,8A","LTA-Ca,Na",,Ca2+,,,8.99E-15,m2/s,310,K,,,,,,bar,Gravimetric uptake (kinetic sorption),,Experimental,Uptake/Release
10.1016_j.cej.2023.146470,10.1016/j.cej.2023.146470,1-butene,,4.69,,FER,FER,40,,,,9.00E-15,m2/s,693,K,,,,,1.01325,bar,in situ DRIFTS,channel_prefill: N2,Experimental,Other
10.1002_ceat.201500166,10.1002/ceat.201500166,laminaribiose,8,6.6,,BEA50,BEA-H,50,,,,9.70E-15,m2/s,343,K,,,,,,,Batch desorption kinetics,mode: desorption,Experimental,Uptake/Release
10.1016_j.cej.2025.166879,10.1016/j.cej.2025.166879,dideuterium,2.89,7.4,1 vol% D2 in H2,13X,FAU-NaX,,,,,1.00E-14,m2/s,40,K,1,vol%,0.59,mmol/g,1,bar,Breakthrough curve analysis,diffusion_type: micropore; range_bound: upper,,
10.1021_acs.jpcc.6c02168,10.1021/acs.jpcc.6c02168,2-methylpentane,5.0,4.7,,MONO MFI,MFI,,,,,1.02E-14,m2/s,300,K,,,,,,,dcTST simulation,channel: c-direction; barrier_assumption: local,Computational,Other
10.3390_molecules24203652,10.3390/molecules24203652,potassium(1+),,2.8,,zeolite N,EDI-K,1,,,,1.07E-14,m2/s,298,K,,,,,,,Molecular Dynamics,membrane: ZM-001; system: K+/Ca2+; measured_species: host K+,Computational,MD
10.1016_s1387-1811(00)00141-4,10.1016/s1387-1811(00)00141-4,hexane,4.3,4.7,,silicalite,MFI,,,,,1.10E-14,m2/s,353,K,,,,,0.00066661,bar,Microscope FTIR mapping,direction: x,Experimental,Microimaging
10.3390_ma6072662,10.3390/ma6072662,propene,4.5,3.8,,SAPO-34-meso-2,CHA,,,,,1.12E-14,m2/s,298,K,,,,,,bar,IR micro-imaging,direction: uptake; particle_radius: 17 μm,Experimental,Microimaging
10.1016_j.micromeso.2008.01.047,10.1016/j.micromeso.2008.01.047,2-methoxy-2-methylpropane,6.2,4.7,,silicalite-1,MFI-H,,,,,1.15E-14,m2/s,600,K,,,5,mol/u.c.,,,Molecular Dynamics (MD) simulation,,Computational,MD
10.3390_molecules24203652,10.3390/molecules24203652,potassium(1+),,2.8,,zeolite N,EDI-K,1,,,,1.16E-14,m2/s,298,K,,,,,,,Molecular Dynamics,membrane: ZM-001; system: K+/Rb+; measured_species: host K+,Computational,MD
10.1016_j.cej.2018.08.054,10.1016/j.cej.2018.08.054,propene,4.5,3.8,,SAPO-34,CHA,,,,,1.18E-14,m2/s,313,K,,,,,,,uptake rate method (IGA),,Experimental,Uptake/Release
10.3390_molecules24203652,10.3390/molecules24203652,potassium(1+),,2.8,,zeolite N,EDI-K,1,,,,1.18E-14,m2/s,298,K,,,,,,,Molecular Dynamics,membrane: ZM-001; system: K+/K+; measured_species: K+,Computational,MD
10.1016_j.cej.2008.01.038,10.1016/j.cej.2008.01.038,cadmium(2+),,7.4,,Zeolite X,FAU-NaX,,,,,1.19E-14,m2/s,294,K,0.000479,mol/L,0.177,mol/kg,,,Batch adsorption kinetics,model: Weber-Morris; sorbent_dose: 1 g/L,Experimental,Uptake/Release
10.1016_s1387-1811(01)00320-1,10.1016/s1387-1811(01)00320-1,"1,2-dimethylbenzene",6.8,5.19,,H-ZSM-11,MEL,23,,,,1.20E-14,m2/s,425,K,,,,,6.70E-05,bar,FTIR,,Experimental,Microimaging
10.1016_j.micromeso.2008.01.047,10.1016/j.micromeso.2008.01.047,2-methoxy-2-methylpropane,6.2,4.7,,silicalite-1,MFI-H,,,,,1.20E-14,m2/s,425,K,,,1月4日,mol/u.c.,,,gravimetric uptake (Fickian analysis),,Experimental,Uptake/Release
10.1039_c5gc02832a,10.1039/c5gc02832a,3-(methylsulfanyl)propanal,6,4.7,,ZSM-5 G-360,MFI,360,,,,1.20E-14,m2/s,278,K,0.5,mol/L,,,,,"Batch uptake experiment, HSDM regression",particle_diameter: 2.35 mm,Experimental,Uptake/Release
10.3390_molecules24203652,10.3390/molecules24203652,sodium(1+),,2.8,,zeolite N,EDI-K,1,,,,1.20E-14,m2/s,298,K,,,,,,,Molecular Dynamics,membrane: ZM-110; system: K+/Na+; measured_species: guest cation M^n+,Computational,MD
10.1016_j.cej.2025.166879,10.1016/j.cej.2025.166879,dideuterium,2.89,,1 vol% D2 in H2,ZAA,,,,,,1.20E-14,m2/s,40,K,1,vol%,0.66,mmol/g,1,bar,Breakthrough curve analysis,diffusion_type: micropore; range_bound: upper,,
10.1016_j.jcat.2008.06.015,10.1016/j.jcat.2008.06.015,(propan-2-yl)benzene,6.8,4.7,,AZ5-3,MFI,11,,,,1.22E-14,m2/s,308,K,,,,,0.0016,bar,Gravimetric uptake (IGA),mode: adsorption,Experimental,Uptake/Release
10.3390_w18070857,10.3390/w18070857,lead(2+),,3.1,,zeolite P,GIS-Na,1.63,,,,1.28E-14,m2/s,298,K,100,mg/L,,,1,bar,Batch adsorption kinetics (Vermeulen approximation),,Experimental,Uptake/Release
10.1021_acscatal.0c03138,10.1021/acscatal.0c03138,"2,3-dimethylpentane",,4.7,,ZSM-5,MFI-H,,,,,1.30E-14,m2/s,480,K,,,0,,,,Transition State Theory,,Computational,Other
10.1016_s1387-1811(01)00320-1,10.1016/s1387-1811(01)00320-1,"1,4-dimethylbenzene, 1,2-dimethylbenzene",,5.19,50:50:00,H-ZSM-11,MEL,23,,,,1.40E-14,m2/s,425,K,,,,,6.70E-05,bar,FTIR,,Experimental,Microimaging
10.1039_c5gc02832a,10.1039/c5gc02832a,3-(methylsulfanyl)propanal,6,4.7,,ZSM-5 G-360,MFI,360,,,,1.40E-14,m2/s,278,K,0.125,mol/L,,,,,"Batch uptake experiment, HSDM regression",particle_diameter: 2.35 mm,Experimental,Uptake/Release
10.3390_molecules24203652,10.3390/molecules24203652,potassium(1+),,2.8,,zeolite N,EDI-K,1,,,,1.41E-14,m2/s,298,K,,,,,,,Molecular Dynamics,membrane: ZM-110; system: K+/K+; measured_species: K+,Computational,MD
10.1016_j.cej.2008.01.038,10.1016/j.cej.2008.01.038,copper(2+),,7.4,,Zeolite X,FAU-NaX,,,,,1.42E-14,m2/s,294,K,0.0051,mol/L,0.951,mol/kg,,,Batch adsorption kinetics,model: Weber-Morris; sorbent_dose: 1 g/L,Experimental,Uptake/Release
10.1002_ceat.201500166,10.1002/ceat.201500166,laminaribiose,8,6.6,,BEA50,BEA-H,50,,,,1.47E-14,m2/s,313,K,,,,,,,Batch adsorption kinetics,mode: adsorption,Experimental,Uptake/Release
10.1016_j.heliyon.2019.e02143,10.1016/j.heliyon.2019.e02143,lead,,3.1,,clinoptilolite,HEU,,,,,1.50E-14,m2/s,298,K,0.01,mol/L,,,,,batch adsorption kinetics with HSDM,run: Pb; diffusivity_type: Do; particle_size: 1.18-1.4 mm; solid_mass: 20 g,Experimental,Uptake/Release
10.1039_c5gc02832a,10.1039/c5gc02832a,2-methylpropanal,5,4.7,,ZSM-5 G-360,MFI,360,,,,1.50E-14,m2/s,278,K,0.125,mol/L,,,,,"Batch uptake experiment, HSDM regression",particle_diameter: 2.35 mm,Experimental,Uptake/Release
10.3390_molecules24203652,10.3390/molecules24203652,rubidium(1+),,2.8,,zeolite N,EDI-K,1,,,,1.57E-14,m2/s,298,K,,,,,,,Molecular Dynamics,membrane: ZM-110; system: K+/Rb+; measured_species: guest cation M^n+,Computational,MD
10.1002_bbpc.19860900505,10.1002/bbpc.19860900505,benzene,5.35,4.7,,ZSM-5,MFI-H,23,H+,,,1.60E-14,m2/s,301,K,,,0.099,g/g,0.0095,bar,Gravimetric uptake,crystal_size: large (3x3x6 μm); geometry_assumption: planar two-sided (L=3 μm),Experimental,Uptake/Release
10.1016_j.micromeso.2008.01.047,10.1016/j.micromeso.2008.01.047,2-methoxy-2-methylpropane,6.2,4.7,,silicalite-1,MFI-H,,,,,1.61E-14,m2/s,448,K,,,1月4日,mol/u.c.,,,gravimetric uptake (Fickian analysis),,Experimental,Uptake/Release
10.1016_j.jcat.2008.06.015,10.1016/j.jcat.2008.06.015,(propan-2-yl)benzene,6.8,4.7,,AZ5-1,MFI,14.5,,,,1.64E-14,m2/s,308,K,,,,,0.0008,bar,Gravimetric uptake (IGA),mode: adsorption,Experimental,Uptake/Release
10.1016_j.micromeso.2009.01.025,10.1016/j.micromeso.2009.01.025,"1,4-dimethylbenzene",5.8,4.7,,H-ZSM-5,MFI-H,45,,,,1.70E-14,m2/s,616,K,,,3.6,molec/u.c.,0.0003,bar,Frequency Response,"model: dual process, constant PSD=1.49e-6 m; component: D2",Experimental,FR
10.1016_j.heliyon.2019.e02143,10.1016/j.heliyon.2019.e02143,lead,,3.1,,clinoptilolite,HEU,,,,,1.70E-14,m2/s,298,K,0.01,mol/L,,,,,batch adsorption kinetics with HSDM,run: Pb; diffusivity_type: Dsavr; particle_size: 1.18-1.4 mm; solid_mass: 20 g,Experimental,Uptake/Release
10.1002_cjce.5450600408,10.1002/cjce.5450600408,nitrogen,3.64,4.1,,4A,LTA-Na,,,,,1.70E-14,m2/s,308,K,,,,,1,bar,Chromatography,,Experimental,Column Dynamics
10.1016_j.heliyon.2019.e02143,10.1016/j.heliyon.2019.e02143,lead,,3.1,,clinoptilolite,HEU,,,,,1.80E-14,m2/s,298,K,0.01,mol/L,,,,,batch adsorption kinetics with HSDM,run: Pb_1; diffusivity_type: Do; particle_size: 1.18-1.4 mm; solid_mass: 10 g,Experimental,Uptake/Release
10.1039_c5gc02832a,10.1039/c5gc02832a,3-(methylsulfanyl)propanal,6,4.7,,ZSM-5 G-360,MFI,360,,,,1.80E-14,m2/s,278,K,0.25,mol/L,,,,,"Batch uptake experiment, HSDM regression",particle_diameter: 2.35 mm,Experimental,Uptake/Release
10.1016_j.micromeso.2009.01.025_SI,10.1016/j.micromeso.2009.01.025,"1,4-dimethylbenzene",5.8,4.7,,H-ZSM-5,MFI-H,45,,,,1.80E-14,m2/s,616,K,,,3.6,molecules/unit cell,0.0003,bar,Frequency Response,process: D2,Experimental,FR
10.3390_molecules24203652,10.3390/molecules24203652,potassium(1+),,2.8,,zeolite N,EDI-K,1,,,,1.90E-14,m2/s,298,K,,,,,,,Molecular Dynamics,membrane: ZM-001; system: K+/NH4+; measured_species: host K+,Computational,MD
10.1021_acs.jpcc.6c02168,10.1021/acs.jpcc.6c02168,3-methylpentane,5.0,4.7,,MONO MFI,MFI,,,,,1.92E-14,m2/s,300,K,,,,,,,dcTST simulation,channel: straight; barrier_assumption: local,Computational,Other
10.3390_w18070857,10.3390/w18070857,mercury(2+),,3.1,,zeolite P,GIS-Na,1.63,,,,1.97E-14,m2/s,298,K,100,mg/L,,,1,bar,Batch adsorption kinetics (Vermeulen approximation),,Experimental,Uptake/Release
10.1016_j.molcata.2009.07.015,10.1016/j.molcata.2009.07.015,"1,4-dimethylbenzene",5.8,7,C_p-x = 50%,H-CIT-1,CON,35,,,,2.00E-14,m2/s,330,K,,,,,,,FTIR,diffusion_mode: codiffusion,Experimental,Microimaging
10.1016_j.molcata.2009.07.015,10.1016/j.molcata.2009.07.015,"1,2-dimethylbenzene",6.8,7,C_p-x = 50%,H-CIT-1,CON,35,,,,2.00E-14,m2/s,330,K,,,,,,,FTIR,diffusion_mode: codiffusion,Experimental,Microimaging
10.1016_j.molcata.2009.07.015,10.1016/j.molcata.2009.07.015,"1,4-dimethylbenzene",5.8,7,C_p-x = 50%,H-CIT-1,CON,35,,,,2.00E-14,m2/s,350,K,,,,,,,FTIR,diffusion_mode: codiffusion,Experimental,Microimaging
10.1016_j.molcata.2009.07.015,10.1016/j.molcata.2009.07.015,"1,2-dimethylbenzene",6.8,7,C_p-x = 50%,H-CIT-1,CON,35,,,,2.00E-14,m2/s,350,K,,,,,,,FTIR,diffusion_mode: codiffusion,Experimental,Microimaging
10.1016_j.molcata.2009.07.015,10.1016/j.molcata.2009.07.015,"1,2-dimethylbenzene",6.8,7,C_o-x = 50%,H-CIT-1,CON,35,,,,2.00E-14,m2/s,400,K,,,,,6.70E-05,bar,FTIR,diffusion_mode: counterdiffusion; counterdiffusion_type: o+p-xylene,Experimental,Microimaging
10.1016_s1387-1811(01)00320-1,10.1016/s1387-1811(01)00320-1,"1,4-dimethylbenzene, 1,2-dimethylbenzene",,7.42,50:50:00,H-SSZ-24,AFI,52,,,,2.00E-14,m2/s,375,K,,,,,6.70E-05,bar,FTIR,,Experimental,Microimaging
10.1016_s1387-1811(01)00320-1,10.1016/s1387-1811(01)00320-1,"1,4-dimethylbenzene",5.8,5.19,,H-ZSM-11,MEL,23,,,,2.00E-14,m2/s,350,K,,,,,6.70E-05,bar,FTIR,,Experimental,Microimaging
10.1016_j.crci.2005.01.008,10.1016/j.crci.2005.01.008,benzene,5.35,4.7,"benzene, ethylbenzene",H-ZSM-5,MFI-H,33.2,,,,2.00E-14,m2/s,395,K,,,0.02,mmol/g,0.00115,bar,FTIR,mode: counter-diffusion; counter_molecule: ethylbenzene,Experimental,Microimaging
10.1016_j.crci.2005.01.008,10.1016/j.crci.2005.01.008,ethylbenzene,6,4.7,"benzene, ethylbenzene",H-ZSM-5,MFI-H,33.2,,,,2.00E-14,m2/s,395,K,,,0.3,mmol/g,0.00115,bar,FTIR,mode: counter-diffusion; counter_molecule: benzene,Experimental,Microimaging
10.1002_jctb.5249,10.1002/jctb.5249,ammonium phosphate,,,5 mg/L NH4+ : 15 mg/L PO4^{3-},Ze-Ca,Ze-Ca,,Ca2+,9.4,wt%,2.00E-14,m2/s,294,K,15,mol/L,,,,,Batch kinetic experiments; HPDM and SPM analysis,measured_species: PO4^{3-}; model: HPDM; mechanism: particle diffusion,Experimental,Uptake/Release
10.1007_s10450-0,10.1007/s10450-0,"carbon dioxide, methane, nitrogen",,4.7,,ZSM-5,MFI-H,13,,,,2.00E-14,m2/s,303,K,,,,,1,bar,Volumetric adsorption kinetics (ROA) with non-isothermal FD model,diffusivity_type: intracrystalline; crystal_size: 0.4-0.5 μm,Experimental,Uptake/Release
10.1021_acs.jpcc.6c02168,10.1021/acs.jpcc.6c02168,3-methylpentane,5.0,4.7,,silicalite-1,MFI,,,,,2.00E-14,m2/s,300,K,,,1,molecules/unit cell,,,IR microimaging (IRM),,Experimental,Microimaging
10.1016_j.cej.2008.01.038,10.1016/j.cej.2008.01.038,cadmium(2+),,7.4,,Zeolite X,FAU-NaX,,,,,2.03E-14,m2/s,294,K,0.0048,mol/L,0.664,mol/kg,,,Batch adsorption kinetics,model: Weber-Morris; sorbent_dose: 1 g/L,Experimental,Uptake/Release
10.3390_molecules24203652,10.3390/molecules24203652,potassium(1+),,2.8,,zeolite N,EDI-K,1,,,,2.06E-14,m2/s,298,K,,,,,,,Molecular Dynamics,membrane: ZM-110; system: K+/Ca2+; measured_species: host K+,Computational,MD
10.1021_acs.jpcc.6c02168,10.1021/acs.jpcc.6c02168,3-methylpentane,5.0,4.7,,MONO MFI,MFI,,,,,2.09E-14,m2/s,300,K,,,,,,,dcTST simulation,channel: average; barrier_assumption: local,Computational,Other
10.1016_j.micromeso.2006.01.024,10.1016/j.micromeso.2006.01.024,"1,3-dimethylcyclohexane",6.5,5.6,,Untreated ZSM-12,MTW-H,58,,,,2.10E-14,m2/s,373,K,,,,,,,Gravimetric uptake (TGA),,Experimental,Uptake/Release
10.1002_jctb.5249,10.1002/jctb.5249,ammonium phosphate,,,5 mg/L NH4+ : 15 mg/L PO4^{3-},Ze-Ca,Ze-Ca,,Ca2+,9.4,wt%,2.10E-14,m2/s,294,K,15,mol/L,,,,,Batch kinetic experiments; HPDM and SPM analysis,measured_species: PO4^{3-}; model: SPM; mechanism: particle diffusion,Experimental,Uptake/Release
10.1016_j.micromeso.2007.01.015,10.1016/j.micromeso.2007.01.015,cyclopentane,5.3,4.7,,silicalite-1 (B),MFI,1338,,,,2.20E-14,m2/s,253,K,,,3.8,molecules/unit cell,,,Frequency Response (FR),diffusion_component: D02; process: slower diffusion process,Experimental,FR
10.1039_c5gc02832a,10.1039/c5gc02832a,2-methylpropanal,5,4.7,,ZSM-5 G-360,MFI,360,,,,2.20E-14,m2/s,278,K,0.25,mol/L,,,,,"Batch uptake experiment, HSDM regression",particle_diameter: 2.35 mm,Experimental,Uptake/Release
10.3390_molecules24203652,10.3390/molecules24203652,potassium(1+),,2.8,,zeolite N,EDI-K,1,,,,2.28E-14,m2/s,298,K,,,,,,,Molecular Dynamics,membrane: ZM-110; system: K+/Mg2+; measured_species: host K+,Computational,MD
10.1039_c5gc02832a,10.1039/c5gc02832a,3-(methylsulfanyl)propanal,6,4.7,,ZSM-5 G-360,MFI,360,,,,2.30E-14,m2/s,278,K,0.5,mol/L,,,,,"Batch uptake experiment, HSDM regression",particle_diameter: 3.118 mm,Experimental,Uptake/Release
10.1016_j.micromeso.2011.12.025,10.1016/j.micromeso.2011.12.025,nitrogen,3.64,4.1,,Linde 5A (lot 550045),LTA-Ca,1.01,Ca2+,4.66,per pseudo cell,2.40E-14,m2/s,250,K,,,,,,,Gravimetric uptake,,Experimental,Uptake/Release
10.1016_j.jece.2014.05.012,10.1016/j.jece.2014.05.012,hexaamminecobalt(iii),,3.1,,clinoptilolite,HEU,,NH4+,1.45,mequiv./g,2.40E-14,m2/s,298,K,0.15,mol/L,,,,,batch ion exchange kinetics,,Experimental,Uptake/Release
10.1016_j.heliyon.2019.e02143,10.1016/j.heliyon.2019.e02143,lead,,3.1,,clinoptilolite,HEU,,,,,2.40E-14,m2/s,298,K,0.01,mol/L,,,,,batch adsorption kinetics with HSDM,run: Pb_1; diffusivity_type: Dsavr; particle_size: 1.18-1.4 mm; solid_mass: 10 g,Experimental,Uptake/Release
10.3390_molecules24203652,10.3390/molecules24203652,potassium(1+),,2.8,,zeolite N,EDI-K,1,,,,2.40E-14,m2/s,298,K,,,,,,,Molecular Dynamics,membrane: ZM-110; system: K+/Rb+; measured_species: host K+,Computational,MD
10.3390_molecules24203652,10.3390/molecules24203652,calcium(2+),,2.8,,zeolite N,EDI-K,1,,,,2.49E-14,m2/s,298,K,,,,,,,Molecular Dynamics,membrane: ZM-110; system: K+/Ca2+; measured_species: guest cation M^n+,Computational,MD
10.1002_jctb.5249,10.1002/jctb.5249,ammonium phosphate,,3.1,5 mg/L NH4+ : 15 mg/L PO4^{3-},Ze-Mg1,GIS,,Mg2+,4.3,wt%,2.50E-14,m2/s,294,K,15,mol/L,,,,,Batch kinetic experiments; HPDM and SPM analysis,measured_species: PO4^{3-}; model: HPDM; mechanism: particle diffusion,Experimental,Uptake/Release
10.1039_c5gc02832a,10.1039/c5gc02832a,2-methylpropanal,5,4.7,,ZSM-5 G-360,MFI,360,,,,2.50E-14,m2/s,278,K,0.5,mol/L,,,,,"Batch uptake experiment, HSDM regression",particle_diameter: 2.656 mm,Experimental,Uptake/Release
10.3390_ma6072662,10.3390/ma6072662,propene,4.5,3.8,,SAPO-34-meso-2,CHA,,,,,2.54E-14,m2/s,298,K,,,,,,bar,IR micro-imaging,direction: uptake; particle_radius: 17 μm,Experimental,Microimaging
10.3390_w18070857,10.3390/w18070857,mercury(2+),,3.1,,zeolite P,GIS-Na,1.63,,,,2.59E-14,m2/s,298,K,200,mg/L,,,1,bar,Batch adsorption kinetics (Vermeulen approximation),,Experimental,Uptake/Release
10.1016_j.micromeso.2006.01.024,10.1016/j.micromeso.2006.01.024,undecane,4.9,5.6,,Alkaline treated ZSM-12,MTW-H,58,,,,2.60E-14,m2/s,373,K,,,,,,,Gravimetric uptake (TGA),,Experimental,Uptake/Release
10.1002_bbpc.19860900505,10.1002/bbpc.19860900505,3-methylpentane,5,4.7,,ZSM-5,MFI-H,23,H+,,,2.60E-14,m2/s,296,K,,,0.091,g/g,0.0095,bar,Gravimetric uptake,crystal_size: large (3x3x6 μm); geometry_assumption: planar one-sided (L=3 μm),Experimental,Uptake/Release
10.1002_jctb.5249,10.1002/jctb.5249,ammonium phosphate,,3.1,5 mg/L NH4+ : 15 mg/L PO4^{3-},Ze-Mg1,GIS,,Mg2+,4.3,wt%,2.60E-14,m2/s,294,K,15,mol/L,,,,,Batch kinetic experiments; HPDM and SPM analysis,measured_species: PO4^{3-}; model: SPM; mechanism: particle diffusion,Experimental,Uptake/Release
10.3390_molecules24203652,10.3390/molecules24203652,rubidium(1+),,2.8,,zeolite N,EDI-K,1,,,,2.61E-14,m2/s,298,K,,,,,,,Molecular Dynamics,membrane: ZM-001; system: K+/Rb+; measured_species: guest cation M^n+,Computational,MD
10.1016_j.micromeso.2008.01.047,10.1016/j.micromeso.2008.01.047,2-methoxy-2-methylpropane,6.2,4.7,,silicalite-1,MFI-H,,,,,2.81E-14,m2/s,473,K,,,1月4日,mol/u.c.,,,gravimetric uptake (Fickian analysis),,Experimental,Uptake/Release
10.3390_w18070857,10.3390/w18070857,nickel(2+),,3.1,,zeolite P,GIS-Na,1.63,,,,2.84E-14,m2/s,298,K,200,mg/L,,,1,bar,Batch adsorption kinetics (Vermeulen approximation),,Experimental,Uptake/Release
10.1039_c5gc02832a,10.1039/c5gc02832a,2-methylpropanal,5,4.7,,ZSM-5 G-360,MFI,360,,,,2.90E-14,m2/s,278,K,0.5,mol/L,,,,,"Batch uptake experiment, HSDM regression",particle_diameter: 3.118 mm,Experimental,Uptake/Release
10.1016_s0040-6031(99)00280-4,10.1016/s0040-6031(99)00280-4,"magnesium, potassium",,3.1,,clinoptilolite,HEU,,,,,3.00E-14,m2/s,298,K,0.1,mol/L,,,,,ion exchange kinetics,analysis_method: CH,Experimental,Uptake/Release
10.1016_j.molcata.2009.07.015,10.1016/j.molcata.2009.07.015,"1,4-dimethylbenzene",5.8,7,C_p-x = 50%,H-CIT-1,CON,35,,,,3.00E-14,m2/s,350,K,,,,,6.70E-05,bar,FTIR,diffusion_mode: counterdiffusion; counterdiffusion_type: p+o-xylene,Experimental,Microimaging
10.1039_c5gc02832a,10.1039/c5gc02832a,2-methylpropanal,5,4.7,,ZSM-5 G-360,MFI,360,,,,3.00E-14,m2/s,278,K,0.5,mol/L,,,,,"Batch uptake experiment, HSDM regression",particle_diameter: 2.35 mm,Experimental,Uptake/Release
10.3390_w18070857,10.3390/w18070857,lead(2+),,3.1,,zeolite P,GIS-Na,1.63,,,,3.11E-14,m2/s,298,K,200,mg/L,,,1,bar,Batch adsorption kinetics (Vermeulen approximation),,Experimental,Uptake/Release
10.1021_acs.jpcc.6c02168,10.1021/acs.jpcc.6c02168,2-methylpentane,5.0,4.7,,MONO MFI,MFI,,,,,3.18E-14,m2/s,300,K,,,,,,,dcTST simulation,channel: straight; barrier_assumption: local,Computational,Other
10.1016_j.cjche.2021.09.004,10.1016/j.cjche.2021.09.004,methane,3.8,3.65,,DD3R,DDR-H,,,,,3.30E-14,m2/s,298,K,,,,,,,Membrane Permeation,mode: single component,Experimental,Membrane Permeation
10.3390_w18070857,10.3390/w18070857,chromium(3+),,3.1,,zeolite P,GIS-Na,1.63,,,,3.30E-14,m2/s,298,K,200,mg/L,,,1,bar,Batch adsorption kinetics (Vermeulen approximation),,Experimental,Uptake/Release
10.3390_molecules24203652,10.3390/molecules24203652,potassium(1+),,2.8,,zeolite N,EDI-K,1,,,,3.35E-14,m2/s,298,K,,,,,,,Molecular Dynamics,membrane: ZM-110; system: K+/NH4+; measured_species: host K+,Computational,MD
10.1016_j.micromeso.2008.01.047,10.1016/j.micromeso.2008.01.047,2-methoxy-2-methylpropane,6.2,4.7,,silicalite-1,MFI-H,,,,,3.37E-14,m2/s,600,K,,,6,mol/u.c.,,,Molecular Dynamics (MD) simulation,,Computational,MD
10.3390_molecules24203652,10.3390/molecules24203652,potassium(1+),,2.8,,zeolite N,EDI-K,1,,,,3.37E-14,m2/s,298,K,,,,,,,Molecular Dynamics,membrane: ZM-001; system: K+/Li+; measured_species: host K+,Computational,MD
10.1002_jctb.5249,10.1002/jctb.5249,ammonium,2.86,,,Ze-Ca,Ze-Ca,,Ca2+,9.4,wt%,3.40E-14,m2/s,294,K,10,mol/L,,,,,Batch kinetic experiments; HPDM and SPM analysis,model: SPM; mechanism: particle diffusion,Experimental,Uptake/Release
10.3390_w18070857,10.3390/w18070857,copper(2+),,3.1,,zeolite P,GIS-Na,1.63,,,,3.43E-14,m2/s,298,K,200,mg/L,,,1,bar,Batch adsorption kinetics (Vermeulen approximation),,Experimental,Uptake/Release
10.1016_j.micromeso.2007.01.015,10.1016/j.micromeso.2007.01.015,toluene,5.85,4.7,,silicalite-1 (B),MFI,1338,,,,3.50E-14,m2/s,323,K,,,4.1,molecules/unit cell,,,Frequency Response (FR),diffusion_component: D01; process: diffusion along straight channel direction,Experimental,FR
10.1016_j.micromeso.2013.06.038,10.1016/j.micromeso.2013.06.038,ethane,4,3.65,,DDR III,DDR,950,,,,3.50E-14,m2/s,298,K,,,3.5,molecules/unit cell,0.21,bar,Interference Microscopy (IFM),method: center-line analysis,Experimental,Microimaging
10.1016_j.crci.2005.01.008,10.1016/j.crci.2005.01.008,ethylbenzene,6,4.7,"benzene+ethylbenzene, equimolar",H-ZSM-5,MFI-H,33.2,,,,3.50E-14,m2/s,395,K,,,0.3,mmol/g,0.00115,bar,FTIR,mode: co-diffusion,Experimental,Microimaging
10.1002_bbpc.19860900505,10.1002/bbpc.19860900505,"1,4-dimethylbenzene",5.8,4.7,,ZSM-5,MFI-H,23,H+,,,3.50E-14,m2/s,301,K,,,0.168,g/g,0.0095,bar,Gravimetric uptake,crystal_size: large (3x3x6 μm); geometry_assumption: planar one-sided (L=3 μm),Experimental,Uptake/Release
10.1002_jctb.5249,10.1002/jctb.5249,ammonium,2.86,,,Ze-Ca,Ze-Ca,,Ca2+,9.4,wt%,3.60E-14,m2/s,294,K,10,mol/L,,,,,Batch kinetic experiments; HPDM and SPM analysis,model: HPDM; mechanism: particle diffusion,Experimental,Uptake/Release
10.3390_w18070857,10.3390/w18070857,nickel(2+),,3.1,,zeolite P,GIS-Na,1.63,,,,3.72E-14,m2/s,298,K,100,mg/L,,,1,bar,Batch adsorption kinetics (Vermeulen approximation),,Experimental,Uptake/Release
10.3390_w18070857,10.3390/w18070857,copper(2+),,3.1,,zeolite P,GIS-Na,1.63,,,,3.76E-14,m2/s,298,K,100,mg/L,,,1,bar,Batch adsorption kinetics (Vermeulen approximation),,Experimental,Uptake/Release
10.1021_acs.jpcc.6c02168,10.1021/acs.jpcc.6c02168,3-methylpentane,5.0,4.7,,MONO MFI,MFI,,,,,3.79E-14,m2/s,300,K,,,,,,,dcTST simulation,channel: zigzag; barrier_assumption: local,Computational,Other
10.1002_jctb.5249,10.1002/jctb.5249,ammonium,2.86,3.1,,Ze-Mg1,GIS,,Mg2+,4.3,wt%,3.80E-14,m2/s,294,K,10,mol/L,,,,,Batch kinetic experiments; HPDM and SPM analysis,model: SPM; mechanism: particle diffusion,Experimental,Uptake/Release
10.1039_c5gc02832a,10.1039/c5gc02832a,3-(methylsulfanyl)propanal,6,4.7,,ZSM-5 G-360,MFI,360,,,,3.80E-14,m2/s,278,K,0.5,mol/L,,,,,"Batch uptake experiment, HSDM regression",particle_diameter: 2.656 mm,Experimental,Uptake/Release
10.1016_j.micromeso.2009.01.025_SI,10.1016/j.micromeso.2009.01.025,toluene,5.85,4.7,,H-ZSM-5,MFI-H,45,,,,3.80E-14,m2/s,616,K,,,2.69,molecules/unit cell,0.0003,bar,Frequency Response,process: D2,Experimental,FR
10.3390_w18070857,10.3390/w18070857,chromium(3+),,3.1,,zeolite P,GIS-Na,1.63,,,,3.83E-14,m2/s,298,K,100,mg/L,,,1,bar,Batch adsorption kinetics (Vermeulen approximation),,Experimental,Uptake/Release
10.3390_molecules24203652,10.3390/molecules24203652,potassium(1+),,2.8,,zeolite N,EDI-K,1,,,,3.84E-14,m2/s,298,K,,,,,,,Molecular Dynamics,membrane: ZM-110; system: K+/Cs+; measured_species: host K+,Computational,MD
10.1016_j.cej.2008.01.038,10.1016/j.cej.2008.01.038,copper(2+),,7.4,,Zeolite X,FAU-NaX,,,,,3.97E-14,m2/s,294,K,0.00304,mol/L,0.711,mol/kg,,,Batch adsorption kinetics,model: Weber-Morris; sorbent_dose: 1 g/L,Experimental,Uptake/Release
10.1016_j.cjche.2021.09.004,10.1016/j.cjche.2021.09.004,methane,3.8,3.65,,DD3R,DDR-H,,,,,4.00E-14,m2/s,298,K,,,,,1,bar,Membrane Permeation,mode: single component,Experimental,Membrane Permeation
10.1016_s1383-5866(01)00055-7,10.1016/s1383-5866(01)00055-7,2-methylpropane,5,4.7,,MFI zeolite membrane,MFI,,,,,4.00E-14,m2/s,273,K,0.025,mol/L,,,,,ZLC,,Experimental,ZLC
10.1016_s1387-1811(01)00320-1,10.1016/s1387-1811(01)00320-1,"1,4-dimethylbenzene, 1,2-dimethylbenzene",,7.42,50:50:00,H-SSZ-24,AFI,52,,,,4.00E-14,m2/s,400,K,,,,,6.70E-05,bar,FTIR,,Experimental,Microimaging
10.1016_j.micromeso.2009.01.025,10.1016/j.micromeso.2009.01.025,toluene,5.85,4.7,,H-ZSM-5,MFI-H,45,,,,4.00E-14,m2/s,616,K,,,2.69,molec/u.c.,0.0003,bar,Frequency Response,"model: dual process, constant PSD=1.49e-6 m; component: D2",Experimental,FR
10.1002_jctb.5249,10.1002/jctb.5249,ammonium,2.86,3.1,,Ze-Mg1,GIS,,Mg2+,4.3,wt%,4.00E-14,m2/s,294,K,10,mol/L,,,,,Batch kinetic experiments; HPDM and SPM analysis,model: HPDM; mechanism: particle diffusion,Experimental,Uptake/Release
10.1016_j.cej.2023.146470,10.1016/j.cej.2023.146470,1-butene,,4.69,,FER,FER,40,,,,4.00E-14,m2/s,298,K,,,,,1.00E-07,bar,Transient adsorption,,Experimental,Uptake/Release
10.1021_acs.jpcc.6c02168,10.1021/acs.jpcc.6c02168,2-methylpentane,5.0,4.7,,silicalite-1,MFI,,,,,4.00E-14,m2/s,300,K,,,1,molecules/unit cell,,,IR microimaging (IRM),,Experimental,Microimaging
10.1016_j.cej.2008.01.038,10.1016/j.cej.2008.01.038,copper(2+),,7.4,,Zeolite X,FAU-NaX,,,,,4.01E-14,m2/s,294,K,0.00496,mol/L,0.977,mol/kg,,,Batch adsorption kinetics,model: Weber-Morris; sorbent_dose: 0.5 g/L,Experimental,Uptake/Release
10.3390_w18070857,10.3390/w18070857,cadmium(2+),,3.1,,zeolite P,GIS-Na,1.63,,,,4.03E-14,m2/s,298,K,200,mg/L,,,1,bar,Batch adsorption kinetics (Vermeulen approximation),,Experimental,Uptake/Release
10.1021_acs.jpcc.6c02168,10.1021/acs.jpcc.6c02168,2-methylpentane,5.0,4.7,,MONO MFI,MFI,,,,,4.03E-14,m2/s,300,K,,,,,,,dcTST simulation,channel: average; barrier_assumption: local,Computational,Other
10.1016_j.cej.2008.01.038,10.1016/j.cej.2008.01.038,cadmium(2+),,7.4,,Zeolite X,FAU-NaX,,,,,4.04E-14,m2/s,294,K,0.000953,mol/L,0.271,mol/kg,,,Batch adsorption kinetics,model: Weber-Morris; sorbent_dose: 1 g/L,Experimental,Uptake/Release
10.1016_j.memsci.2009.10.005,10.1016/j.memsci.2009.10.005,nitrogen,3.64,4.1,,NaA,LTA-Na,,,,,4.10E-14,m2/s,298,K,,,,,,,,,,
10.1021_acscatal.0c03138,10.1021/acscatal.0c03138,"2,3-dimethylpentane",,4.7,,ZSM-5,MFI-H,,,,,4.10E-14,m2/s,528,K,,,0,,,,Transition State Theory,,Computational,Other
10.3390_w18070857,10.3390/w18070857,cadmium(2+),,3.1,,zeolite P,GIS-Na,1.63,,,,4.31E-14,m2/s,298,K,100,mg/L,,,1,bar,Batch adsorption kinetics (Vermeulen approximation),,Experimental,Uptake/Release
10.1016_j.micromeso.2009.01.025,10.1016/j.micromeso.2009.01.025,"1,4-dimethylbenzene",5.8,4.7,,H-ZSM-5,MFI-H,45,,,,4.40E-14,m2/s,646,K,,,2.15,molec/u.c.,0.0003,bar,Frequency Response,"model: dual process, constant PSD=1.49e-6 m; component: D2",Experimental,FR
10.1016_s1387-1811(99)00229-2,10.1016/s1387-1811(99)00229-2,ethylbenzene,6,4.7,,Silicalite-1 (B),MFI,,,,,4.40E-14,m2/s,348,K,,,3.6,molecules/unit cell,0.00133,bar,Frequency Response,,Experimental,FR
10.3390_pr8111523,10.3390/pr8111523,mercury(2+),,3.1,,FeZ (iron-modified clinoptilolite-rich zeolite),HEU-Fe,,Fe,,,4.40E-14,m2/s,298,K,0.009933,mol/L,0.534,mmol/g,,,Adsorption Kinetics,model: Weber-Morris; stage: 2,Experimental,Uptake/Release
10.1016_j.micromeso.2008.01.047,10.1016/j.micromeso.2008.01.047,2-methoxy-2-methylpropane,6.2,4.7,,silicalite-1,MFI-H,,,,,4.55E-14,m2/s,523,K,,,1月4日,mol/u.c.,,,gravimetric uptake (Fickian analysis),,Experimental,Uptake/Release
10.1016_j.micromeso.2015.05.020,10.1016/j.micromeso.2015.05.020,"2,4-dimethylcyclohex-3-ene-1-carbaldehyde",6.5,7.4,,zeolite X (Dp = 20 μm),FAU-NaX,,,,,4.60E-14,m2/s,313,K,,,0.0569,mg/mg,,,Thermal gravimetric analysis (TGA),,Experimental,Uptake/Release
10.1021_acs.jpcc.0c08054,10.1021/acs.jpcc.0c08054,ethylbenzene,6.0,4.7,,MFI-type zeolite,MFI,,,,,4.70E-14,m2/s,353,K,,,,,,,Transition State Theory (TST),framework_flexibility: rigid,Computational,Other
10.1016_j.cej.2008.01.038,10.1016/j.cej.2008.01.038,copper(2+),,7.4,,Zeolite X,FAU-NaX,,,,,4.97E-14,m2/s,294,K,0.00097,mol/L,0.317,mol/kg,,,Batch adsorption kinetics,model: Weber-Morris; sorbent_dose: 1 g/L,Experimental,Uptake/Release
10.1016_s0040-6031(99)00280-4,10.1016/s0040-6031(99)00280-4,"magnesium, sodium",,3.1,,clinoptilolite,HEU,,,,,5.00E-14,m2/s,298,K,0.1,mol/L,,,,,ion exchange kinetics,analysis_method: CH,Experimental,Uptake/Release
10.1016_j.micromeso.2013.06.038,10.1016/j.micromeso.2013.06.038,ethane,4,3.65,,DDR II,DDR,1662,,,,5.00E-14,m2/s,298,K,,,3.5,molecules/unit cell,0.21,bar,Interference Microscopy (IFM),method: center-line analysis,Experimental,Microimaging
10.1016_j.micromeso.2009.01.025_SI,10.1016/j.micromeso.2009.01.025,"1,4-dimethylbenzene",5.8,4.7,,H-ZSM-5,MFI-H,45,,,,5.00E-14,m2/s,646,K,,,2.15,molecules/unit cell,0.0003,bar,Frequency Response,process: D2,Experimental,FR
10.1016_s1383-5866(03)00008-x,10.1016/s1383-5866(03)00008-x,2-methylhexane,5.6,4.7,,MFI,MFI,,,,,5.05E-14,m2/s,,K,,,0,,,,Theoretical calculation,direction: x,Computational,Other
10.1016_j.cattod.2013.04.016,10.1016/j.cattod.2013.04.016,octane,4.9,4.7,,PZ,MFI,140,,,,5.10E-14,m2/s,343,K,,,,,,,gravimetric uptake (IGA),,Experimental,Uptake/Release
10.1016_j.micromeso.2009.01.025,10.1016/j.micromeso.2009.01.025,benzene,5.35,4.7,,H-ZSM-5,MFI-H,45,,,,5.10E-14,m2/s,616,K,,,1.65,molec/u.c.,0.0003,bar,Frequency Response,"model: dual process, constant PSD=1.49e-6 m; component: D2",Experimental,FR
10.1002_jctb.5249,10.1002/jctb.5249,ammonium phosphate,,,5 mg/L NH4+ : 15 mg/L PO4^{3-},Ze-Ca,Ze-Ca,,Ca2+,9.4,wt%,5.10E-14,m2/s,294,K,5,mol/L,,,,,Batch kinetic experiments; HPDM and SPM analysis,measured_species: NH4+; model: SPM; mechanism: particle diffusion,Experimental,Uptake/Release
10.1016_j.micromeso.2009.01.025_SI,10.1016/j.micromeso.2009.01.025,benzene,5.35,4.7,,H-ZSM-5,MFI-H,45,,,,5.10E-14,m2/s,616,K,,,1.65,molecules/unit cell,0.0003,bar,Frequency Response,process: D2,Experimental,FR
10.1016_j.micromeso.2007.01.015,10.1016/j.micromeso.2007.01.015,benzene,5.35,4.7,,silicalite-1 (B),MFI,1338,,,,5.20E-14,m2/s,303,K,,,5.6,molecules/unit cell,,,Frequency Response (FR),diffusion_component: D02; process: slower diffusion process,Experimental,FR
10.1016_j.micromeso.2007.01.015,10.1016/j.micromeso.2007.01.015,benzene,5.35,4.7,,silicalite-1 (B),MFI,1338,,,,5.30E-14,m2/s,273,K,,,5.8,molecules/unit cell,,,Frequency Response (FR),diffusion_component: D02; process: slower diffusion process,Experimental,FR
10.1002_jctb.5249,10.1002/jctb.5249,ammonium phosphate,,,5 mg/L NH4+ : 15 mg/L PO4^{3-},Ze-Ca,Ze-Ca,,Ca2+,9.4,wt%,5.30E-14,m2/s,294,K,5,mol/L,,,,,Batch kinetic experiments; HPDM and SPM analysis,measured_species: NH4+; model: HPDM; mechanism: particle diffusion,Experimental,Uptake/Release
10.1016_s1387-1811(99)00229-2,10.1016/s1387-1811(99)00229-2,toluene,5.85,4.7,,Silicalite-1 (B),MFI,,,,,5.40E-14,m2/s,348,K,,,3.3,molecules/unit cell,0.00133,bar,Frequency Response,diffusion_process: slower,Experimental,FR
10.3390_ma6072662,10.3390/ma6072662,propene,4.5,3.8,,SAPO-34-meso-2,CHA,,,,,5.40E-14,m2/s,298,K,,,,,,bar,IR micro-imaging,direction: release; particle_radius: 17 μm,Experimental,Microimaging
10.1016_j.jcat.2008.06.015,10.1016/j.jcat.2008.06.015,(propan-2-yl)benzene,6.8,4.7,,AZ5-2,MFI,12,,,,5.48E-14,m2/s,308,K,,,,,0.0008,bar,Gravimetric uptake (IGA),mode: adsorption,Experimental,Uptake/Release
10.1016_j.ijggc.2013.09.013,10.1016/j.ijggc.2013.09.013,"carbon dioxide, dinitrogen",,4.6,equimolar,modified TON,TON-H,,amino group,3,molecules/unit cell,5.48E-14,m2/s,300,K,,,,,,,Molecular Dynamics,type: single file mobility; box: 1,Computational,MD
10.1016_s1387-1811(02)00394-3,10.1016/s1387-1811(02)00394-3,"trans-1,2-dimethylcyclohexane",6.5,4.7,,silicalite-1,MFI-H,,,,,5.50E-14,m2/s,398,K,,,,,,,Frequency Response,,Experimental,FR
10.1016_j.micromeso.2007.01.015,10.1016/j.micromeso.2007.01.015,"trans-1,2-dimethylcyclohexane",6.5,4.7,,silicalite-1 (B),MFI,1338,,,,5.50E-14,m2/s,398,K,,,,,,,Frequency Response (FR),diffusion_component: D01; process: single diffusion process,Experimental,FR
10.1016_s1387-1811(99)00229-2,10.1016/s1387-1811(99)00229-2,toluene,5.85,4.7,,Silicalite-1 (B),MFI,,,,,5.50E-14,m2/s,323,K,,,4.1,molecules/unit cell,0.00133,bar,Frequency Response,,Experimental,FR
10.1016_j.cattod.2013.04.016,10.1016/j.cattod.2013.04.016,octane,4.9,4.7,,MZ-0.25,MFI,89.5,,,,5.80E-14,m2/s,343,K,,,,,,,gravimetric uptake (IGA),,Experimental,Uptake/Release
10.1016_j.crci.2005.01.008,10.1016/j.crci.2005.01.008,ethylbenzene,6,4.7,,H-ZSM-5,MFI-H,33.2,,,,5.80E-14,m2/s,395,K,,,0.32,mmol/g,0.00115,bar,FTIR,mode: single-component diffusion,Experimental,Microimaging
10.1016_j.micromeso.2006.01.024,10.1016/j.micromeso.2006.01.024,"1,3-dimethylcyclohexane",6.5,5.6,,Alkaline treated ZSM-12,MTW-H,58,,,,5.90E-14,m2/s,373,K,,,,,,,Gravimetric uptake (TGA),,Experimental,Uptake/Release
10.3390_s20113251,10.3390/s20113251,propene,4.5,4.1,,LTA,LTA,,,,,5.90E-14,m2/s,353,K,100,%,,,1,bar,Magnetoelastic sensor,,Experimental,Other
10.1016_s0022-0728(99)00129-1,10.1016/s0022-0728(99)00129-1,electron,,7.4,,NaY,FAU-NaY,2.43,,,,6.00E-14,m2/s,298,K,0.005,mol/L,,,1,bar,Electrochemical Impedance Spectroscopy (EIS),,Experimental,Other
10.1016_j.molcata.2009.07.015,10.1016/j.molcata.2009.07.015,"1,4-dimethylbenzene",5.8,7,C_p-x = 50%,H-CIT-1,CON,35,,,,6.00E-14,m2/s,400,K,,,,,,,FTIR,diffusion_mode: codiffusion,Experimental,Microimaging
10.1016_j.cej.2008.01.038,10.1016/j.cej.2008.01.038,copper(2+),,7.4,,Zeolite X,FAU-NaX,,,,,6.00E-14,m2/s,294,K,0.0051,mol/L,0.951,mol/kg,,,Batch adsorption kinetics,model: Vermeulen; sorbent_dose: 1 g/L,Experimental,Uptake/Release
10.1016_j.micromeso.2011.12.025,10.1016/j.micromeso.2011.12.025,butane,4.3,4.1,,CaA (Yucel 1),LTA-Ca,1.04,Ca2+,5.46,per pseudo cell,6.00E-14,m2/s,273,K,,,,,,,Gravimetric uptake,diffusivity_type: corrected diffusivity (D_o),Experimental,Uptake/Release
10.1007_s10450-0,10.1007/s10450-0,"carbon dioxide, methane, nitrogen",,4.7,,ZSM-5,MFI-H,13,,,,6.00E-14,m2/s,303,K,,,,,1,bar,Volumetric adsorption kinetics (ROA) with non-isothermal FD model,diffusivity_type: intracrystalline; crystal_size: 0.4-0.5 μm,Experimental,Uptake/Release
10.1016_j.micromeso.2015.05.020,10.1016/j.micromeso.2015.05.020,"2,4-dimethylcyclohex-3-ene-1-carbaldehyde",6.5,7.4,,zeolite X (Dp = 20 μm),FAU-NaX,,,,,6.03E-14,m2/s,353,K,,,0.0946,mg/mg,,,Thermal gravimetric analysis (TGA),,Experimental,Uptake/Release
10.1016_j.micromeso.2013.06.038,10.1016/j.micromeso.2013.06.038,ethane,4,3.65,,DDR II,DDR,1662,,,,6.10E-14,m2/s,298,K,,,3.5,molecules/unit cell,0.21,bar,Interference Microscopy (IFM),method: full-profile fitting,Experimental,Microimaging
10.1016_j.biortech.2025.133819,10.1016/j.biortech.2025.133819,benzene,5.35,4.7,,P-ZSM,MFI-H,,,,,6.20E-14,m2/s,393,K,,,,,1,bar,TGA desorption,,Experimental,Uptake/Release
10.1016_j.biortech.2025.133819_SI,10.1016/j.biortech.2025.133819,benzene,5.35,4.7,,P-ZSM,MFI,,,,,6.20E-14,m2/s,393,K,,,,,1,bar,TGA,,Experimental,Uptake/Release
10.1016_j.micromeso.2015.05.020,10.1016/j.micromeso.2015.05.020,"2,4-dimethylcyclohex-3-ene-1-carbaldehyde",6.5,7.4,,zeolite X (Dp = 20 μm),FAU-NaX,,,,,6.22E-14,m2/s,333,K,,,0.0716,mg/mg,,,Thermal gravimetric analysis (TGA),,Experimental,Uptake/Release
10.1016_j.biombioe.2026.109561,10.1016/j.biombioe.2026.109561,benzene,5.35,4.7,,ZSM-P,MFI,35.9,,,,6.23E-14,m2/s,393,K,,,,,,,TGA adsorption-desorption,,Experimental,Uptake/Release
10.1016_j_SI,10.1016/j,benzene,5.35,4.7,,ZSM-P,MFI,35.9,,,,6.23E-14,m2/s,393,K,,,,,,,TGA desorption,,Experimental,Uptake/Release
10.1016_j.micromeso.2013.06.038,10.1016/j.micromeso.2013.06.038,ethane,4,3.65,,DDR III,DDR,950,,,,6.30E-14,m2/s,298,K,,,3.5,molecules/unit cell,0.21,bar,Interference Microscopy (IFM),method: integral uptake curve fitting,Experimental,Microimaging
10.1016_j.micromeso.2024.113483_SI,10.1016/j.micromeso.2024.113483,glycine,,3.1,,NaP1-Fe3O4-La(OH)3,GIS-NaP1,,"Fe, La",,,6.40E-14,m2/s,,K,10,?g/L,,,,,Adsorption Kinetics Modeling,model: FCDSD; diffusion_type: surface; agitation: 150 RPM; system: single,Experimental,Uptake/Release
10.1016_j.micromeso.2024.113483_SI,10.1016/j.micromeso.2024.113483,glycine,,3.1,,NaP1-Fe3O4-La(OH)3,GIS-NaP1,,"Fe, La",,,6.48E-14,m2/s,,K,50,?g/L,,,,,Adsorption Kinetics Modeling,model: FCDSD; diffusion_type: surface; agitation: 500 RPM; system: single,Experimental,Uptake/Release
10.1016_s1383-5866(03)00008-x,10.1016/s1383-5866(03)00008-x,2-methylhexane,5.6,4.7,,MFI,MFI,,,,,6.58E-14,m2/s,,K,,,0,,,,Theoretical calculation,direction: average,Computational,Other
10.1016_j.jcat.2008.06.015,10.1016/j.jcat.2008.06.015,(propan-2-yl)benzene,6.8,4.7,,AZ5-3,MFI,11,,,,6.67E-14,m2/s,308,K,,,,,0.0008,bar,Gravimetric uptake (IGA),mode: adsorption,Experimental,Uptake/Release
10.1016_j.memsci.2009.10.005,10.1016/j.memsci.2009.10.005,nitrogen,3.64,4.1,,NaA,LTA-Na,,,,,6.67E-14,m2/s,308,K,,,,,,,,,,
10.1002_ceat.200407094,10.1002/ceat.200407094,2-methylhexane,5.6,4.7,,MFI,MFI,,,,,6.70E-14,m2/s,300,K,,,,,,,Kinetic Monte Carlo (KMC) simulations,,Computational,Other
10.1016_j.micromeso.2024.113483_SI,10.1016/j.micromeso.2024.113483,glycine,,3.1,,NaP1-Fe3O4-La(OH)3,GIS-NaP1,,"Fe, La",,,6.79E-14,m2/s,,K,20,?g/L,,,,,Adsorption Kinetics Modeling,model: FCDSD; diffusion_type: surface; agitation: 300 RPM; system: single,Experimental,Uptake/Release
10.1016_j.crci.2005.01.008,10.1016/j.crci.2005.01.008,benzene,5.35,4.7,,H-ZSM-5,MFI-H,33.2,,,,6.80E-14,m2/s,395,K,,,0.16,mmol/g,0.00115,bar,FTIR,mode: single-component diffusion,Experimental,Microimaging
10.1016_s1383-5866(03)00008-x,10.1016/s1383-5866(03)00008-x,2-methylhexane,5.6,4.7,,MFI,MFI,,,,,6.85E-14,m2/s,300,K,,,0,,,,Theoretical calculation,,Computational,Other
10.1016_j.micromeso.2015.05.020,10.1016/j.micromeso.2015.05.020,"2,4-dimethylcyclohex-3-ene-1-carbaldehyde",6.5,7.4,,zeolite X (Dp = 20 μm),FAU-NaX,,,,,6.86E-14,m2/s,373,K,,,0.1143,mg/mg,,,Thermal gravimetric analysis (TGA),,Experimental,Uptake/Release
10.1016_j.heliyon.2019.e02143,10.1016/j.heliyon.2019.e02143,lead,,3.1,,clinoptilolite,HEU,,,,,7.20E-14,m2/s,298,K,0.01,mol/L,,,,,batch adsorption kinetics with HSDM,run: Pb_2; diffusivity_type: Do; particle_size: 0.8-1 mm; solid_mass: 3.33 g,Experimental,Uptake/Release
10.1016_j.micromeso.2024.113483_SI,10.1016/j.micromeso.2024.113483,glutamic acid,,3.1,,NaP1-Fe3O4-La(OH)3,GIS-NaP1,,"Fe, La",,,7.37E-14,m2/s,,K,10,?g/L,,,,,Adsorption Kinetics Modeling,model: FCDSD; diffusion_type: surface; agitation: 150 RPM; system: single,Experimental,Uptake/Release
10.1016_j.micromeso.2006.01.024,10.1016/j.micromeso.2006.01.024,heptane,4.5,5.6,,Untreated ZSM-12,MTW-H,58,,,,7.40E-14,m2/s,373,K,,,,,,,Gravimetric uptake (TGA),,Experimental,Uptake/Release
10.1016_j.micromeso.2024.113483_SI,10.1016/j.micromeso.2024.113483,aminomethylphosphonic acid,,3.1,,NaP1-Fe3O4-La(OH)3,GIS-NaP1,,"Fe, La",,,7.40E-14,m2/s,,K,10,?g/L,,,,,Adsorption Kinetics Modeling,model: FCDSD; diffusion_type: surface; agitation: 150 RPM; system: single,Experimental,Uptake/Release
10.1016_j.crci.2014.09.011,10.1016/j.crci.2014.09.011,uranyl(2+),,3.1,,P1,GIS,1.6,,,,7.50E-14,m2/s,293,K,10,mol/L,2.373,mg/g,,,Batch adsorption kinetics (Fick's second law),,Experimental,Uptake/Release
10.1016_j.micromeso.2024.113483_SI,10.1016/j.micromeso.2024.113483,glutamic acid,,3.1,,NaP1-Fe3O4-La(OH)3,GIS-NaP1,,"Fe, La",,,7.72E-14,m2/s,,K,20,?g/L,,,,,Adsorption Kinetics Modeling,model: FCDSD; diffusion_type: surface; agitation: 300 RPM; system: single,Experimental,Uptake/Release
10.1016_j.micromeso.2024.113483_SI,10.1016/j.micromeso.2024.113483,glutamic acid,,3.1,,NaP1-Fe3O4-La(OH)3,GIS-NaP1,,"Fe, La",,,7.79E-14,m2/s,,K,50,?g/L,,,,,Adsorption Kinetics Modeling,model: FCDSD; diffusion_type: surface; agitation: 500 RPM; system: single,Experimental,Uptake/Release
10.1016_j.cattod.2013.04.016,10.1016/j.cattod.2013.04.016,octane,4.9,4.7,,MZ-0.50,MFI,79.5,,,,7.82E-14,m2/s,343,K,,,,,,,gravimetric uptake (IGA),,Experimental,Uptake/Release
