Repository: leipeng66666/diffagent

# 表格数据可视化问答AI Agent

一个专门针对表格数据的智能可视化问答系统，能够理解自然语言查询，自动分析数据，并生成专业的可视化图表。

## 🌟 核心特性

### 智能语义解析
- **实体识别**: 自动识别查询中的关键实体（如"二氧化碳"、"温度"等）
- **条件提取**: 智能解析查询条件（如"大于100"、"包含CO2"等）
- **意图识别**: 理解用户的分析意图（趋势分析、对比分析、分布分析等）
- **单位识别**: 智能识别和转换各种单位（温度、压力、浓度等）⭐

### 同义词映射系统
- **智能列匹配**: 将自然语言实体映射到表格列名
- **多语言支持**: 支持中英文同义词映射
- **自定义扩展**: 支持添加领域特定的同义词

### 混合RAG策略
- **关键词检索**: 基于TF-IDF的精确匹配
- **向量检索**: 基于语义相似度的深度匹配
- **混合融合**: 结合两种检索策略获得最佳结果

### 专业可视化
- **自动图表推荐**: 根据数据特征和查询需求推荐合适的图表类型
- **多种图表类型**: 支持直方图、散点图、柱状图、饼图、热力图等
- **交互式图表**: 支持Plotly交互式可视化

File: data/consolidated_cleand.csv (part 5 of 26)
filename,doi,guest_molecule,KD_A,PLD_A,guest_composition,zeolite_name,std_zeolite_name,si_al_ratio,modified_ion,loading_value,loading_unit,diffusion_coefficient_value,diffusion_coefficient_unit,temperature_value,temperature_unit,concentration_value,concentration_unit,adsorption_loading_value,adsorption_loading_unit,pressure_value,pressure_unit,experimental_method,distinguishing_variable,method_type,method_category
10.1016_j.micromeso.2024.113483_SI,10.1016/j.micromeso.2024.113483,aminomethylphosphonic acid,,3.1,,NaP1-Fe3O4-La(OH)3,GIS-NaP1,,"Fe, La",,,7.86E-14,m2/s,,K,20,?g/L,,,,,Adsorption Kinetics Modeling,model: FCDSD; diffusion_type: surface; agitation: 300 RPM; system: single,Experimental,Uptake/Release
10.1039_c5gc02832a,10.1039/c5gc02832a,furan-2-carbaldehyde,5.5,4.7,,ZSM-5 G-360,MFI,360,,,,7.90E-14,m2/s,278,K,0.125,mol/L,,,,,"Batch uptake experiment, HSDM regression",particle_diameter: 2.35 mm,Experimental,Uptake/Release
10.1021_acs.jpcc.6c02168,10.1021/acs.jpcc.6c02168,2-methylpentane,5.0,4.7,,MONO MFI,MFI,,,,,7.90E-14,m2/s,300,K,,,,,,,dcTST simulation,channel: zigzag; barrier_assumption: local,Computational,Other
10.1016_j.micromeso.2024.113483_SI,10.1016/j.micromeso.2024.113483,aminomethylphosphonic acid,,3.1,,NaP1-Fe3O4-La(OH)3,GIS-NaP1,,"Fe, La",,,7.93E-14,m2/s,,K,50,?g/L,,,,,Adsorption Kinetics Modeling,model: FCDSD; diffusion_type: surface; agitation: 500 RPM; system: single,Experimental,Uptake/Release
10.1016_j.cjche.2021.09.004,10.1016/j.cjche.2021.09.004,methane,3.8,3.65,,DD3R,DDR-H,,,,,7.95E-14,m2/s,298,K,,,0.73,mmol/g,3,bar,Membrane Permeation,mode: binary mixture,Experimental,Membrane Permeation
10.1016_s1383-5866(01)00055-7,10.1016/s1383-5866(01)00055-7,2-methylpropane,5,4.7,,NaH-ZSM-5,MFI-NaH,,,,,8.00E-14,m2/s,273,K,0.025,mol/L,,,,,ZLC,,Experimental,ZLC
10.1016_j.catcom.2022.106461,10.1016/j.catcom.2022.106461,butene,4.5,3.8,,CHA chabazite,CHA,,,,,8.00E-14,m2/s,773,K,,,,,,,Molecular Dynamics,coke_species: phenanthrene,Computational,MD
10.1016_j.crci.2005.01.008,10.1016/j.crci.2005.01.008,benzene,5.35,4.7,"benzene, p-xylene",H-ZSM-5,MFI-H,33.2,,,,8.00E-14,m2/s,395,K,,,0.05,mmol/g,0.00115,bar,FTIR,mode: counter-diffusion; counter_molecule: p-xylene,Experimental,Microimaging
10.1016_j.crci.2005.01.008,10.1016/j.crci.2005.01.008,"1,4-dimethylbenzene",5.8,4.7,"benzene, p-xylene",H-ZSM-5,MFI-H,33.2,,,,8.00E-14,m2/s,395,K,,,0.29,mmol/g,0.00115,bar,FTIR,mode: counter-diffusion; counter_molecule: benzene,Experimental,Microimaging
10.1016_j.micromeso.2009.01.025_SI,10.1016/j.micromeso.2009.01.025,toluene,5.85,4.7,,H-ZSM-5,MFI-H,45,,,,8.10E-14,m2/s,646,K,,,1.39,molecules/unit cell,0.0003,bar,Frequency Response,process: D2,Experimental,FR
10.1016_j.cej.2008.06.011,10.1016/j.cej.2008.06.011,"hexane, toluene",,7.4,C6:C10:TOL = 0.05:0.05:0.9,Y zeolite,FAU-NaY,,,,,8.20E-14,m2/s,523,K,,,,,1.379,bar,Calculation (Vignes equation),exchange_pair: C6-TOL; mixture_variation: y_TOL=0.9,Computational,Other
10.1021_acscatal.0c03138,10.1021/acscatal.0c03138,"2,3-dimethylpentane",,4.7,,ZSM-5,MFI-H,,,,,8.20E-14,m2/s,567,K,,,0,,,,Transition State Theory,,Computational,Other
10.1016_j.micromeso.2015.05.020,10.1016/j.micromeso.2015.05.020,"2,4-dimethylcyclohex-3-ene-1-carbaldehyde",6.5,7.4,,zeolite X (Dp = 20 μm),FAU-NaX,,,,,8.22E-14,m2/s,393,K,,,0.1401,mg/mg,,,Thermal gravimetric analysis (TGA),,Experimental,Uptake/Release
10.1016_j.micromeso.2007.01.015,10.1016/j.micromeso.2007.01.015,toluene,5.85,4.7,,silicalite-1 (B),MFI,1338,,,,8.30E-14,m2/s,373,K,,,2,molecules/unit cell,,,Frequency Response (FR),diffusion_component: D02; process: diffusion along sinusoidal channel direction,Experimental,FR
10.1016_j.micromeso.2007.01.015,10.1016/j.micromeso.2007.01.015,cyclopentane,5.3,4.7,,silicalite-1 (B),MFI,1338,,,,8.30E-14,m2/s,273,K,,,3.6,molecules/unit cell,,,Frequency Response (FR),diffusion_component: D02; process: slower diffusion process,Experimental,FR
10.3390_pr14030542,10.3390/pr14030542,carbon dioxide,3.3,4.7,,ZSM5-300,MFI-H,,,,,8.53E-14,m2/s,303,K,,,,,1,bar,Molecular Dynamics,relative_humidity: 20%,Computational,MD
10.1016_j.memsci.2010.10.034,10.1016/j.memsci.2010.10.034,methane,3.8,3.65,,DD3R,DDR-H,,,,,8.57E-14,m2/s,303,K,,,,,,,Membrane Permeation,isotherm_model: Nitta,Experimental,Membrane Permeation
10.1016_j.memsci.2010.10.034,10.1016/j.memsci.2010.10.034,methane,3.8,3.65,,DD3R,DDR-H,,,,,8.62E-14,m2/s,303,K,,,,,,,Membrane Permeation,isotherm_model: Langmuir,Experimental,Membrane Permeation
10.1016_j.cej.2008.01.038,10.1016/j.cej.2008.01.038,cadmium(2+),,7.4,,Zeolite X,FAU-NaX,,,,,8.78E-14,m2/s,294,K,0.00495,mol/L,0.54,mol/kg,,,Batch adsorption kinetics,model: Weber-Morris; sorbent_dose: 3 g/L,Experimental,Uptake/Release
10.1016_j.heliyon.2019.e02143,10.1016/j.heliyon.2019.e02143,iron,,3.1,,clinoptilolite,HEU,,,,,8.80E-14,m2/s,298,K,0.01,mol/L,,,,,batch adsorption kinetics with HSDM,run: Fe_1; diffusivity_type: Do; particle_size: 1.18-1.4 mm; solid_mass: 10 g,Experimental,Uptake/Release
10.1002_cjce.5450600408,10.1002/cjce.5450600408,nitrogen,3.64,4.1,,4A,LTA-Na,,,,,8.80E-14,m2/s,363,K,,,,,1,bar,Chromatography,,Experimental,Column Dynamics
10.1016_j.ijggc.2013.09.013,10.1016/j.ijggc.2013.09.013,"carbon dioxide, dinitrogen",,4.6,equimolar,TON,TON,,,,,8.88E-14,m2/s,300,K,,,,,,,Molecular Dynamics,type: single file mobility; box: 1,Computational,MD
10.1016_s0040-6031(99)00280-4,10.1016/s0040-6031(99)00280-4,"magnesium, calcium",,3.1,,clinoptilolite,HEU,,,,,9.00E-14,m2/s,298,K,0.1,mol/L,,,,,ion exchange kinetics,analysis_method: CH,Experimental,Uptake/Release
10.1016_s1383-5866(01)00055-7,10.1016/s1383-5866(01)00055-7,2-methylpropane,5,4.7,,MFI zeolite membrane,MFI,,,,,9.00E-14,m2/s,293,K,0.025,mol/L,,,,,ZLC,,Experimental,ZLC
10.1016_j.cej.2008.06.011,10.1016/j.cej.2008.06.011,"decane, toluene",,7.4,C6:C10:TOL = 0.05:0.05:0.9,Y zeolite,FAU-NaY,,,,,9.00E-14,m2/s,523,K,,,,,1.379,bar,Calculation (Vignes equation),exchange_pair: C10-TOL; mixture_variation: y_TOL=0.9,Computational,Other
10.1016_j.catcom.2022.106461,10.1016/j.catcom.2022.106461,butene,4.5,3.8,,CHA chabazite,CHA,,,,,9.00E-14,m2/s,773,K,,,,,,,Molecular Dynamics,coke_species: pyrene,Computational,MD
10.1016_j.memsci.2010.10.034,10.1016/j.memsci.2010.10.034,methane,3.8,3.65,,DD3R,DDR-H,,,,,9.02E-14,m2/s,303,K,,,,,,,Membrane Permeation,isotherm_model: Langmuir-Freundlich,Experimental,Membrane Permeation
10.1016_j.micromeso.2009.01.025_SI,10.1016/j.micromeso.2009.01.025,"1,4-dimethylbenzene",5.8,4.7,,H-ZSM-5,MFI-H,45,,,,9.20E-14,m2/s,676,K,,,1.09,molecules/unit cell,0.0003,bar,Frequency Response,process: D2,Experimental,FR
10.1016_j.micromeso.2009.01.025,10.1016/j.micromeso.2009.01.025,"1,4-dimethylbenzene",5.8,4.7,,H-ZSM-5,MFI-H,45,,,,9.30E-14,m2/s,676,K,,,1.09,molec/u.c.,0.0003,bar,Frequency Response,"model: dual process, constant PSD=1.49e-6 m; component: D2",Experimental,FR
10.1063_1.5016014,10.1063/1.5016014,caesium(1+),,,,zeolite from Bayah,zeolite from Bayah,,NH4+,,,9.34E-14,m2/s,323,K,,,,,,,ion exchange kinetics,,Experimental,Uptake/Release
10.57903_uj_n10ovi,10.57903/uj/n10ovi,"2,2-dimethylpropane",6.2,4.7,,micro-ZSM-5,MFI-H,31,,,,9.43E-14,m2/s,333,K,,,,,,,Molecular Dynamics simulations,,Computational,MD
10.1016_j.cej.2008.01.038,10.1016/j.cej.2008.01.038,copper(2+),,7.4,,Zeolite X,FAU-NaX,,,,,9.45E-14,m2/s,294,K,0.00496,mol/L,0.977,mol/kg,,,Batch adsorption kinetics,model: Vermeulen; sorbent_dose: 0.5 g/L,Experimental,Uptake/Release
10.1016_j.cej.2018.08.054,10.1016/j.cej.2018.08.054,methanol,3.6,3.8,,SAPO-34,CHA,,,,,9.61E-14,m2/s,313,K,,,,,,,uptake rate method (IGA),,Experimental,Uptake/Release
10.1063_1.5016014,10.1063/1.5016014,caesium(1+),,,,zeolite from Lampung,zeolite from Lampung,,NH4+,,,9.62E-14,m2/s,323,K,,,,,,,ion exchange kinetics,,Experimental,Uptake/Release
10.1063_1.5016014,10.1063/1.5016014,caesium(1+),,,,zeolite from Tasikmalaya,zeolite from Tasikmalaya,,NH4+,,,9.62E-14,m2/s,323,K,,,,,,,ion exchange kinetics,,Experimental,Uptake/Release
10.1016_j.cattod.2013.04.016,10.1016/j.cattod.2013.04.016,octane,4.9,4.7,,MZ-0.75,MFI,48.9,,,,9.75E-14,m2/s,343,K,,,,,,,gravimetric uptake (IGA),,Experimental,Uptake/Release
10.3390_pr8111523,10.3390/pr8111523,mercury(2+),,3.1,,NZ (natural clinoptilolite-rich zeolite),HEU,,,,,9.80E-14,m2/s,298,K,0.007917,mol/L,0.277,mmol/g,,,Adsorption Kinetics,model: Weber-Morris; stage: 2,Experimental,Uptake/Release
10.1016_j.micromeso.2009.01.025,10.1016/j.micromeso.2009.01.025,toluene,5.85,4.7,,H-ZSM-5,MFI-H,45,,,,9.80E-14,m2/s,646,K,,,1.39,molec/u.c.,0.0003,bar,Frequency Response,"model: dual process, constant PSD=1.49e-6 m; component: D2",Experimental,FR
10.1016_j.jcat.2008.06.015,10.1016/j.jcat.2008.06.015,(propan-2-yl)benzene,6.8,4.7,,AZ5-1,MFI,14.5,,,,9.81E-14,m2/s,308,K,,,,,0.0008,bar,Gravimetric uptake (IGA),mode: desorption,Experimental,Uptake/Release
10.1016_j.cej.2008.06.011,10.1016/j.cej.2008.06.011,"hexane, toluene",,7.4,C6:C10:TOL = 0.25:0.25:0.5,Y zeolite,FAU-NaY,,,,,9.90E-14,m2/s,523,K,,,,,1.379,bar,Calculation (Vignes equation),exchange_pair: C6-TOL; mixture_variation: y_TOL=0.5,Computational,Other
10.1016_j.memsci.2010.10.034,10.1016/j.memsci.2010.10.034,methane,3.8,3.65,,DD3R,DDR-H,,,,,9.93E-14,m2/s,303,K,,,,,,,Membrane Permeation,isotherm_model: Toth,Experimental,Membrane Permeation
10.1016_s0040-6031(99)00280-4,10.1016/s0040-6031(99)00280-4,"ammonium, magnesium",,3.1,,clinoptilolite,HEU,,,,,1.00E-13,m2/s,298,K,0.1,mol/L,,,,,ion exchange kinetics,analysis_method: BR,Experimental,Uptake/Release
10.1016_j.molcata.2009.07.015,10.1016/j.molcata.2009.07.015,"1,4-dimethylbenzene",5.8,7,C_p-x = 90%,H-CIT-1,CON,35,,,,1.00E-13,m2/s,400,K,,,,,,,FTIR,diffusion_mode: codiffusion,Experimental,Microimaging
10.1016_s1383-5866(01)00055-7,10.1016/s1383-5866(01)00055-7,butane,4.3,4.7,,MFI zeolite membrane,MFI,,,,,1.00E-13,m2/s,313,K,0.025,mol/L,,,,,ZLC,,Experimental,ZLC
10.1016_s1387-1811(01)00320-1,10.1016/s1387-1811(01)00320-1,"1,4-dimethylbenzene",5.8,7.42,,H-SSZ-24,AFI,52,,,,1.00E-13,m2/s,350,K,,,,,6.70E-05,bar,FTIR,,Experimental,Microimaging
10.1016_s1387-1811(01)00320-1,10.1016/s1387-1811(01)00320-1,"1,4-dimethylbenzene",5.8,7.42,,H-SSZ-24,AFI,52,,,,1.00E-13,m2/s,400,K,,,,,6.70E-05,bar,FTIR,,Experimental,Microimaging
10.1016_j.micromeso.2013.06.038,10.1016/j.micromeso.2013.06.038,ethene,3.9,3.65,,DDR II,DDR,1662,,,,1.00E-13,m2/s,298,K,,,3.47,molecules/unit cell,0.21,bar,Interference Microscopy (IFM),method: center-line analysis,Experimental,Microimaging
10.1016_s1387-1811(99)00229-2,10.1016/s1387-1811(99)00229-2,benzene,5.35,4.7,,Silicalite-1 (B),MFI,,,,,1.00E-13,m2/s,348,K,,,2.1,molecules/unit cell,0.00133,bar,Frequency Response,,Experimental,FR
10.1016_j.cej.2023.146470,10.1016/j.cej.2023.146470,1-butene,,4.69,,FER,FER,40,,,,1.00E-13,m2/s,693,K,,,,,1.00E-07,bar,Transient adsorption,data_type: extrapolated to 420 °C via D∝T^1.5,Experimental,Uptake/Release
10.1016_j.cej.2008.01.038,10.1016/j.cej.2008.01.038,lead(2+),,7.4,,Zeolite X,FAU-NaX,,,,,1.02E-13,m2/s,294,K,0.00508,mol/L,1.44,mol/kg,,,Batch adsorption kinetics,model: Vermeulen; sorbent_dose: 1 g/L,Experimental,Uptake/Release
10.1016_j.micromeso.2007.01.015,10.1016/j.micromeso.2007.01.015,ethylbenzene,6,4.7,,silicalite-1 (B),MFI,1338,,,,1.02E-13,m2/s,373,K,,,2.9,molecules/unit cell,,,Frequency Response (FR),diffusion_component: D01; process: diffusion along straight channel direction,Experimental,FR
10.1016_j.micromeso.2009.01.025,10.1016/j.micromeso.2009.01.025,benzene,5.35,4.7,,H-ZSM-5,MFI-H,45,,,,1.02E-13,m2/s,646,K,,,0.83,molec/u.c.,0.0003,bar,Frequency Response,"model: dual process, constant PSD=1.49e-6 m; component: D2",Experimental,FR
10.1016_j.micromeso.2009.01.025_SI,10.1016/j.micromeso.2009.01.025,benzene,5.35,4.7,,H-ZSM-5,MFI-H,45,,,,1.02E-13,m2/s,646,K,,,0.83,molecules/unit cell,0.0003,bar,Frequency Response,process: D2,Experimental,FR
10.1016_j.micromeso.2008.01.047,10.1016/j.micromeso.2008.01.047,2-methoxy-2-methylpropane,6.2,4.7,,silicalite-1,MFI-H,,,,,1.04E-13,m2/s,600,K,,,1月4日,mol/u.c.,,,gravimetric uptake (Fickian analysis),estimation: Arrhenius extrapolation,Experimental,Uptake/Release
10.1016_j.molcata.2009.07.015,10.1016/j.molcata.2009.07.015,"1,2-dimethylbenzene",6.8,7,C_p-x = 50%,H-CIT-1,CON,35,,,,1.10E-13,m2/s,400,K,,,,,,,FTIR,diffusion_mode: codiffusion,Experimental,Microimaging
10.1016_s1387-1811(01)00320-1,10.1016/s1387-1811(01)00320-1,"1,4-dimethylbenzene",5.8,5.19,,H-ZSM-11,MEL,23,,,,1.10E-13,m2/s,400,K,,,,,6.70E-05,bar,FTIR,,Experimental,Microimaging
10.1016_j.micromeso.2003.09.025,10.1016/j.micromeso.2003.09.025,propene,4.5,3.8,,Si-CHA,CHA,,,,,1.10E-13,m2/s,353,K,,,,,0.799932,bar,gravimetric uptake (TGA),,Experimental,Uptake/Release
10.1016_j.heliyon.2019.e02143,10.1016/j.heliyon.2019.e02143,lead,,3.1,,clinoptilolite,HEU,,,,,1.10E-13,m2/s,298,K,0.01,mol/L,,,,,batch adsorption kinetics with HSDM,run: Pb; diffusivity_type: Ds; particle_size: 1.18-1.4 mm; solid_mass: 20 g,Experimental,Uptake/Release
10.1016_j.cej.2024.157101_SI,10.1016/j.cej.2024.157101,carbon dioxide,3.3,3.8,,Na-CHA-M,CHA-Na,2.1,,,,1.10E-13,m2/s,298,K,,,32,molecules/27 CHA unit cells,,,Molecular Dynamics,structural_mode: rigid,Computational,MD
10.1016_j.micromeso.2009.01.025,10.1016/j.micromeso.2009.01.025,"1,4-dimethylbenzene",5.8,4.7,,H-ZSM-5,MFI-H,45,,,,1.14E-13,m2/s,616,K,,,3.6,molec/u.c.,0.0003,bar,Frequency Response,"model: single process, Gaussian PSD fitting",Experimental,FR
10.1016_j.micromeso.2009.01.025,10.1016/j.micromeso.2009.01.025,"1,4-dimethylbenzene",5.8,4.7,,H-ZSM-5,MFI-H,45,,,,1.16E-13,m2/s,616,K,,,3.6,molec/u.c.,0.0003,bar,Frequency Response,"model: dual process, constant PSD=1.49e-6 m; component: D_mean",Experimental,FR
10.1016_j.molcata.2009.07.015,10.1016/j.molcata.2009.07.015,"1,2-dimethylbenzene",6.8,7,C_p-x = 10%,H-CIT-1,CON,35,,,,1.20E-13,m2/s,400,K,,,,,,,FTIR,diffusion_mode: codiffusion,Experimental,Microimaging
10.1016_s1387-1811(01)00320-1,10.1016/s1387-1811(01)00320-1,"1,4-dimethylbenzene",5.8,7.42,,H-SSZ-24,AFI,52,,,,1.20E-13,m2/s,375,K,,,,,6.70E-05,bar,FTIR,,Experimental,Microimaging
10.1016_j.cattod.2013.04.016,10.1016/j.cattod.2013.04.016,octane,4.9,4.7,,MZ-1.00,MFI,36.9,,,,1.21E-13,m2/s,343,K,,,,,,,gravimetric uptake (IGA),,Experimental,Uptake/Release
10.1016_j.cej.2008.01.038,10.1016/j.cej.2008.01.038,copper(2+),,7.4,,Zeolite X,FAU-NaX,,,,,1.22E-13,m2/s,294,K,0.00304,mol/L,0.711,mol/kg,,,Batch adsorption kinetics,model: Vermeulen; sorbent_dose: 1 g/L,Experimental,Uptake/Release
10.3390_molecules24203652,10.3390/molecules24203652,potassium(1+),,2.8,,zeolite N,EDI-K,1,,,,1.23E-13,m2/s,298,K,,,,,,,Molecular Dynamics,membrane: ZM-110; system: K+/Na+; measured_species: host K+,Computational,MD
10.1016_s1387-1811(02)00394-3,10.1016/s1387-1811(02)00394-3,benzene,5.35,4.7,,silicalite-1,MFI-H,,,,,1.24E-13,m2/s,435,K,,,1.1,m./u.c.,0.001333,bar,Frequency Response,,Experimental,FR
10.1016_j.cej.2008.01.038,10.1016/j.cej.2008.01.038,cadmium(2+),,7.4,,Zeolite X,FAU-NaX,,,,,1.25E-13,m2/s,294,K,0.00489,mol/L,0.675,mol/kg,,,Batch adsorption kinetics,model: Vermeulen; sorbent_dose: 0.5 g/L,Experimental,Uptake/Release
10.1016_j.cej.2008.01.038,10.1016/j.cej.2008.01.038,copper(2+),,7.4,,Zeolite X,FAU-NaX,,,,,1.27E-13,m2/s,294,K,0.0005,mol/L,0.157,mol/kg,,,Batch adsorption kinetics,model: Weber-Morris; sorbent_dose: 1 g/L,Experimental,Uptake/Release
10.1016_j.jcat.2015.10.024,10.1016/j.jcat.2015.10.024,"1,2-dimethylbenzene",6.8,4.7,,ZSM-5,MFI-H,,,,,1.30E-13,m2/s,300,K,,,,,,,Molecular dynamics,,Computational,MD
10.1016_j.molcata.2009.07.015,10.1016/j.molcata.2009.07.015,"1,4-dimethylbenzene",5.8,7,C_p-x = 20%,H-CIT-1,CON,35,,,,1.30E-13,m2/s,400,K,,,,,,,FTIR,diffusion_mode: codiffusion,Experimental,Microimaging
10.1016_j.molcata.2009.07.015,10.1016/j.molcata.2009.07.015,"1,4-dimethylbenzene",5.8,7,C_p-x = 75%,H-CIT-1,CON,35,,,,1.30E-13,m2/s,400,K,,,,,,,FTIR,diffusion_mode: codiffusion,Experimental,Microimaging
10.1016_s1387-1811(99)00229-2,10.1016/s1387-1811(99)00229-2,toluene,5.85,4.7,,Silicalite-1 (B),MFI,,,,,1.30E-13,m2/s,373,K,,,2,molecules/unit cell,0.00133,bar,Frequency Response,diffusion_process: slower,Experimental,FR
10.1016_j.crci.2005.01.008,10.1016/j.crci.2005.01.008,"1,4-dimethylbenzene",5.8,4.7,"benzene+p-xylene, equimolar",H-ZSM-5,MFI-H,33.2,,,,1.30E-13,m2/s,395,K,,,0.29,mmol/g,0.00115,bar,FTIR,mode: co-diffusion,Experimental,Microimaging
10.1016_j.heliyon.2019.e02143,10.1016/j.heliyon.2019.e02143,lead,,3.1,,clinoptilolite,HEU,,,,,1.30E-13,m2/s,298,K,0.01,mol/L,,,,,batch adsorption kinetics with HSDM,run: Pb_1; diffusivity_type: Ds; particle_size: 1.18-1.4 mm; solid_mass: 10 g,Experimental,Uptake/Release
10.3390_ma6072662,10.3390/ma6072662,propene,4.5,3.8,,SAPO-34-meso-2,CHA,,,,,1.30E-13,m2/s,298,K,,,,,,bar,IR micro-imaging,direction: uptake; particle_radius: 17 μm,Experimental,Microimaging
10.1016_j.biortech.2025.133819,10.1016/j.biortech.2025.133819,furan-2-carbaldehyde,5.5,4.7,,H-ZSM,MFI-H,,,,,1.30E-13,m2/s,473,K,,,,,1,bar,TGA desorption,,Experimental,Uptake/Release
10.1016_j.heliyon.2019.e02143,10.1016/j.heliyon.2019.e02143,iron,,3.1,,clinoptilolite,HEU,,,,,1.32E-13,m2/s,298,K,0.01,mol/L,,,,,batch adsorption kinetics with HSDM,run: Fe_1; diffusivity_type: Dsavr; particle_size: 1.18-1.4 mm; solid_mass: 10 g,Experimental,Uptake/Release
10.3390_ma6072662,10.3390/ma6072662,propene,4.5,3.8,,SAPO-34-meso-2,CHA,,,,,1.34E-13,m2/s,298,K,,,,,,bar,IR micro-imaging,direction: uptake; particle_radius: 17 μm,Experimental,Microimaging
10.1016_j.micromeso.2009.01.025,10.1016/j.micromeso.2009.01.025,toluene,5.85,4.7,,H-ZSM-5,MFI-H,45,,,,1.35E-13,m2/s,616,K,,,2.69,molec/u.c.,0.0003,bar,Frequency Response,"model: single process, Gaussian PSD fitting",Experimental,FR
10.1016_j.cherd.2025.12.013,10.1016/j.cherd.2025.12.013,ethane,4.0,3.8,,SSZ-13,CHA-H,,,,,1.35E-13,m2/s,293,K,,,,,,,Membrane permeation,,Experimental,Membrane Permeation
10.1016_j.micromeso.2009.01.025_SI,10.1016/j.micromeso.2009.01.025,"1,4-dimethylbenzene",5.8,4.7,,H-ZSM-5,MFI-H,45,,,,1.36E-13,m2/s,616,K,,,3.6,molecules/unit cell,0.0003,bar,Frequency Response,process: Dmean,Experimental,FR
10.1016_s1383-5866(03)00008-x,10.1016/s1383-5866(03)00008-x,component 2 (unnamed),,4.7,,MFI,MFI,,,,,1.37E-13,m2/s,300,K,,,0,,,,Theoretical calculation,,Computational,Other
10.1016_s1383-5866(03)00008-x,10.1016/s1383-5866(03)00008-x,2-methylhexane,5.6,4.7,,MFI,MFI,,,,,1.39E-13,m2/s,,K,,,0,,,,Theoretical calculation,direction: y,Computational,Other
10.1016_s1383-5866(01)00055-7,10.1016/s1383-5866(01)00055-7,2-methylpropane,5,4.7,,NaH-ZSM-5,MFI-NaH,,,,,1.40E-13,m2/s,293,K,0.025,mol/L,,,,,ZLC,,Experimental,ZLC
10.1016_s1387-1811(01)00320-1,10.1016/s1387-1811(01)00320-1,"1,4-dimethylbenzene",5.8,7.42,,H-SSZ-24,AFI,52,,,,1.40E-13,m2/s,425,K,,,,,6.70E-05,bar,FTIR,,Experimental,Microimaging
10.1016_s1387-1811(01)00320-1,10.1016/s1387-1811(01)00320-1,"1,4-dimethylbenzene",5.8,5.19,,H-ZSM-11,MEL,23,,,,1.40E-13,m2/s,375,K,,,,,6.70E-05,bar,FTIR,,Experimental,Microimaging
10.1016_j.catcom.2022.106461,10.1016/j.catcom.2022.106461,propene,4.5,3.8,,CHA chabazite,CHA,,,,,1.40E-13,m2/s,773,K,,,,,,,Molecular Dynamics,coke_species: pyrene,Computational,MD
10.1002_bbpc.19860900505,10.1002/bbpc.19860900505,"1,4-dimethylbenzene",5.8,4.7,,ZSM-5,MFI-H,23,H+,,,1.40E-13,m2/s,301,K,,,0.168,g/g,0.0095,bar,Gravimetric uptake,crystal_size: large (3x3x6 μm); geometry_assumption: planar two-sided (L=3 μm),Experimental,Uptake/Release
10.3390_ma6072662,10.3390/ma6072662,propane,4.3,4.1,,NaCaA-0,LTA-NaCa,,Ca2+,82,%,1.40E-13,m2/s,298,K,,,,,,,IR micro-imaging,direction: uptake; particle_radius: 8 μm; sample: single crystal,Experimental,Microimaging
10.1016_j.cej.2024.157101_SI,10.1016/j.cej.2024.157101,carbon dioxide,3.3,3.8,,Cs-CHA-M,CHA-Cs,2.1,,,,1.40E-13,m2/s,600,K,,,32,molecules/27 CHA unit cells,,,Molecular Dynamics,structural_mode: rigid,Computational,MD
10.1016_j.cej.2008.01.038,10.1016/j.cej.2008.01.038,lead(2+),,7.4,,Zeolite X,FAU-NaX,,,,,1.48E-13,m2/s,294,K,0.00305,mol/L,1.13,mol/kg,,,Batch adsorption kinetics,model: Vermeulen; sorbent_dose: 1 g/L,Experimental,Uptake/Release
10.1016_j.cej.2008.01.038,10.1016/j.cej.2008.01.038,copper(2+),,7.4,,Zeolite X,FAU-NaX,,,,,1.48E-13,m2/s,294,K,0.0005,mol/L,0.157,mol/kg,,,Batch adsorption kinetics,model: Vermeulen; sorbent_dose: 1 g/L,Experimental,Uptake/Release
10.1016_j.micromeso.2009.01.025,10.1016/j.micromeso.2009.01.025,toluene,5.85,4.7,,H-ZSM-5,MFI-H,45,,,,1.49E-13,m2/s,676,K,,,0.66,molec/u.c.,0.0003,bar,Frequency Response,"model: dual process, constant PSD=1.49e-6 m; component: D2",Experimental,FR
10.1016_j.micromeso.2009.01.025_SI,10.1016/j.micromeso.2009.01.025,toluene,5.85,4.7,,H-ZSM-5,MFI-H,45,,,,1.49E-13,m2/s,676,K,,,0.66,molecules/unit cell,0.0003,bar,Frequency Response,process: D2,Experimental,FR
10.1016_s1387-1811(01)00320-1,10.1016/s1387-1811(01)00320-1,"1,4-dimethylbenzene, 1,2-dimethylbenzene",,7.42,50:50:00,H-SSZ-24,AFI,52,,,,1.50E-13,m2/s,425,K,,,,,6.70E-05,bar,FTIR,,Experimental,Microimaging
10.1016_j.micromeso.2007.01.015,10.1016/j.micromeso.2007.01.015,cyclopentane,5.3,4.7,,silicalite-1 (B),MFI,1338,,,,1.50E-13,m2/s,373,K,,,0.64,molecules/unit cell,,,Frequency Response (FR),diffusion_component: D02; process: slower diffusion process,Experimental,FR
10.1016_j.micromeso.2013.06.038,10.1016/j.micromeso.2013.06.038,ethane,4,3.65,,DDR II,DDR,1662,,,,1.50E-13,m2/s,298,K,,,3.5,molecules/unit cell,0.21,bar,Interference Microscopy (IFM),method: integral uptake curve fitting,Experimental,Microimaging
10.1016_j.crci.2005.01.008,10.1016/j.crci.2005.01.008,"1,4-dimethylbenzene",5.8,4.7,,H-ZSM-5,MFI-H,33.2,,,,1.50E-13,m2/s,395,K,,,0.33,mmol/g,0.00115,bar,FTIR,mode: single-component diffusion,Experimental,Microimaging
10.1016_j.micromeso.2006.01.024,10.1016/j.micromeso.2006.01.024,heptane,4.5,5.6,,Alkaline treated ZSM-12,MTW-H,58,,,,1.54E-13,m2/s,373,K,,,,,,,Gravimetric uptake (TGA),,Experimental,Uptake/Release
10.1016_j.micromeso.2007.01.015,10.1016/j.micromeso.2007.01.015,benzene,5.35,4.7,,silicalite-1 (A),MFI,∞,,,,1.56E-13,m2/s,273,K,,,7.1,molecules/unit cell,,,Frequency Response (FR),diffusion_component: D02; process: slower diffusion process,Experimental,FR
10.1016_j.micromeso.2013.06.038,10.1016/j.micromeso.2013.06.038,ethane,4,3.65,,DDR I,DDR,,,,,1.56E-13,m2/s,298,K,,,3.5,molecules/unit cell,0.21,bar,Interference Microscopy (IFM),method: center-line analysis,Experimental,Microimaging
10.3390_pr14030542,10.3390/pr14030542,carbon dioxide,3.3,3.8,,HCHA,CHA-H,,,,,1.58E-13,m2/s,303,K,,,,,1,bar,Molecular Dynamics,relative_humidity: 60%,Computational,MD
10.1016_j.molcata.2009.07.015,10.1016/j.molcata.2009.07.015,"1,4-dimethylbenzene",5.8,7,C_p-x = 50%,H-CIT-1,CON,35,,,,1.60E-13,m2/s,425,K,,,,,,,FTIR,diffusion_mode: codiffusion,Experimental,Microimaging
10.1016_j.molcata.2009.07.015,10.1016/j.molcata.2009.07.015,"1,4-dimethylbenzene",5.8,7,C_p-x = 100%,H-CIT-1,CON,35,,,,1.60E-13,m2/s,400,K,,,,,,,FTIR,diffusion_mode: codiffusion,Experimental,Microimaging
10.1016_s1383-5866(01)00055-7,10.1016/s1383-5866(01)00055-7,butane,4.3,4.7,,NaH-ZSM-5,MFI-NaH,,,,,1.60E-13,m2/s,313,K,0.025,mol/L,,,,,ZLC,,Experimental,ZLC
10.1016_j.micromeso.2013.06.038,10.1016/j.micromeso.2013.06.038,ethane,4,3.65,,DDR I,DDR,,,,,1.60E-13,m2/s,298,K,,,3.5,molecules/unit cell,0.21,bar,Interference Microscopy (IFM),method: full-profile fitting,Experimental,Microimaging
10.1016_s1387-1811(99)00229-2,10.1016/s1387-1811(99)00229-2,ethylbenzene,6,4.7,,Silicalite-1 (B),MFI,,,,,1.60E-13,m2/s,373,K,,,2.9,molecules/unit cell,0.00156,bar,Frequency Response,,Experimental,FR
10.1002_jctb.4763,10.1002/jctb.4763,phosphate,4,,,Z-Fe,Z-Fe,,Fe(III),12.8,wt%,1.60E-13,m2/s,294,K,10,mol/L,,,1,bar,batch kinetic sorption (particle diffusion model),,Experimental,Uptake/Release
10.1016_j.cej.2024.157101_SI,10.1016/j.cej.2024.157101,carbon dioxide,3.3,3.8,,Cs-CHA-M,CHA-Cs,2.1,,,,1.60E-13,m2/s,600,K,,,196,molecules/27 CHA unit cells,,,Molecular Dynamics,structural_mode: rigid,Computational,MD
10.1016_j.heliyon.2019.e02143,10.1016/j.heliyon.2019.e02143,lead,,3.1,,clinoptilolite,HEU,,,,,1.64E-13,m2/s,298,K,0.01,mol/L,,,,,batch adsorption kinetics with HSDM,run: Pb_2; diffusivity_type: Dsavr; particle_size: 0.8-1 mm; solid_mass: 3.33 g,Experimental,Uptake/Release
10.1016_j.jece.2014.05.012,10.1016/j.jece.2014.05.012,hexaamminecobalt(iii),,3.1,,clinoptilolite,HEU,,NH4+,1.45,mequiv./g,1.65E-13,m2/s,353,K,0.15,mol/L,,,,,batch ion exchange kinetics,,Experimental,Uptake/Release
10.1016_j.biombioe.2026.109561,10.1016/j.biombioe.2026.109561,furan-2-carbaldehyde,5.5,4.7,,ZSM-HM,MFI-H,14,,,,1.65E-13,m2/s,473,K,,,,,,,TGA adsorption-desorption,,Experimental,Uptake/Release
10.1016_j.catcom.2022.106461,10.1016/j.catcom.2022.106461,butene,4.5,3.8,,CHA chabazite,CHA,,,,,1.70E-13,m2/s,773,K,,,,,,,Molecular Dynamics,coke_species: naphthalene,Computational,MD
10.1039_c5gc02832a,10.1039/c5gc02832a,furan-2-carbaldehyde,5.5,4.7,,ZSM-5 G-360,MFI,360,,,,1.70E-13,m2/s,278,K,0.25,mol/L,,,,,"Batch uptake experiment, HSDM regression",particle_diameter: 2.35 mm,Experimental,Uptake/Release
10.3390_app12136694,10.3390/app12136694,ethane,4.0,4.1,,zeolite 5A,LTA-Ca,1,,,,1.70E-13,m2/s,298,K,10,vol%,,,,,ZLC,,Experimental,ZLC
10.1016_j.jece.2014.05.012,10.1016/j.jece.2014.05.012,hexaamminenickel(ii),,3.1,,clinoptilolite,HEU,,NH4+,1.45,mequiv./g,1.79E-13,m2/s,298,K,0.15,mol/L,,,,,batch ion exchange kinetics,,Experimental,Uptake/Release
10.1016_j.heliyon.2019.e02143,10.1016/j.heliyon.2019.e02143,chromium,,3.1,,clinoptilolite,HEU,,,,,1.79E-13,m2/s,298,K,0.01,mol/L,,,,,batch adsorption kinetics with HSDM,run: Cr_1; diffusivity_type: Do; particle_size: 1.18-1.4 mm; solid_mass: 10 g,Experimental,Uptake/Release
10.1016_j.micromeso.2013.06.038,10.1016/j.micromeso.2013.06.038,ethane,4,3.65,,DDR I,DDR,,,,,1.80E-13,m2/s,298,K,,,3.5,molecules/unit cell,0.21,bar,Interference Microscopy (IFM),method: short-time analysis,Experimental,Microimaging
10.1016_j.micromeso.2022.112216,10.1016/j.micromeso.2022.112216,cyclohexanecarboxylic acid,6.5,4.7,,ME-ZSM-5,MFI-ME,30,,,,1.80E-13,m2/s,298,K,100,mol/L,33.41,mg/g,,,Batch adsorption kinetics (LDF model),,Experimental,Uptake/Release
10.3390_app12136694,10.3390/app12136694,ethane,4.0,4.1,,zeolite 5A,LTA-Ca,1,,,,1.80E-13,m2/s,308,K,10,vol%,,,,,ZLC,,Experimental,ZLC
10.1016_j.cej.2008.01.038,10.1016/j.cej.2008.01.038,copper(2+),,7.4,,Zeolite X,FAU-NaX,,,,,1.82E-13,m2/s,294,K,0.00097,mol/L,0.317,mol/kg,,,Batch adsorption kinetics,model: Vermeulen; sorbent_dose: 1 g/L,Experimental,Uptake/Release
10.1016_j.jmgm.2019.08.003,10.1016/j.jmgm.2019.08.003,sodium(1+),,7.4,,Na–Y siliceous,FAU-NaY,,,,,1.85E-13,m2/s,350,K,,,,,,,Molecular Dynamics,total_CO2_molecules: 1000,Computational,MD
10.1016_j.micromeso.2009.01.025,10.1016/j.micromeso.2009.01.025,toluene,5.85,4.7,,H-ZSM-5,MFI-H,45,,,,1.88E-13,m2/s,616,K,,,2.69,molec/u.c.,0.0003,bar,Frequency Response,"model: dual process, constant PSD=1.49e-6 m; component: D_mean",Experimental,FR
10.3390_s20113251,10.3390/s20113251,"1,4-dimethylbenzene",5.8,7.4,,FAU,FAU,,,,,1.89E-13,m2/s,393,K,,,,,1,bar,Magnetoelastic sensor,,Experimental,Other
10.1016_j.jcat.2015.10.024,10.1016/j.jcat.2015.10.024,2-(3-methylphenyl)octane,7.5,5.8,,ITQ-39,ITN,,,,,2.00E-13,m2/s,300,K,,,8,molecules per 2×2×1 supercell,,,Molecular dynamics,,Computational,MD
10.1016_j.molcata.2009.07.015,10.1016/j.molcata.2009.07.015,"1,2-dimethylbenzene",6.8,7,C_p-x = 20%,H-CIT-1,CON,35,,,,2.00E-13,m2/s,400,K,,,,,,,FTIR,diffusion_mode: codiffusion,Experimental,Microimaging
10.1002_cite.201100167,10.1002/cite.201100167,methanol,3.6,4.69,,all-silica FER,FER,,,,,2.00E-13,m2/s,295,K,,,0,molecules per unit cell,0.12,bar,interference microscopy (IFM),,Experimental,Microimaging
10.1016_j.memsci.2010.10.034,10.1016/j.memsci.2010.10.034,krypton,3.6,3.65,,DD3R,DDR-H,,,,,2.03E-13,m2/s,303,K,,,,,,,Membrane Permeation,isotherm_model: Nitta,Experimental,Membrane Permeation
10.1016_j.memsci.2010.10.034,10.1016/j.memsci.2010.10.034,krypton,3.6,3.65,,DD3R,DDR-H,,,,,2.06E-13,m2/s,303,K,,,,,,,Membrane Permeation,isotherm_model: Langmuir,Experimental,Membrane Permeation
10.1063_1.5016014,10.1063/1.5016014,caesium(1+),,,,zeolite from Tasikmalaya,zeolite from Tasikmalaya,,NH4+,,,2.06E-13,m2/s,303,K,,,,,,,ion exchange kinetics,,Experimental,Uptake/Release
10.1016_j.memsci.2010.10.034,10.1016/j.memsci.2010.10.034,krypton,3.6,3.65,,DD3R,DDR-H,,,,,2.08E-13,m2/s,303,K,,,,,,,Membrane Permeation,isotherm_model: Langmuir-Freundlich,Experimental,Membrane Permeation
10.1016_j.micromeso.2009.01.025,10.1016/j.micromeso.2009.01.025,benzene,5.35,4.7,,H-ZSM-5,MFI-H,45,,,,2.08E-13,m2/s,676,K,,,0.34,molec/u.c.,0.0003,bar,Frequency Response,"model: dual process, constant PSD=1.49e-6 m; component: D2",Experimental,FR
10.1016_j.micromeso.2009.01.025_SI,10.1016/j.micromeso.2009.01.025,benzene,5.35,4.7,,H-ZSM-5,MFI-H,45,,,,2.08E-13,m2/s,676,K,,,0.34,molecules/unit cell,0.0003,bar,Frequency Response,process: D2,Experimental,FR
10.1016_j.memsci.2010.10.034,10.1016/j.memsci.2010.10.034,krypton,3.6,3.65,,DD3R,DDR-H,,,,,2.09E-13,m2/s,303,K,,,,,,,Membrane Permeation,isotherm_model: Toth,Experimental,Membrane Permeation
10.1016_j.memsci.2025.124524,10.1016/j.memsci.2025.124524,methane,3.8,3.8,,SSZ-13,CHA-H,,,,,2.10E-13,m2/s,298,K,,,,,51,bar,membrane permeation,,Experimental,Membrane Permeation
10.1016_j.catcom.2022.106461,10.1016/j.catcom.2022.106461,propene,4.5,3.8,,CHA chabazite,CHA,,,,,2.10E-13,m2/s,773,K,,,,,,,Molecular Dynamics,coke_species: phenanthrene,Computational,MD
10.1016_j.micromeso.2009.01.025_SI,10.1016/j.micromeso.2009.01.025,toluene,5.85,4.7,,H-ZSM-5,MFI-H,45,,,,2.13E-13,m2/s,616,K,,,2.69,molecules/unit cell,0.0003,bar,Frequency Response,process: Dmean,Experimental,FR
10.3390_pr14030542,10.3390/pr14030542,methane,3.8,3.8,,CaCHA,CHA-Ca,,,,,2.19E-13,m2/s,303,K,,,,,1,bar,Molecular Dynamics,relative_humidity: 60%,Computational,MD
10.1016_j.cej.2008.01.038,10.1016/j.cej.2008.01.038,lead(2+),,7.4,,Zeolite X,FAU-NaX,,,,,2.23E-13,m2/s,294,K,0.00523,mol/L,2.32,mol/kg,,,Batch adsorption kinetics,model: Vermeulen; sorbent_dose: 0.5 g/L,Experimental,Uptake/Release
10.1016_j.micromeso.2009.01.025,10.1016/j.micromeso.2009.01.025,"1,4-dimethylbenzene",5.8,4.7,,H-ZSM-5,MFI-H,45,,,,2.26E-13,m2/s,646,K,,,2.15,molec/u.c.,0.0003,bar,Frequency Response,"model: dual process, constant PSD=1.49e-6 m; component: D_mean",Experimental,FR
10.1016_j.heliyon.2019.e02143,10.1016/j.heliyon.2019.e02143,iron,,3.1,,clinoptilolite,HEU,,,,,2.28E-13,m2/s,298,K,0.01,mol/L,,,,,batch adsorption kinetics with HSDM,run: Fe; diffusivity_type: Do; particle_size: 1.18-1.4 mm; solid_mass: 20 g,Experimental,Uptake/Release
10.1063_1.5016014,10.1063/1.5016014,caesium(1+),,,,zeolite from Bayah,zeolite from Bayah,,NH4+,,,2.30E-13,m2/s,303,K,,,,,,,ion exchange kinetics,,Experimental,Uptake/Release
10.1016_j.cej.2024.157101_SI,10.1016/j.cej.2024.157101,carbon dioxide,3.3,3.8,,Cs-CHA-M,CHA-Cs,2.1,,,,2.30E-13,m2/s,298,K,,,32,molecules/27 CHA unit cells,,,Molecular Dynamics,structural_mode: flexible,Computational,MD
10.1063_1.5016014,10.1063/1.5016014,caesium(1+),,,,zeolite from Lampung,zeolite from Lampung,,NH4+,,,2.35E-13,m2/s,303,K,,,,,,,ion exchange kinetics,,Experimental,Uptake/Release
10.1016_s1387-1811(01)00320-1,10.1016/s1387-1811(01)00320-1,"1,2-dimethylbenzene",6.8,7.42,,H-SSZ-24,AFI,52,,,,2.40E-13,m2/s,400,K,,,,,6.70E-05,bar,FTIR,,Experimental,Microimaging
10.1039_c5gc02832a,10.1039/c5gc02832a,furan-2-carbaldehyde,5.5,4.7,,ZSM-5 G-360,MFI,360,,,,2.40E-13,m2/s,278,K,0.5,mol/L,,,,,"Batch uptake experiment, HSDM regression",particle_diameter: 3.118 mm,Experimental,Uptake/Release
10.1016_j.cej.2018.08.054,10.1016/j.cej.2018.08.054,ethene,3.9,3.8,,SAPO-34,CHA,,,,,2.46E-13,m2/s,313,K,,,,,,,uptake rate method (IGA),,Experimental,Uptake/Release
10.1016_j.micromeso.2009.01.025,10.1016/j.micromeso.2009.01.025,"1,4-dimethylbenzene",5.8,4.7,,H-ZSM-5,MFI-H,45,,,,2.46E-13,m2/s,646,K,,,2.15,molec/u.c.,0.0003,bar,Frequency Response,"model: single process, Gaussian PSD fitting",Experimental,FR
10.3390_pr14030542,10.3390/pr14030542,methane,3.8,3.8,,NaCHA,CHA-Na,,,,,2.46E-13,m2/s,303,K,,,,,1,bar,Molecular Dynamics,relative_humidity: 60%,Computational,MD
10.1016_s0040-6031(99)00280-4,10.1016/s0040-6031(99)00280-4,"ammonium, magnesium",,3.1,,clinoptilolite,HEU,,,,,2.50E-13,m2/s,298,K,0.1,mol/L,,,,,ion exchange kinetics,analysis_method: CH,Experimental,Uptake/Release
10.1016_j.micromeso.2013.06.038,10.1016/j.micromeso.2013.06.038,ethane,4,3.65,,DDR I,DDR,,,,,2.50E-13,m2/s,298,K,,,3.5,molecules/unit cell,0.21,bar,Interference Microscopy (IFM),method: integral uptake curve fitting,Experimental,Microimaging
10.1016_j.micromeso.2007.01.015,10.1016/j.micromeso.2007.01.015,benzene,5.35,4.7,,silicalite-1 (B),MFI,1338,,,,2.58E-13,m2/s,373,K,,,1.1,molecules/unit cell,,,Frequency Response (FR),diffusion_component: D02; process: single diffusion process,Experimental,FR
10.1016_s0040-6031(99)00280-4,10.1016/s0040-6031(99)00280-4,"ammonium, magnesium",,3.1,,clinoptilolite,HEU,,,,,2.60E-13,m2/s,298,K,0.1,mol/L,,,,,ion exchange kinetics,analysis_method: BBK,Experimental,Uptake/Release
10.1016_s1383-5866(01)00055-7,10.1016/s1383-5866(01)00055-7,ethane,4,4.7,,MFI zeolite membrane,MFI,,,,,2.60E-13,m2/s,233,K,0.025,mol/L,,,,,ZLC,,Experimental,ZLC
10.1016_j.micromeso.2013.06.038,10.1016/j.micromeso.2013.06.038,ethene,3.9,3.65,,DDR I,DDR,,,,,2.60E-13,m2/s,298,K,,,3.47,molecules/unit cell,0.21,bar,Interference Microscopy (IFM),method: center-line analysis,Experimental,Microimaging
10.1016_j.cej.2024.157101_SI,10.1016/j.cej.2024.157101,carbon dioxide,3.3,3.8,,Cs-CHA-M,CHA-Cs,2.1,,,,2.60E-13,m2/s,298,K,,,32,molecules/27 CHA unit cells,,,Molecular Dynamics,structural_mode: rigid,Computational,MD
10.1016_j.cej.2008.01.038,10.1016/j.cej.2008.01.038,copper(2+),,7.4,,Zeolite X,FAU-NaX,,,,,2.67E-13,m2/s,294,K,0.00485,mol/L,0.59,mol/kg,,,Batch adsorption kinetics,model: Vermeulen; sorbent_dose: 3 g/L,Experimental,Uptake/Release
10.1016_j.micromeso.2009.01.025_SI,10.1016/j.micromeso.2009.01.025,"1,4-dimethylbenzene",5.8,4.7,,H-ZSM-5,MFI-H,45,,,,2.67E-13,m2/s,646,K,,,2.15,molecules/unit cell,0.0003,bar,Frequency Response,process: Dmean,Experimental,FR
10.1016_s1383-5866(01)00055-7,10.1016/s1383-5866(01)00055-7,butane,4.3,4.7,,NaH-ZSM-5,MFI-NaH,,,,,2.70E-13,m2/s,333,K,0.025,mol/L,,,,,ZLC,,Experimental,ZLC
10.1016_j.mtcomm.2026.115822,10.1016/j.mtcomm.2026.115822,methane,3.8,3.65,,DDR (all-silica) zeolite,DDR,,,,,2.70E-13,m2/s,300,K,,,,,,,Molecular Dynamics,,Computational,MD
10.1016_j.cej.2024.157101_SI,10.1016/j.cej.2024.157101,carbon dioxide,3.3,3.8,,K-CHA-M,CHA-K,2.1,,,,2.70E-13,m2/s,298,K,,,32,molecules/27 CHA unit cells,,,Molecular Dynamics,structural_mode: flexible,Computational,MD
10.1016_j.cej.2024.157101_SI,10.1016/j.cej.2024.157101,carbon dioxide,3.3,3.8,,Cs-CHA-M,CHA-Cs,2.1,,,,2.70E-13,m2/s,298,K,,,196,molecules/27 CHA unit cells,,,Molecular Dynamics,structural_mode: flexible,Computational,MD
10.1016_j.micromeso.2007.01.015,10.1016/j.micromeso.2007.01.015,benzene,5.35,4.7,,silicalite-1 (A),MFI,∞,,,,2.72E-13,m2/s,373,K,,,1.1,molecules/unit cell,,,Frequency Response (FR),diffusion_component: D02; process: single diffusion process,Experimental,FR
10.1016_j.heliyon.2019.e02143,10.1016/j.heliyon.2019.e02143,iron,,3.1,,clinoptilolite,HEU,,,,,2.75E-13,m2/s,298,K,0.01,mol/L,,,,,batch adsorption kinetics with HSDM,run: Fe_1; diffusivity_type: Ds; particle_size: 1.18-1.4 mm; solid_mass: 10 g,Experimental,Uptake/Release
10.1016_j.cej.2008.01.038,10.1016/j.cej.2008.01.038,cadmium(2+),,7.4,,Zeolite X,FAU-NaX,,,,,2.77E-13,m2/s,294,K,0.000479,mol/L,0.177,mol/kg,,,Batch adsorption kinetics,model: Vermeulen; sorbent_dose: 1 g/L,Experimental,Uptake/Release
10.1016_s0016-7037(00)00414-2,10.1016/s0016-7037(00)00414-2,water,2.65,1.6,,analcime,ANA,,,,,2.80E-13,m2/s,673,K,,,11,%,0.02799762,bar,Isotopic exchange with diffusive-reactive modeling,,Experimental,Uptake/Release
10.1016_j.cej.2024.157101,10.1016/j.cej.2024.157101,carbon dioxide,3.3,3.8,,Cs-CHA-M,CHA-Cs,2.1,,,,2.80E-13,m2/s,600,K,,,32,molecules/27 unit cells,,,Molecular Dynamics,,Computational,MD
10.1016_j.micromeso.2009.01.025,10.1016/j.micromeso.2009.01.025,toluene,5.85,4.7,,H-ZSM-5,MFI-H,45,,,,2.81E-13,m2/s,646,K,,,1.39,molec/u.c.,0.0003,bar,Frequency Response,"model: single process, Gaussian PSD fitting",Experimental,FR
10.1016_s0376-7388(01)00350-7,10.1016/s0376-7388(01)00350-7,"ethanol, water",,4.7,,silicalite,MFI,,,,,2.82E-13,m2/s,303,K,,,,,,,Pervaporation,membrane: Membrane 3; crystallization_time: 96 h,Experimental,Membrane Permeation
10.1016_j.heliyon.2019.e02143,10.1016/j.heliyon.2019.e02143,chromium,,3.1,,clinoptilolite,HEU,,,,,2.83E-13,m2/s,298,K,0.01,mol/L,,,,,batch adsorption kinetics with HSDM,run: Cr_1; diffusivity_type: Dsavr; particle_size: 1.18-1.4 mm; solid_mass: 10 g,Experimental,Uptake/Release
10.1016_j.heliyon.2019.e02143,10.1016/j.heliyon.2019.e02143,chromium,,3.1,,clinoptilolite,HEU,,,,,2.87E-13,m2/s,298,K,0.01,mol/L,,,,,batch adsorption kinetics with HSDM,run: Cr; diffusivity_type: Do; particle_size: 1.18-1.4 mm; solid_mass: 20 g,Experimental,Uptake/Release
10.1016_s1387-1811(02)00394-3,10.1016/s1387-1811(02)00394-3,"trans-1,2-dimethylcyclohexane",6.5,4.7,,silicalite-1,MFI-H,,,,,2.90E-13,m2/s,448,K,,,,,,,Frequency Response,,Experimental,FR
10.1016_j.micromeso.2007.01.015,10.1016/j.micromeso.2007.01.015,"trans-1,2-dimethylcyclohexane",6.5,4.7,,silicalite-1 (B),MFI,1338,,,,2.90E-13,m2/s,448,K,,,,,,,Frequency Response (FR),diffusion_component: D01; process: single diffusion process,Experimental,FR
10.1039_c5gc02832a,10.1039/c5gc02832a,furan-2-carbaldehyde,5.5,4.7,,ZSM-5 G-360,MFI,360,,,,2.90E-13,m2/s,278,K,0.5,mol/L,,,,,"Batch uptake experiment, HSDM regression",particle_diameter: 2.656 mm,Experimental,Uptake/Release
10.1016_j.cej.2008.01.038,10.1016/j.cej.2008.01.038,lead(2+),,7.4,,Zeolite X,FAU-NaX,,,,,2.98E-13,m2/s,294,K,0.00522,mol/L,1.17,mol/kg,,,Batch adsorption kinetics,model: Vermeulen; sorbent_dose: 2 g/L,Experimental,Uptake/Release
10.1016_j.jcat.2015.10.024,10.1016/j.jcat.2015.10.024,2-(3-methylphenyl)octane,7.5,5.8,,ITQ-39,ITN,,,,,3.00E-13,m2/s,300,K,,,12,molecules per 2×2×1 supercell,,,Molecular dynamics,,Computational,MD
10.1016_s1383-5866(01)00055-7,10.1016/s1383-5866(01)00055-7,2-methylpropane,5,4.7,,NaH-ZSM-5,MFI-NaH,,,,,3.00E-13,m2/s,313,K,0.025,mol/L,,,,,ZLC,,Experimental,ZLC
10.1016_s1387-1811(01)00320-1,10.1016/s1387-1811(01)00320-1,"1,4-dimethylbenzene",5.8,5.19,,H-ZSM-11,MEL,23,,,,3.00E-13,m2/s,425,K,,,,,6.70E-05,bar,FTIR,,Experimental,Microimaging
10.1016_j.micromeso.2013.06.038,10.1016/j.micromeso.2013.06.038,ethene,3.9,3.65,,DDR II,DDR,1662,,,,3.00E-13,m2/s,298,K,,,3.47,molecules/unit cell,0.21,bar,Interference Microscopy (IFM),method: integral uptake curve fitting,Experimental,Microimaging
10.1002_mrc.1260320105,10.1002/mrc.1260320105,butene oligomers,,4.7,,H-ZSM-5,MFI-H,29,,,,3.00E-13,m2/s,373,K,,,214,umol/g,,,2H NMR,mobility: more mobile; lineshape: liquid-like,Experimental,Solid-state NMR
10.1016_j.cej.2024.157101_SI,10.1016/j.cej.2024.157101,carbon dioxide,3.3,3.8,,Cs-CHA-M,CHA-Cs,2.1,,,,3.00E-13,m2/s,298,K,,,196,molecules/27 CHA unit cells,,,Molecular Dynamics,structural_mode: rigid,Computational,MD
10.1016_j.micromeso.2009.01.025,10.1016/j.micromeso.2009.01.025,benzene,5.35,4.7,,H-ZSM-5,MFI-H,45,,,,3.09E-13,m2/s,616,K,,,1.65,molec/u.c.,0.0003,bar,Frequency Response,"model: single process, Gaussian PSD fitting",Experimental,FR
10.3390_pr14030542,10.3390/pr14030542,ethane,4.0,7.4,,NaFAU,FAU-Na,,,,,3.11E-13,m2/s,303,K,,,,,1,bar,Molecular Dynamics,relative_humidity: 60%,Computational,MD
10.1016_j.micromeso.2009.01.025,10.1016/j.micromeso.2009.01.025,toluene,5.85,4.7,,H-ZSM-5,MFI-H,45,,,,3.12E-13,m2/s,646,K,,,1.39,molec/u.c.,0.0003,bar,Frequency Response,"model: dual process, constant PSD=1.49e-6 m; component: D_mean",Experimental,FR
10.1016_s0009-2509(99)00189-x,10.1016/s0009-2509(99)00189-x,ethylbenzene,6,4.7,,silicalite,MFI,>20000,,,,3.14E-13,m2/s,355,K,,,,,0.0013,bar,ZLC,"model: Eq.16 uniform slabs; fit_type: long-time; F: 10,15 ml/min",Experimental,ZLC
10.1016_j.memsci.2025.124524,10.1016/j.memsci.2025.124524,methane,3.8,3.8,equimolar He/CH4,SSZ-13,CHA-H,,,,,3.20E-13,m2/s,298,K,,,2.55,mmol/g,51,bar,membrane permeation,,Experimental,Membrane Permeation
