Repository: leipeng66666/diffagent

# 表格数据可视化问答AI Agent

一个专门针对表格数据的智能可视化问答系统，能够理解自然语言查询，自动分析数据，并生成专业的可视化图表。

## 🌟 核心特性

### 智能语义解析
- **实体识别**: 自动识别查询中的关键实体（如"二氧化碳"、"温度"等）
- **条件提取**: 智能解析查询条件（如"大于100"、"包含CO2"等）
- **意图识别**: 理解用户的分析意图（趋势分析、对比分析、分布分析等）
- **单位识别**: 智能识别和转换各种单位（温度、压力、浓度等）⭐

### 同义词映射系统
- **智能列匹配**: 将自然语言实体映射到表格列名
- **多语言支持**: 支持中英文同义词映射
- **自定义扩展**: 支持添加领域特定的同义词

### 混合RAG策略
- **关键词检索**: 基于TF-IDF的精确匹配
- **向量检索**: 基于语义相似度的深度匹配
- **混合融合**: 结合两种检索策略获得最佳结果

### 专业可视化
- **自动图表推荐**: 根据数据特征和查询需求推荐合适的图表类型
- **多种图表类型**: 支持直方图、散点图、柱状图、饼图、热力图等
- **交互式图表**: 支持Plotly交互式可视化

File: data/consolidated_cleand.csv (part 6 of 26)
filename,doi,guest_molecule,KD_A,PLD_A,guest_composition,zeolite_name,std_zeolite_name,si_al_ratio,modified_ion,loading_value,loading_unit,diffusion_coefficient_value,diffusion_coefficient_unit,temperature_value,temperature_unit,concentration_value,concentration_unit,adsorption_loading_value,adsorption_loading_unit,pressure_value,pressure_unit,experimental_method,distinguishing_variable,method_type,method_category
10.1016_j.molcata.2009.07.015,10.1016/j.molcata.2009.07.015,"1,2-dimethylbenzene",6.8,7,C_p-x = 50%,H-CIT-1,CON,35,,,,3.20E-13,m2/s,425,K,,,,,,,FTIR,diffusion_mode: codiffusion,Experimental,Microimaging
10.1016_j.cej.2024.157101_SI,10.1016/j.cej.2024.157101,carbon dioxide,3.3,3.8,,K-CHA-M,CHA-K,2.1,,,,3.20E-13,m2/s,298,K,,,196,molecules/27 CHA unit cells,,,Molecular Dynamics,structural_mode: flexible,Computational,MD
10.1016_s0009-2509(99)00189-x,10.1016/s0009-2509(99)00189-x,benzene,5.35,4.7,,silicalite,MFI,>20000,,,,3.23E-13,m2/s,455,K,,,,,0.0034,bar,ZLC,model: Eq.20 variable shape; fit_type: full-time; F: 15 ml/min,Experimental,ZLC
10.4314_wsa.v38i2.13,10.4314/wsa.v38i2.13,lead(2+),,3.1,,Na-clinoptilolite,HEU-Na,,Na+,,,3.27E-13,m2/s,298,K,923.14,mg/L,0.0866,mol/kg,,,Adsorption Kinetics,pH: 1,Experimental,Uptake/Release
10.1016_j.cej.2008.01.038,10.1016/j.cej.2008.01.038,cadmium(2+),,7.4,,Zeolite X,FAU-NaX,,,,,3.29E-13,m2/s,294,K,0.00495,mol/L,0.54,mol/kg,,,Batch adsorption kinetics,model: Vermeulen; sorbent_dose: 3 g/L,Experimental,Uptake/Release
10.1016_j.molcata.2009.07.015,10.1016/j.molcata.2009.07.015,"1,4-dimethylbenzene",5.8,7,C_p-x = 50%,H-CIT-1,CON,35,,,,3.30E-13,m2/s,400,K,,,,,6.70E-05,bar,FTIR,diffusion_mode: counterdiffusion; counterdiffusion_type: p+o-xylene,Experimental,Microimaging
10.1016_j.micromeso.2009.01.025,10.1016/j.micromeso.2009.01.025,benzene,5.35,4.7,,H-ZSM-5,MFI-H,45,,,,3.30E-13,m2/s,616,K,,,1.65,molec/u.c.,0.0003,bar,Frequency Response,"model: dual process, constant PSD=1.49e-6 m; component: D_mean",Experimental,FR
10.1016_j.micromeso.2013.06.038,10.1016/j.micromeso.2013.06.038,ethene,3.9,3.65,,DDR I,DDR,,,,,3.30E-13,m2/s,298,K,,,3.47,molecules/unit cell,0.21,bar,Interference Microscopy (IFM),method: integral uptake curve fitting; mode: desorption,Experimental,Microimaging
10.1021_acscatal.0c03138,10.1021/acscatal.0c03138,"2,3-dimethylpentane",,4.7,,ZSM-5,MFI-H,,,,,3.30E-13,m2/s,660,K,,,0,,,,Transition State Theory,,Computational,Other
10.1016_j.micromeso.2009.01.025_SI,10.1016/j.micromeso.2009.01.025,benzene,5.35,4.7,,H-ZSM-5,MFI-H,45,,,,3.30E-13,m2/s,616,K,,,1.65,molecules/unit cell,0.0003,bar,Frequency Response,process: Dmean,Experimental,FR
10.1016_j.cej.2024.157101_SI,10.1016/j.cej.2024.157101,carbon dioxide,3.3,3.8,,Na-CHA-M,CHA-Na,2.1,,,,3.30E-13,m2/s,600,K,,,32,molecules/27 CHA unit cells,,,Molecular Dynamics,structural_mode: rigid,Computational,MD
10.1016_j.cej.2024.157101_SI,10.1016/j.cej.2024.157101,carbon dioxide,3.3,3.8,,K-CHA-M,CHA-K,2.1,,,,3.30E-13,m2/s,600,K,,,32,molecules/27 CHA unit cells,,,Molecular Dynamics,structural_mode: rigid,Computational,MD
10.3390_pr14030542,10.3390/pr14030542,carbon dioxide,3.3,4.7,,ZSM5-300,MFI-H,,,,,3.36E-13,m2/s,303,K,,,,,1,bar,Molecular Dynamics,relative_humidity: 90%,Computational,MD
10.1016_s0040-6031(99)00280-4,10.1016/s0040-6031(99)00280-4,"sodium, calcium",,3.1,,clinoptilolite,HEU,,,,,3.40E-13,m2/s,298,K,0.1,mol/L,,,,,ion exchange kinetics,analysis_method: CH,Experimental,Uptake/Release
10.1016_s1383-5866(01)00055-7,10.1016/s1383-5866(01)00055-7,butane,4.3,4.7,,NaH-ZSM-5,MFI-NaH,,,,,3.40E-13,m2/s,353,K,0.025,mol/L,,,,,ZLC,,Experimental,ZLC
10.1016_j.heliyon.2019.e02143,10.1016/j.heliyon.2019.e02143,iron,,3.1,,clinoptilolite,HEU,,,,,3.40E-13,m2/s,298,K,0.01,mol/L,,,,,batch adsorption kinetics with HSDM,run: Fe; diffusivity_type: Dsavr; particle_size: 1.18-1.4 mm; solid_mass: 20 g,Experimental,Uptake/Release
10.1002_cite.201100167,10.1002/cite.201100167,methanol,3.6,4.69,,all-silica FER,FER,,,,,3.40E-13,m2/s,323,K,,,0,molecules per unit cell,0.13,bar,interference microscopy (IFM),,Experimental,Microimaging
10.1016_s0009-2509(99)00189-x,10.1016/s0009-2509(99)00189-x,ethylbenzene,6,4.7,,silicalite,MFI,>20000,,,,3.43E-13,m2/s,355,K,,,,,0.0013,bar,ZLC,"model: Eq.17 size distribution; fit_type: long-time; F: 10,15 ml/min",Experimental,ZLC
10.1016_s0009-2509(99)00189-x,10.1016/s0009-2509(99)00189-x,ethylbenzene,6,4.7,,silicalite,MFI,>20000,,,,3.43E-13,m2/s,355,K,,,,,0.0013,bar,ZLC,"model: Eq.19 size distribution + apparatus; fit_type: long-time; F: 10,15 ml/min",Experimental,ZLC
10.1016_j.micromeso.2009.01.025_SI,10.1016/j.micromeso.2009.01.025,toluene,5.85,4.7,,H-ZSM-5,MFI-H,45,,,,3.45E-13,m2/s,646,K,,,1.39,molecules/unit cell,0.0003,bar,Frequency Response,process: Dmean,Experimental,FR
10.1016_s1387-1811(01)00320-1,10.1016/s1387-1811(01)00320-1,"1,2-dimethylbenzene",6.8,7.42,,H-SSZ-24,AFI,52,,,,3.50E-13,m2/s,425,K,,,,,6.70E-05,bar,FTIR,,Experimental,Microimaging
10.1016_j.cej.2008.01.038,10.1016/j.cej.2008.01.038,cadmium(2+),,7.4,,Zeolite X,FAU-NaX,,,,,3.54E-13,m2/s,294,K,0.0048,mol/L,0.664,mol/kg,,,Batch adsorption kinetics,model: Vermeulen; sorbent_dose: 1 g/L,Experimental,Uptake/Release
10.1016_j.cej.2024.157101,10.1016/j.cej.2024.157101,carbon dioxide,3.3,3.8,,Cs-CHA-M,CHA-Cs,2.1,,,,3.60E-13,m2/s,600,K,,,196,molecules/27 unit cells,,,Molecular Dynamics,,Computational,MD
10.1016_s0040-6031(99)00280-4,10.1016/s0040-6031(99)00280-4,"magnesium, ammonium",,3.1,,clinoptilolite,HEU,,,,,3.70E-13,m2/s,298,K,0.1,mol/L,,,,,ion exchange kinetics,analysis_method: CH,Experimental,Uptake/Release
10.1016_j.cej.2024.157101_SI,10.1016/j.cej.2024.157101,carbon dioxide,3.3,3.8,,Na-CHA-M,CHA-Na,2.1,,,,3.70E-13,m2/s,600,K,,,196,molecules/27 CHA unit cells,,,Molecular Dynamics,structural_mode: rigid,Computational,MD
10.1016_j.heliyon.2019.e02143,10.1016/j.heliyon.2019.e02143,copper,,3.1,,clinoptilolite,HEU,,,,,3.71E-13,m2/s,298,K,0.01,mol/L,,,,,batch adsorption kinetics with HSDM,run: Cu_1; diffusivity_type: Do; particle_size: 1.18-1.4 mm; solid_mass: 10 g,Experimental,Uptake/Release
10.1016_j.molcata.2009.07.015,10.1016/j.molcata.2009.07.015,"1,4-dimethylbenzene",5.8,7,C_p-x = 50%,H-CIT-1,CON,35,,,,3.80E-13,m2/s,375,K,,,,,6.70E-05,bar,FTIR,diffusion_mode: counterdiffusion; counterdiffusion_type: p+o-xylene,Experimental,Microimaging
10.1016_s0009-2509(99)00189-x,10.1016/s0009-2509(99)00189-x,ethylbenzene,6,4.7,,silicalite,MFI,>20000,,,,3.82E-13,m2/s,355,K,,,,,0.0013,bar,ZLC,"model: Eq.19 size distribution + apparatus; fit_type: full-time; F: 10,15 ml/min",Experimental,ZLC
10.1016_j.micromeso.2009.01.025,10.1016/j.micromeso.2009.01.025,"1,4-dimethylbenzene",5.8,4.7,,H-ZSM-5,MFI-H,45,,,,3.85E-13,m2/s,676,K,,,1.09,molec/u.c.,0.0003,bar,Frequency Response,"model: dual process, constant PSD=1.49e-6 m; component: D_mean",Experimental,FR
10.1016_j.micromeso.2009.01.025,10.1016/j.micromeso.2009.01.025,"1,4-dimethylbenzene",5.8,4.7,,H-ZSM-5,MFI-H,45,,,,3.90E-13,m2/s,616,K,,,3.6,molec/u.c.,0.0003,bar,Frequency Response,"model: dual process, constant PSD=1.49e-6 m; component: D1",Experimental,FR
10.1016_j.cej.2024.157101_SI,10.1016/j.cej.2024.157101,carbon dioxide,3.3,3.8,,K-CHA-M,CHA-K,2.1,,,,3.90E-13,m2/s,298,K,,,196,molecules/27 CHA unit cells,,,Molecular Dynamics,structural_mode: rigid,Computational,MD
10.1016_j.cej.2024.157101_SI,10.1016/j.cej.2024.157101,carbon dioxide,3.3,3.8,,K-CHA-M,CHA-K,2.1,,,,3.90E-13,m2/s,600,K,,,196,molecules/27 CHA unit cells,,,Molecular Dynamics,structural_mode: rigid,Computational,MD
10.1016_s0009-2509(99)00189-x,10.1016/s0009-2509(99)00189-x,ethylbenzene,6,4.7,,silicalite,MFI,>20000,,,,3.97E-13,m2/s,355,K,,,,,0.0013,bar,ZLC,"model: Eq.17 size distribution; fit_type: full-time; F: 10,15 ml/min",Experimental,ZLC
10.1016_s1383-5866(01)00055-7,10.1016/s1383-5866(01)00055-7,ethane,4,4.7,,MFI zeolite membrane,MFI,,,,,4.00E-13,m2/s,243,K,0.025,mol/L,,,,,ZLC,,Experimental,ZLC
10.1016_j.micromeso.2011.12.025,10.1016/j.micromeso.2011.12.025,butane,4.3,4.1,,CaA (Yucel 1),LTA-Ca,1.04,Ca2+,5.46,per pseudo cell,4.00E-13,m2/s,273,K,,,,,,bar,Gravimetric uptake,diffusivity_type: D' (fully dehydrated); water_content: 0 mol/cage,Experimental,Uptake/Release
10.1016_s1387-1811(99)00229-2,10.1016/s1387-1811(99)00229-2,benzene,5.35,4.7,,Silicalite-1 (B),MFI,,,,,4.00E-13,m2/s,373,K,,,1.1,molecules/unit cell,0.00133,bar,Frequency Response,,Experimental,FR
10.1016_j.heliyon.2019.e02143,10.1016/j.heliyon.2019.e02143,chromium,,3.1,,clinoptilolite,HEU,,,,,4.00E-13,m2/s,298,K,0.01,mol/L,,,,,batch adsorption kinetics with HSDM,run: Cr_1; diffusivity_type: Ds; particle_size: 1.18-1.4 mm; solid_mass: 10 g,Experimental,Uptake/Release
10.1016_j.heliyon.2019.e02143,10.1016/j.heliyon.2019.e02143,iron,,3.1,,clinoptilolite,HEU,,,,,4.00E-13,m2/s,298,K,0.01,mol/L,,,,,batch adsorption kinetics with HSDM,run: Fe; diffusivity_type: Ds; particle_size: 1.18-1.4 mm; solid_mass: 20 g,Experimental,Uptake/Release
10.1021_acs.energyfuels.5c04038,10.1021/acs.energyfuels.5c04038,methane,3.8,3.65,,DDR,DDR,,,,,4.00E-13,m2/s,300,K,,,,,1.5,bar,Membrane permeation; mass-transfer model fitting,,Experimental,Membrane Permeation
10.1016_j.micromeso.2009.01.025,10.1016/j.micromeso.2009.01.025,toluene,5.85,4.7,,H-ZSM-5,MFI-H,45,,,,4.01E-13,m2/s,616,K,,,2.69,molec/u.c.,0.0003,bar,Frequency Response,"model: dual process, constant PSD=1.49e-6 m; component: D1",Experimental,FR
10.1039_c5gc02832a,10.1039/c5gc02832a,furan-2-carbaldehyde,5.5,4.7,,ZSM-5 G-360,MFI,360,,,,4.10E-13,m2/s,278,K,0.5,mol/L,,,,,"Batch uptake experiment, HSDM regression",particle_diameter: 2.35 mm,Experimental,Uptake/Release
10.1016_j.cej.2024.157101_SI,10.1016/j.cej.2024.157101,carbon dioxide,3.3,3.8,,K-CHA-M,CHA-K,2.1,,,,4.10E-13,m2/s,298,K,,,32,molecules/27 CHA unit cells,,,Molecular Dynamics,structural_mode: rigid,Computational,MD
10.1016_j.cej.2008.01.038,10.1016/j.cej.2008.01.038,lead(2+),,7.4,,Zeolite X,FAU-NaX,,,,,4.12E-13,m2/s,294,K,0.00518,mol/L,1.08,mol/kg,,,Batch adsorption kinetics,model: Vermeulen; sorbent_dose: 3 g/L,Experimental,Uptake/Release
10.1016_j.jhazmat.2010.08.074,10.1016/j.jhazmat.2010.08.074,cadmium(2+),,7.4,,CaY,FAU-CaY,2.6,,,,4.20E-13,m2/s,295,K,,,,,,,Isotopic exchange and diffusion modeling,coefficient: D,Experimental,Uptake/Release
10.1016_j.cej.2024.157101,10.1016/j.cej.2024.157101,carbon dioxide,3.3,3.8,,K-CHA-M,CHA-K,2.1,,,,4.20E-13,m2/s,600,K,,,32,molecules/27 unit cells,,,Molecular Dynamics,,Computational,MD
10.1016_j.heliyon.2019.e02143,10.1016/j.heliyon.2019.e02143,chromium,,3.1,,clinoptilolite,HEU,,,,,4.20E-13,m2/s,298,K,0.01,mol/L,,,,,batch adsorption kinetics with HSDM,run: Cr; diffusivity_type: Dsavr; particle_size: 1.18-1.4 mm; solid_mass: 20 g,Experimental,Uptake/Release
10.1016_j.cej.2024.157101_SI,10.1016/j.cej.2024.157101,carbon dioxide,3.3,3.8,,Na-CHA-M,CHA-Na,2.1,,,,4.20E-13,m2/s,298,K,,,196,molecules/27 CHA unit cells,,,Molecular Dynamics,structural_mode: flexible,Computational,MD
10.1016_s0009-2509(99)00189-x,10.1016/s0009-2509(99)00189-x,ethylbenzene,6,4.7,,silicalite,MFI,>20000,,,,4.23E-13,m2/s,355,K,,,,,0.0013,bar,ZLC,"model: Eq.16 uniform slabs; fit_type: full-time; F: 10,15 ml/min",Experimental,ZLC
10.1016_j.jece.2014.05.012,10.1016/j.jece.2014.05.012,hexaaquanickel(ii),,3.1,,clinoptilolite,HEU,,NH4+,1.45,mequiv./g,4.25E-13,m2/s,298,K,0.15,mol/L,,,,,batch ion exchange kinetics,,Experimental,Uptake/Release
10.1016_s0009-2509(99)00189-x,10.1016/s0009-2509(99)00189-x,benzene,5.35,4.7,,silicalite,MFI,>20000,,,,4.26E-13,m2/s,335,K,,,,,0.0034,bar,ZLC,model: Eq.16 uniform slabs; fit_type: long-time; F: 15 ml/min,Experimental,ZLC
10.1016_j.micromeso.2009.01.025_SI,10.1016/j.micromeso.2009.01.025,"1,4-dimethylbenzene",5.8,4.7,,H-ZSM-5,MFI-H,45,,,,4.27E-13,m2/s,676,K,,,1.09,molecules/unit cell,0.0003,bar,Frequency Response,process: Dmean,Experimental,FR
10.1016_s1383-5866(01)00055-7,10.1016/s1383-5866(01)00055-7,ethane,4,4.7,,NaH-ZSM-5,MFI-NaH,,,,,4.30E-13,m2/s,233,K,0.025,mol/L,,,,,ZLC,,Experimental,ZLC
10.1016_j.cjche.2021.09.004,10.1016/j.cjche.2021.09.004,methane,3.8,3.65,,DD3R,DDR-H,,,,,4.70E-13,m2/s,448,K,,,,,1,bar,Membrane Permeation,mode: single component,Experimental,Membrane Permeation
10.1016_s1387-1811(99)00229-2,10.1016/s1387-1811(99)00229-2,toluene,5.85,4.7,,Silicalite-1 (B),MFI,,,,,4.70E-13,m2/s,348,K,,,3.3,molecules/unit cell,0.00133,bar,Frequency Response,diffusion_process: faster,Experimental,FR
10.1016_j.micromeso.2007.04.036,10.1016/j.micromeso.2007.04.036,methane,3.8,3.65,,DDR,DDR,,,,,4.76E-13,m2/s,,K,,,,,,,Molecular Dynamics,,Computational,MD
10.3390_membranes,10.3390/membranes,hexane,4.3,4.7,,S-1_M,MFI,,,,,4.80E-13,m2/s,373,K,,,1.35,kmol/m3,1,bar,vapor permeation test,pore_connectivity: 47%; membrane_thickness: 2.5 ?m,Experimental,Membrane Permeation
10.4314_wsa.v38i2.13,10.4314/wsa.v38i2.13,lead(2+),,3.1,,Na-clinoptilolite,HEU-Na,,Na+,,,4.82E-13,m2/s,298,K,923.14,mg/L,,,,,Adsorption Kinetics,pH: 2,Experimental,Uptake/Release
10.1016_j.micromeso.2009.01.025,10.1016/j.micromeso.2009.01.025,benzene,5.35,4.7,,H-ZSM-5,MFI-H,45,,,,4.95E-13,m2/s,616,K,,,1.65,molec/u.c.,0.0003,bar,Frequency Response,"model: dual process, constant PSD=1.49e-6 m; component: D1",Experimental,FR
10.1016_j.heliyon.2019.e02143,10.1016/j.heliyon.2019.e02143,copper,,3.1,,clinoptilolite,HEU,,,,,4.95E-13,m2/s,298,K,0.01,mol/L,,,,,batch adsorption kinetics with HSDM,run: Cu_1; diffusivity_type: Dsavr; particle_size: 1.18-1.4 mm; solid_mass: 10 g,Experimental,Uptake/Release
10.1016_j.micromeso.2009.01.025_SI,10.1016/j.micromeso.2009.01.025,benzene,5.35,4.7,,H-ZSM-5,MFI-H,45,,,,4.95E-13,m2/s,616,K,,,1.65,molecules/unit cell,0.0003,bar,Frequency Response,process: D1,Experimental,FR
10.1016_s0040-6031(99)00280-4,10.1016/s0040-6031(99)00280-4,"calcium, sodium",,3.1,,clinoptilolite,HEU,,,,,5.00E-13,m2/s,,K,0.1,mol/L,,,,,ion exchange kinetics,,Experimental,Uptake/Release
10.1016_s0040-6031(99)00280-4,10.1016/s0040-6031(99)00280-4,"calcium, potassium",,3.1,,clinoptilolite,HEU,,,,,5.00E-13,m2/s,,K,0.1,mol/L,,,,,ion exchange kinetics,,Experimental,Uptake/Release
10.1016_j.micromeso.2011.01.028,10.1016/j.micromeso.2011.01.028,water,2.65,3.8,,chabazite,CHA,2,,,,5.00E-13,m2/s,300,K,,,13,molecules per cavity,,,Molecular Dynamics,,Computational,MD
10.1016_j.jece.2014.05.012,10.1016/j.jece.2014.05.012,hexaamminenickel(ii),,3.1,,clinoptilolite,HEU,,NH4+,1.45,mequiv./g,5.00E-13,m2/s,353,K,0.15,mol/L,,,,,batch ion exchange kinetics,,Experimental,Uptake/Release
10.1016_j.micromeso.2009.01.025,10.1016/j.micromeso.2009.01.025,"1,4-dimethylbenzene",5.8,4.7,,H-ZSM-5,MFI-H,45,,,,5.04E-13,m2/s,676,K,,,1.09,molec/u.c.,0.0003,bar,Frequency Response,"model: single process, Gaussian PSD fitting",Experimental,FR
10.1016_s0009-2509(99)00189-x,10.1016/s0009-2509(99)00189-x,benzene,5.35,4.7,,silicalite,MFI,>20000,,,,5.05E-13,m2/s,325,K,,,,,0.0034,bar,ZLC,model: Eq.16 uniform slabs; fit_type: long-time; F: 15 ml/min,Experimental,ZLC
10.1016_j.heliyon.2019.e02143,10.1016/j.heliyon.2019.e02143,lead,,3.1,,clinoptilolite,HEU,,,,,5.06E-13,m2/s,298,K,0.01,mol/L,,,,,batch adsorption kinetics with HSDM,run: Pb_2; diffusivity_type: Ds; particle_size: 0.8-1 mm; solid_mass: 3.33 g,Experimental,Uptake/Release
10.1016_j.micromeso.2013.06.038,10.1016/j.micromeso.2013.06.038,ethene,3.9,3.65,,DDR I,DDR,,,,,5.10E-13,m2/s,298,K,,,3.47,molecules/unit cell,0.21,bar,Interference Microscopy (IFM),method: integral uptake curve fitting; mode: adsorption,Experimental,Microimaging
10.1016_j.micromeso.2011.12.025,10.1016/j.micromeso.2011.12.025,butane,4.3,4.1,,CaA (Yucel 1),LTA-Ca,1.04,Ca2+,5.46,per pseudo cell,5.20E-13,m2/s,273,K,,,,,,bar,Gravimetric uptake,diffusivity_type: D' (fully dehydrated); water_content: 0.34 mol/cage,Experimental,Uptake/Release
10.1016_j.micromeso.2009.01.025,10.1016/j.micromeso.2009.01.025,benzene,5.35,4.7,,H-ZSM-5,MFI-H,45,,,,5.28E-13,m2/s,646,K,,,0.83,molec/u.c.,0.0003,bar,Frequency Response,"model: single process, Gaussian PSD fitting",Experimental,FR
10.1016_s1383-5866(01)00055-7,10.1016/s1383-5866(01)00055-7,2-methylpropane,5,4.7,,NaH-ZSM-5,MFI-NaH,,,,,5.30E-13,m2/s,333,K,0.025,mol/L,,,,,ZLC,,Experimental,ZLC
10.1016_j.jcat.2019.07.010,10.1016/j.jcat.2019.07.010,propane,4.3,4.06,,DNL-6,RHO,,,,,5.40E-13,m2/s,298,K,,,2,molecules/cavity,,,PFG NMR,,Experimental,PFG NMR
10.1016_s0009-2509(99)00189-x,10.1016/s0009-2509(99)00189-x,benzene,5.35,4.7,,silicalite,MFI,>20000,,,,5.41E-13,m2/s,335,K,,,,,0.0034,bar,ZLC,model: Eq.17 size distribution; fit_type: long-time; F: 15 ml/min,Experimental,ZLC
10.1016_s0009-2509(99)00189-x,10.1016/s0009-2509(99)00189-x,benzene,5.35,4.7,,silicalite,MFI,>20000,,,,5.41E-13,m2/s,335,K,,,,,0.0034,bar,ZLC,model: Eq.19 size distribution + apparatus; fit_type: long-time; F: 15 ml/min,Experimental,ZLC
10.1016_j.biopha.2005.06.005,10.1016/j.biopha.2005.06.005,"d,l-α-tocopheryl acetate",,3.1,,natural zeolite (clinoptilolite),HEU,6.01,,,,5.44E-13,m2/s,292,K,50,mg/dm3,3.07,mg/g,,,Boyd model (batch adsorption kinetics),sorbent_mass: 10 g,Experimental,Uptake/Release
10.1016_j.cej.2008.01.038,10.1016/j.cej.2008.01.038,copper(2+),,7.4,,Zeolite X,FAU-NaX,,,,,5.47E-13,m2/s,294,K,0.000101,mol/L,0.0504,mol/kg,,,Batch adsorption kinetics,model: Vermeulen; sorbent_dose: 1 g/L,Experimental,Uptake/Release
10.1016_j.micromeso.2011.12.025,10.1016/j.micromeso.2011.12.025,butane,4.3,4.1,,CaA (Yucel 1),LTA-Ca,1.04,Ca2+,5.46,per pseudo cell,5.50E-13,m2/s,273,K,,,,,,bar,Gravimetric uptake,diffusivity_type: D' (fully dehydrated); water_content: 0.47 mol/cage,Experimental,Uptake/Release
10.1016_j.micromeso.2013.06.038,10.1016/j.micromeso.2013.06.038,methane,3.8,3.65,,DDR II,DDR,1662,,,,5.50E-13,m2/s,298,K,,,2.89,molecules/unit cell,0.8,bar,Interference Microscopy (IFM),method: center-line analysis,Experimental,Microimaging
10.3390_nano12213848,10.3390/nano12213848,phosphate,4.0,,,LMC,SOD,,Fe3+/Mn2+,,,5.60E-13,m2/s,294,K,25,mg/L,0.33,mg/g,1,bar,Batch adsorption kinetics,form: powder; zeolite_phase: sodalite,Experimental,Uptake/Release
10.1016_j.micromeso.2009.01.025,10.1016/j.micromeso.2009.01.025,"1,4-dimethylbenzene",5.8,4.7,,H-ZSM-5,MFI-H,45,,,,5.65E-13,m2/s,646,K,,,2.15,molec/u.c.,0.0003,bar,Frequency Response,"model: dual process, constant PSD=1.49e-6 m; component: D1",Experimental,FR
10.1016_s0040-6031(99)00280-4,10.1016/s0040-6031(99)00280-4,"magnesium, potassium",,3.1,,clinoptilolite,HEU,,,,,5.70E-13,m2/s,298,K,0.1,mol/L,,,,,ion exchange kinetics,analysis_method: BBK,Experimental,Uptake/Release
10.1016_s1383-5866(01)00055-7,10.1016/s1383-5866(01)00055-7,ethane,4,4.7,,NaH-ZSM-5,MFI-NaH,,,,,5.70E-13,m2/s,243,K,0.025,mol/L,,,,,ZLC,,Experimental,ZLC
10.1016_j.cej.2008.01.038,10.1016/j.cej.2008.01.038,cadmium(2+),,7.4,,Zeolite X,FAU-NaX,,,,,5.74E-13,m2/s,294,K,0.000953,mol/L,0.271,mol/kg,,,Batch adsorption kinetics,model: Vermeulen; sorbent_dose: 1 g/L,Experimental,Uptake/Release
10.1016_j.micromeso.2011.12.025,10.1016/j.micromeso.2011.12.025,butane,4.3,4.1,,CaA (Yucel 1),LTA-Ca,1.04,Ca2+,5.46,per pseudo cell,5.80E-13,m2/s,295,K,,,,,,bar,Gravimetric uptake,diffusivity_type: D' (fully dehydrated); water_content: 0.73 mol/cage,Experimental,Uptake/Release
10.1016_s0009-2509(99)00189-x,10.1016/s0009-2509(99)00189-x,benzene,5.35,4.7,,silicalite,MFI,>20000,,,,5.81E-13,m2/s,355,K,,,,,0.0034,bar,ZLC,"model: Eq.16 uniform slabs; fit_type: long-time; F: 10,15,20 ml/min",Experimental,ZLC
10.1016_j.micromeso.2009.01.025,10.1016/j.micromeso.2009.01.025,benzene,5.35,4.7,,H-ZSM-5,MFI-H,45,,,,5.82E-13,m2/s,646,K,,,0.83,molec/u.c.,0.0003,bar,Frequency Response,"model: dual process, constant PSD=1.49e-6 m; component: D_mean",Experimental,FR
10.1016_j.micromeso.2009.01.025_SI,10.1016/j.micromeso.2009.01.025,benzene,5.35,4.7,,H-ZSM-5,MFI-H,45,,,,5.82E-13,m2/s,646,K,,,0.83,molecules/unit cell,0.0003,bar,Frequency Response,process: Dmean,Experimental,FR
10.1016_j.micromeso.2009.01.025,10.1016/j.micromeso.2009.01.025,toluene,5.85,4.7,,H-ZSM-5,MFI-H,45,,,,5.83E-13,m2/s,676,K,,,0.66,molec/u.c.,0.0003,bar,Frequency Response,"model: single process, Gaussian PSD fitting",Experimental,FR
10.1016_j.heliyon.2019.e02143,10.1016/j.heliyon.2019.e02143,chromium,,3.1,,clinoptilolite,HEU,,,,,6.00E-13,m2/s,298,K,0.01,mol/L,,,,,batch adsorption kinetics with HSDM,run: Cr; diffusivity_type: Ds; particle_size: 1.18-1.4 mm; solid_mass: 20 g,Experimental,Uptake/Release
10.1016_s0009-2509(99)00189-x,10.1016/s0009-2509(99)00189-x,ethylbenzene,6,4.7,,silicalite,MFI,>20000,,,,6.03E-13,m2/s,355,K,,,,,0.0013,bar,ZLC,"model: Eq.20 variable shape; fit_type: full-time; F: 10,15 ml/min",Experimental,ZLC
10.1016_j.cej.2008.01.038,10.1016/j.cej.2008.01.038,cadmium(2+),,7.4,,Zeolite X,FAU-NaX,,,,,6.08E-13,m2/s,294,K,0.00491,mol/L,0.528,mol/kg,,,Batch adsorption kinetics,model: Vermeulen; sorbent_dose: 2 g/L,Experimental,Uptake/Release
10.1016_s0040-6031(99)00280-4,10.1016/s0040-6031(99)00280-4,"sodium, calcium",,3.1,,clinoptilolite,HEU,,,,,6.10E-13,m2/s,298,K,0.1,mol/L,,,,,ion exchange kinetics,analysis_method: BBK,Experimental,Uptake/Release
10.4314_wsa.v38i2.13,10.4314/wsa.v38i2.13,lead(2+),,3.1,,Na-clinoptilolite,HEU-Na,,Na+,,,6.12E-13,m2/s,298,K,923.14,mg/L,,,,,Adsorption Kinetics,pH: 3,Experimental,Uptake/Release
10.1016_j.cej.2008.01.038,10.1016/j.cej.2008.01.038,lead(2+),,7.4,,Zeolite X,FAU-NaX,,,,,6.13E-13,m2/s,294,K,0.00102,mol/L,0.598,mol/kg,,,Batch adsorption kinetics,model: Vermeulen; sorbent_dose: 1 g/L,Experimental,Uptake/Release
10.1016_j.cej.2024.157101_SI,10.1016/j.cej.2024.157101,carbon dioxide,3.3,3.8,,Na-CHA-M,CHA-Na,2.1,,,,6.20E-13,m2/s,298,K,,,32,molecules/27 CHA unit cells,,,Molecular Dynamics,structural_mode: flexible,Computational,MD
10.1016_j.biopha.2005.06.005,10.1016/j.biopha.2005.06.005,"d,l-α-tocopheryl acetate",,3.1,,natural zeolite (clinoptilolite),HEU,6.01,,,,6.21E-13,m2/s,292,K,50,mg/dm3,4.79,mg/g,,,Boyd model (batch adsorption kinetics),sorbent_mass: 6 g,Experimental,Uptake/Release
10.3390_pr14030542,10.3390/pr14030542,methane,3.8,3.8,,NaCHA,CHA-Na,,,,,6.28E-13,m2/s,303,K,,,,,1,bar,Molecular Dynamics,relative_humidity: 90%,Computational,MD
10.1016_s0040-6031(99)00280-4,10.1016/s0040-6031(99)00280-4,"ammonium, calcium",,3.1,,clinoptilolite,HEU,,,,,6.30E-13,m2/s,298,K,0.1,mol/L,,,,,ion exchange kinetics,analysis_method: BR,Experimental,Uptake/Release
apj.412,,butanol,5,3.1,,natural clinoptilolite,HEU,,,,,6.30E-13,m2/s,293,K,,,1.046,mmol/g,0.005546195,bar,gravimetric uptake (constant pressure static),particle_size: 1.125 mm; coefficient_type: apparent particle diffusivity,Experimental,Uptake/Release
10.1016_j.heliyon.2019.e02143,10.1016/j.heliyon.2019.e02143,copper,,3.1,,clinoptilolite,HEU,,,,,6.32E-13,m2/s,298,K,0.01,mol/L,,,,,batch adsorption kinetics with HSDM,run: Cu; diffusivity_type: Do; particle_size: 1.18-1.4 mm; solid_mass: 20 g,Experimental,Uptake/Release
10.1016_j.cej.2008.01.038,10.1016/j.cej.2008.01.038,cadmium(2+),,7.4,,Zeolite X,FAU-NaX,,,,,6.35E-13,m2/s,294,K,0.00282,mol/L,0.466,mol/kg,,,Batch adsorption kinetics,model: Vermeulen; sorbent_dose: 1 g/L,Experimental,Uptake/Release
10.3390_pr14030542,10.3390/pr14030542,methane,3.8,3.8,,CaCHA,CHA-Ca,,,,,6.47E-13,m2/s,303,K,,,,,1,bar,Molecular Dynamics,relative_humidity: 90%,Computational,MD
10.1016_j.seppur.2015.02.033,10.1016/j.seppur.2015.02.033,water,2.65,4.1,,3A,LTA-K,,,,,6.50E-13,m2/s,298,K,508,mol/L,,,1,bar,Breakthrough curve fitting,,Experimental,Column Dynamics
10.1016_s1387-1811(99)00229-2,10.1016/s1387-1811(99)00229-2,ethylbenzene,6,4.7,,Silicalite-1 (B),MFI,,,,,6.60E-13,m2/s,395,K,,,1.3,molecules/unit cell,0.00133,bar,Frequency Response,,Experimental,FR
10.1016_j.cej.2024.157101,10.1016/j.cej.2024.157101,carbon dioxide,3.3,3.8,,K-CHA-M,CHA-K,2.1,,,,6.70E-13,m2/s,600,K,,,196,molecules/27 unit cells,,,Molecular Dynamics,,Computational,MD
10.1002_jctb.5249,10.1002/jctb.5249,ammonium phosphate,,3.1,5 mg/L NH4+ : 15 mg/L PO4^{3-},Ze-Mg1,GIS,,Mg2+,4.3,wt%,6.70E-13,m2/s,294,K,5,mol/L,,,,,Batch kinetic experiments; HPDM and SPM analysis,measured_species: NH4+; model: SPM; mechanism: particle diffusion,Experimental,Uptake/Release
10.4314_wsa.v38i2.13,10.4314/wsa.v38i2.13,lead(2+),,3.1,,Na-clinoptilolite,HEU-Na,,Na+,,,6.77E-13,m2/s,298,K,923.14,mg/L,0.3176,mol/kg,,,Adsorption Kinetics,pH: 4,Experimental,Uptake/Release
10.1016_s0009-2509(99)00189-x,10.1016/s0009-2509(99)00189-x,benzene,5.35,4.7,,silicalite,MFI,>20000,,,,6.80E-13,m2/s,325,K,,,,,0.0034,bar,ZLC,model: Eq.17 size distribution; fit_type: long-time; F: 15 ml/min,Experimental,ZLC
10.1016_s0009-2509(99)00189-x,10.1016/s0009-2509(99)00189-x,benzene,5.35,4.7,,silicalite,MFI,>20000,,,,6.80E-13,m2/s,325,K,,,,,0.0034,bar,ZLC,model: Eq.19 size distribution + apparatus; fit_type: long-time; F: 15 ml/min,Experimental,ZLC
10.1021_acs.jpcc.0c08054,10.1021/acs.jpcc.0c08054,"1,4-dimethylbenzene",5.8,4.7,,MFI-type zeolite,MFI,,,,,6.80E-13,m2/s,353,K,,,,,,,Transition State Theory (TST),framework_flexibility: rigid,Computational,Other
10.1016_j.cej.2024.157101_SI,10.1016/j.cej.2024.157101,carbon dioxide,3.3,3.8,,Na-CHA-M,CHA-Na,2.1,,,,6.80E-13,m2/s,298,K,,,196,molecules/27 CHA unit cells,,,Molecular Dynamics,structural_mode: rigid,Computational,MD
10.3390_pr8111523,10.3390/pr8111523,mercury(2+),,3.1,,NZ (natural clinoptilolite-rich zeolite),HEU,,,,,6.94E-13,m2/s,298,K,0.007917,mol/L,0.277,mmol/g,,,Adsorption Kinetics,model: Weber-Morris; stage: 1,Experimental,Uptake/Release
10.1016_j.molcata.2009.07.015,10.1016/j.molcata.2009.07.015,"1,2-dimethylbenzene",6.8,7,C_p-x = 0%,H-CIT-1,CON,35,,,,7.00E-13,m2/s,400,K,,,,,,,FTIR,diffusion_mode: codiffusion,Experimental,Microimaging
10.1016_j.seppur.2005.05.004,10.1016/j.seppur.2005.05.004,ammonium,2.86,6.5,,M-0,MOR,,,,,7.00E-13,m2/s,,K,100,mol/L,,,1,bar,batch uptake kinetics (particle diffusion model),particle_size: 0.43–1.0 mm,Experimental,Uptake/Release
10.1016_j.micromeso.2007.01.015,10.1016/j.micromeso.2007.01.015,ethylbenzene,6,4.7,,silicalite-1 (B),MFI,1338,,,,7.04E-13,m2/s,415,K,,,0.81,molecules/unit cell,,,Frequency Response (FR),diffusion_component: D01; process: diffusion along straight channel direction,Experimental,FR
10.1016_s1387-1811(99)00229-2,10.1016/s1387-1811(99)00229-2,"1,4-dimethylbenzene",5.8,4.7,,Silicalite-1 (A),MFI,,,,,7.10E-13,m2/s,323,K,,,5,molecules/unit cell,0.00055,bar,Frequency Response,,Experimental,FR
10.1016_j.jcat.2008.06.015,10.1016/j.jcat.2008.06.015,(propan-2-yl)benzene,6.8,4.7,,AZ5-2,MFI,12,,,,7.18E-13,m2/s,308,K,,,,,0.0008,bar,Gravimetric uptake (IGA),mode: desorption,Experimental,Uptake/Release
10.1016_j.micromeso.2022.112216,10.1016/j.micromeso.2022.112216,cyclohexanecarboxylic acid,6.5,4.7,,ME-ZSM-5,MFI-ME,30,,,,7.19E-13,m2/s,298,K,250,mol/L,84.78,mg/g,,,Batch adsorption kinetics (LDF model),,Experimental,Uptake/Release
10.1002_cite.201100167,10.1002/cite.201100167,methanol,3.6,4.69,,all-silica FER,FER,,,,,7.20E-13,m2/s,353,K,,,0,molecules per unit cell,0.145,bar,interference microscopy (IFM),,Experimental,Microimaging
10.1016_j.micromeso.2022.111926,10.1016/j.micromeso.2022.111926,trimethylbenzene,7.5,4.7,,CH3-ZSM-5,MFI-CH3,47,,,,7.25E-13,m2/s,673,K,,,4,molecules/supercell,,,Molecular Dynamics,,Computational,MD
10.1002_jctb.5249,10.1002/jctb.5249,ammonium phosphate,,3.1,5 mg/L NH4+ : 15 mg/L PO4^{3-},Ze-Mg1,GIS,,Mg2+,4.3,wt%,7.30E-13,m2/s,294,K,5,mol/L,,,,,Batch kinetic experiments; HPDM and SPM analysis,measured_species: NH4+; model: HPDM; mechanism: particle diffusion,Experimental,Uptake/Release
10.1016_j.micromeso.2007.01.015,10.1016/j.micromeso.2007.01.015,"1,4-dimethylbenzene",5.8,4.7,,silicalite-1 (A),MFI,∞,,,,7.40E-13,m2/s,323,K,,,4.9,molecules/unit cell,,,Frequency Response (FR),diffusion_component: D01; process: diffusion along straight channel direction,Experimental,FR
10.1016_j.micromeso.2011.12.025,10.1016/j.micromeso.2011.12.025,butane,4.3,4.1,,CaA (Yucel 1),LTA-Ca,1.04,Ca2+,5.46,per pseudo cell,7.40E-13,m2/s,313,K,,,,,,bar,Gravimetric uptake,diffusivity_type: D' (fully dehydrated); water_content: 1.5 mol/cage,Experimental,Uptake/Release
10.1016_j.micromeso.2009.01.025_SI,10.1016/j.micromeso.2009.01.025,toluene,5.85,4.7,,H-ZSM-5,MFI-H,45,,,,7.49E-13,m2/s,676,K,,,0.66,molecules/unit cell,0.0003,bar,Frequency Response,process: Dmean,Experimental,FR
10.1016_j.seppur.2014.06.030,10.1016/j.seppur.2014.06.030,water,2.65,4.1,,4A,LTA-Na,,,,,7.50E-13,m2/s,293,K,570,mol/L,,,,,Breakthrough curve fitting,"source: text (inlet concentration variation, 4A end)",Experimental,Column Dynamics
10.1016_j.seppur.2014.06.030,10.1016/j.seppur.2014.06.030,water,2.65,4.1,,4A,LTA-Na,,,,,7.50E-13,m2/s,293,K,570,mol/L,,,,,Breakthrough curve fitting,run: 5f; series: inlet concentration variation; zeolite: 4A,Experimental,Column Dynamics
10.3390_pr14030542,10.3390/pr14030542,carbon dioxide,3.3,3.8,,CaCHA,CHA-Ca,,,,,7.51E-13,m2/s,303,K,,,,,1,bar,Molecular Dynamics,relative_humidity: 20%,Computational,MD
10.1016_j.micromeso.2009.01.025,10.1016/j.micromeso.2009.01.025,toluene,5.85,4.7,,H-ZSM-5,MFI-H,45,,,,7.52E-13,m2/s,646,K,,,1.39,molec/u.c.,0.0003,bar,Frequency Response,"model: dual process, constant PSD=1.49e-6 m; component: D1",Experimental,FR
10.1016_s0009-2509(99)00189-x,10.1016/s0009-2509(99)00189-x,benzene,5.35,4.7,,silicalite,MFI,>20000,,,,7.53E-13,m2/s,355,K,,,,,0.0034,bar,ZLC,"model: Eq.19 size distribution + apparatus; fit_type: long-time; F: 10,15,20 ml/min",Experimental,ZLC
10.1016_s0009-2509(99)00189-x,10.1016/s0009-2509(99)00189-x,benzene,5.35,4.7,,silicalite,MFI,>20000,,,,7.55E-13,m2/s,355,K,,,,,0.0034,bar,ZLC,"model: Eq.17 size distribution; fit_type: long-time; F: 10,15,20 ml/min",Experimental,ZLC
10.3390_ma6072662,10.3390/ma6072662,ethane,4.0,3.8,,SAPO-34-microporous,CHA,,,,,7.56E-13,m2/s,298,K,,,,,,bar,IR micro-imaging,direction: uptake; particle_radius: 25 μm; pre_saturation: benzene 85 mbar; run: 1,Experimental,Microimaging
10.1016_s0009-2509(99)00189-x,10.1016/s0009-2509(99)00189-x,ethylbenzene,6,4.7,,silicalite,MFI,>20000,,,,7.69E-13,m2/s,375,K,,,,,0.0013,bar,ZLC,"model: Eq.16 uniform slabs; fit_type: long-time; F: 10,15,20 ml/min",Experimental,ZLC
10.1016_s0009-2509(99)00189-x,10.1016/s0009-2509(99)00189-x,benzene,5.35,4.7,,silicalite,MFI,>20000,,,,7.71E-13,m2/s,335,K,,,,,0.0034,bar,ZLC,model: Eq.20 variable shape; fit_type: full-time; F: 15 ml/min,Experimental,ZLC
10.1016_j.heliyon.2019.e02143,10.1016/j.heliyon.2019.e02143,copper,,3.1,,clinoptilolite,HEU,,,,,7.72E-13,m2/s,298,K,0.01,mol/L,,,,,batch adsorption kinetics with HSDM,run: Cu; diffusivity_type: Dsavr; particle_size: 1.18-1.4 mm; solid_mass: 20 g,Experimental,Uptake/Release
10.3390_pr8111523,10.3390/pr8111523,mercury(2+),,3.1,,FeZ (iron-modified clinoptilolite-rich zeolite),HEU-Fe,,Fe,,,7.72E-13,m2/s,298,K,0.009933,mol/L,0.534,mmol/g,,,Adsorption Kinetics,model: Weber-Morris; stage: 1,Experimental,Uptake/Release
10.1016_j.micromeso.2009.01.025,10.1016/j.micromeso.2009.01.025,toluene,5.85,4.7,,H-ZSM-5,MFI-H,45,,,,7.74E-13,m2/s,676,K,,,0.66,molec/u.c.,0.0003,bar,Frequency Response,"model: dual process, constant PSD=1.49e-6 m; component: D_mean",Experimental,FR
10.1016_j.jcat.2015.10.024,10.1016/j.jcat.2015.10.024,"1,2-dimethylbenzene",6.8,4.7,,ZSM-5,MFI-H,,,,,7.80E-13,m2/s,600,K,,,,,,,Molecular dynamics,,Computational,MD
10.1016_j.heliyon.2019.e02143,10.1016/j.heliyon.2019.e02143,copper,,3.1,,clinoptilolite,HEU,,,,,7.80E-13,m2/s,298,K,0.01,mol/L,,,,,batch adsorption kinetics with HSDM,run: Cu_1; diffusivity_type: Ds; particle_size: 1.18-1.4 mm; solid_mass: 10 g,Experimental,Uptake/Release
10.1016_j.micromeso.2009.01.025,10.1016/j.micromeso.2009.01.025,benzene,5.35,4.7,,H-ZSM-5,MFI-H,45,,,,7.98E-13,m2/s,646,K,,,0.83,molec/u.c.,0.0003,bar,Frequency Response,"model: dual process, constant PSD=1.49e-6 m; component: D1",Experimental,FR
10.1016_j.micromeso.2009.01.025_SI,10.1016/j.micromeso.2009.01.025,benzene,5.35,4.7,,H-ZSM-5,MFI-H,45,,,,7.98E-13,m2/s,646,K,,,0.83,molecules/unit cell,0.0003,bar,Frequency Response,process: D1,Experimental,FR
10.1016_j.micromeso.2022.111926,10.1016/j.micromeso.2022.111926,"1,2-dimethylbenzene",6.8,4.7,,CH3-ZSM-5,MFI-CH3,47,,,,8.08E-13,m2/s,673,K,,,4,molecules/supercell,,,Molecular Dynamics,,Computational,MD
10.1016_j.cej.2024.157101,10.1016/j.cej.2024.157101,carbon dioxide,3.3,3.8,,Na-CHA-M,CHA-Na,2.1,,,,8.10E-13,m2/s,600,K,,,32,molecules/27 unit cells,,,Molecular Dynamics,,Computational,MD
10.1016_s1387-1811(99)00229-2,10.1016/s1387-1811(99)00229-2,benzene,5.35,4.7,,Silicalite-1 (B),MFI,,,,,8.20E-13,m2/s,395,K,,,0.59,molecules/unit cell,0.00153,bar,Frequency Response,,Experimental,FR
10.1016_s1387-1811(99)00229-2,10.1016/s1387-1811(99)00229-2,"1,4-dimethylbenzene",5.8,4.7,,Silicalite-1 (A),MFI,,,,,8.20E-13,m2/s,348,K,,,5,molecules/unit cell,0.00247,bar,Frequency Response,,Experimental,FR
10.3390_pr14030542,10.3390/pr14030542,ethane,4.0,7.4,,NaFAU,FAU-Na,,,,,8.47E-13,m2/s,303,K,,,,,1,bar,Molecular Dynamics,relative_humidity: 20%,Computational,MD
10.1016_s0009-2509(99)00189-x,10.1016/s0009-2509(99)00189-x,benzene,5.35,4.7,,silicalite,MFI,>20000,,,,8.56E-13,m2/s,325,K,,,,,0.0034,bar,ZLC,model: Eq.19 size distribution + apparatus; fit_type: full-time; F: 15 ml/min,Experimental,ZLC
10.1016_j.cej.2008.01.038,10.1016/j.cej.2008.01.038,cadmium(2+),,7.4,,Zeolite X,FAU-NaX,,,,,8.66E-13,m2/s,294,K,8.30E-05,mol/L,0.0518,mol/kg,,,Batch adsorption kinetics,model: Vermeulen; sorbent_dose: 1 g/L,Experimental,Uptake/Release
10.1016_s0009-2509(99)00189-x,10.1016/s0009-2509(99)00189-x,benzene,5.35,4.7,,silicalite,MFI,>20000,,,,8.72E-13,m2/s,325,K,,,,,0.0034,bar,ZLC,model: Eq.17 size distribution; fit_type: full-time; F: 15 ml/min,Experimental,ZLC
10.1016_s0009-2509(99)00189-x,10.1016/s0009-2509(99)00189-x,benzene,5.35,4.7,,silicalite,MFI,>20000,,,,8.73E-13,m2/s,325,K,,,,,0.0034,bar,ZLC,model: Eq.20 variable shape; fit_type: full-time; F: 15 ml/min,Experimental,ZLC
10.3390_pr14030542,10.3390/pr14030542,methane,3.8,3.8,,CaCHA,CHA-Ca,,,,,8.75E-13,m2/s,303,K,,,,,1,bar,Molecular Dynamics,relative_humidity: 20%,Computational,MD
10.1016_j.micromeso.2020.110343,10.1016/j.micromeso.2020.110343,probucol,10,7.4,,NaX,FAU-NaX,1.2,,,,8.80E-13,m2/s,310,K,,,,,,,Molecular Dynamics,,Computational,MD
10.1016_s0376-7388(01)00350-7,10.1016/s0376-7388(01)00350-7,ethanol,4.3,4.7,,silicalite,MFI,,,,,8.87E-13,m2/s,303,K,,,,,,,Vapor Permeation,membrane: Membrane 2; crystallization_time: 48 h,Experimental,Membrane Permeation
10.1016_s0009-2509(99)00189-x,10.1016/s0009-2509(99)00189-x,benzene,5.35,4.7,,silicalite,MFI,>20000,,,,8.91E-13,m2/s,335,K,,,,,0.0034,bar,ZLC,model: Eq.19 size distribution + apparatus; fit_type: full-time; F: 15 ml/min,Experimental,ZLC
10.3390_pr8111523,10.3390/pr8111523,mercury(2+),,3.1,,NZ (natural clinoptilolite-rich zeolite),HEU,,,,,8.99E-13,m2/s,298,K,0.007917,mol/L,0.277,mmol/g,,,Adsorption Kinetics,model: Vermeulen's approximation,Experimental,Uptake/Release
10.1016_j.jcat.2015.10.024,10.1016/j.jcat.2015.10.024,2-(4-methylphenyl)octane,7.5,5.8,,ITQ-39,ITN,,,,,9.00E-13,m2/s,300,K,,,8,molecules per 2×2×1 supercell,,,Molecular dynamics,,Computational,MD
10.1016_j.seppur.2014.06.030,10.1016/j.seppur.2014.06.030,water,2.65,4.1,,3A,LTA-K,,,,,9.00E-13,m2/s,293,K,462,mol/L,,,,,Breakthrough curve fitting,run: 4f; series: inlet concentration variation; zeolite: 3A,Experimental,Column Dynamics
10.1016_j.micromeso.2009.01.025,10.1016/j.micromeso.2009.01.025,benzene,5.35,4.7,,H-ZSM-5,MFI-H,45,,,,9.02E-13,m2/s,676,K,,,0.34,molec/u.c.,0.0003,bar,Frequency Response,"model: dual process, constant PSD=1.49e-6 m; component: D_mean",Experimental,FR
10.1016_j.micromeso.2009.01.025_SI,10.1016/j.micromeso.2009.01.025,benzene,5.35,4.7,,H-ZSM-5,MFI-H,45,,,,9.02E-13,m2/s,676,K,,,0.34,molecules/unit cell,0.0003,bar,Frequency Response,process: Dmean,Experimental,FR
10.1016_s0009-2509(99)00189-x,10.1016/s0009-2509(99)00189-x,benzene,5.35,4.7,,silicalite,MFI,>20000,,,,9.05E-13,m2/s,325,K,,,,,0.0034,bar,ZLC,model: Eq.16 uniform slabs; fit_type: full-time; F: 15 ml/min,Experimental,ZLC
10.1016_s0009-2509(99)00189-x,10.1016/s0009-2509(99)00189-x,benzene,5.35,4.7,,silicalite,MFI,>20000,,,,9.08E-13,m2/s,335,K,,,,,0.0034,bar,ZLC,model: Eq.17 size distribution; fit_type: full-time; F: 15 ml/min,Experimental,ZLC
10.1016_j.jwpe.2021.102234,10.1016/j.jwpe.2021.102234,ammonia,2.6,3.1,,clinoptilolite,HEU,,,,,9.10E-13,m2/s,,K,400,mol/L,,,,,Batch kinetic adsorption,diffusion_type: particle,Experimental,Uptake/Release
10.3390_ma6072662,10.3390/ma6072662,ethane,4.0,3.8,,SAPO-34-microporous,CHA,,,,,9.18E-13,m2/s,298,K,,,,,,bar,IR micro-imaging,direction: uptake; particle_radius: 25 μm; pre_saturation: benzene 85 mbar; run: 2,Experimental,Microimaging
10.3390_pr14030542,10.3390/pr14030542,carbon dioxide,3.3,4.7,,ZSM5-300,MFI-H,,,,,9.21E-13,m2/s,303,K,,,,,1,bar,Molecular Dynamics,relative_humidity: 60%,Computational,MD
10.1016_s0009-2509(99)00189-x,10.1016/s0009-2509(99)00189-x,benzene,5.35,4.7,,silicalite,MFI,>20000,,,,9.27E-13,m2/s,335,K,,,,,0.0034,bar,ZLC,model: Eq.16 uniform slabs; fit_type: full-time; F: 15 ml/min,Experimental,ZLC
10.1016_j.micromeso.2007.01.015,10.1016/j.micromeso.2007.01.015,cyclopentane,5.3,4.7,,silicalite-1 (B),MFI,1338,,,,9.40E-13,m2/s,373,K,,,0.64,molecules/unit cell,,,Frequency Response (FR),diffusion_component: D01; process: faster diffusion process,Experimental,FR
10.1016_j.seppur.2005.05.004,10.1016/j.seppur.2005.05.004,ammonium,2.86,6.5,,M-0,MOR,,,,,9.50E-13,m2/s,,K,10,mol/L,,,1,bar,batch uptake kinetics (particle diffusion model),particle_size: 0.43–1.0 mm,Experimental,Uptake/Release
10.1016_j.micromeso.2009.01.025,10.1016/j.micromeso.2009.01.025,benzene,5.35,4.7,,H-ZSM-5,MFI-H,45,,,,9.50E-13,m2/s,676,K,,,0.34,molec/u.c.,0.0003,bar,Frequency Response,"model: single process, Gaussian PSD fitting",Experimental,FR
10.1016_j.micromeso.2007.01.015,10.1016/j.micromeso.2007.01.015,toluene,5.85,4.7,,silicalite-1 (B),MFI,1338,,,,9.60E-13,m2/s,373,K,,,2,molecules/unit cell,,,Frequency Response (FR),diffusion_component: D01; process: diffusion along straight channel direction,Experimental,FR
10.1016_j.micromeso.2013.06.038,10.1016/j.micromeso.2013.06.038,methane,3.8,3.65,,DDR II,DDR,1662,,,,9.60E-13,m2/s,298,K,,,2.89,molecules/unit cell,0.8,bar,Interference Microscopy (IFM),method: full-profile fitting,Experimental,Microimaging
apj.412,,butanol,5,3.1,,natural clinoptilolite,HEU,,,,,9.60E-13,m2/s,293,K,,,1.056,mmol/g,0.005546195,bar,gravimetric uptake (constant pressure static),particle_size: 1.425 mm; coefficient_type: apparent particle diffusivity,Experimental,Uptake/Release
10.3390_pr14030542,10.3390/pr14030542,methane,3.8,7.4,,CaFAU,FAU-Ca,,,,,9.71E-13,m2/s,303,K,,,,,1,bar,Molecular Dynamics,relative_humidity: 20%,Computational,MD
10.1016_j.micromeso.2022.111926,10.1016/j.micromeso.2022.111926,"1,3-dimethylbenzene",6.8,4.7,,CH3-ZSM-5,MFI-CH3,47,,,,9.77E-13,m2/s,673,K,,,4,molecules/supercell,,,Molecular Dynamics,,Computational,MD
10.1016_s0040-6031(99)00280-4,10.1016/s0040-6031(99)00280-4,"magnesium, sodium",,3.1,,clinoptilolite,HEU,,,,,9.80E-13,m2/s,298,K,0.1,mol/L,,,,,ion exchange kinetics,analysis_method: BBK,Experimental,Uptake/Release
10.1016_j.ces.2009.12.044,10.1016/j.ces.2009.12.044,2-methylpropane,5,7.4,,13X,FAU-NaX,1.18,,,,9.83E-13,m2/s,373,K,,,24,molecules/unit cell,,,Molecular Dynamics,diffusion_type: transport,Computational,MD
10.1016_j.micromeso.2023.112596,10.1016/j.micromeso.2023.112596,toluene,5.85,4.7,,S-2100,MFI,,,,,9.86E-13,m2/s,,K,,,,,,,dynamic adsorption (intra-particle diffusion model),,Experimental,Uptake/Release
10.1016_j.micromeso.2023.112596_SI,10.1016/j.micromeso.2023.112596,toluene,5.85,7.4,,S-2100,FAU-NaY,,,,,9.86E-13,m2/s,,K,1.5,mg/L,,,,,Fixed-bed dynamic adsorption,particle_size: 2100 nm,Experimental,Column Dynamics
10.1016_j.seppur.2005.05.004,10.1016/j.seppur.2005.05.004,ammonium,2.86,6.5,,M–NaCl,MOR,,Na+,,,9.90E-13,m2/s,,K,10,mol/L,,,1,bar,batch uptake kinetics (particle diffusion model),particle_size: 0.43–1.0 mm,Experimental,Uptake/Release
10.1016_j.jcat.2015.10.024,10.1016/j.jcat.2015.10.024,2-methylbut-2-ene,5,5.8,,ITQ-39,ITN,,,,,1.00E-12,m2/s,300,K,,,16,molecules per 2×2×1 supercell,,,Molecular dynamics,direction: z,Computational,MD
10.1016_j.jcat.2015.10.024,10.1016/j.jcat.2015.10.024,1-ethyl-3-methylbenzene,6.2,5.8,,ITQ-39,ITN,,,,,1.00E-12,m2/s,300,K,,,16,molecules per 2×2×1 supercell,,,Molecular dynamics,direction: y,Computational,MD
