Repository: leipeng66666/diffagent

# 表格数据可视化问答AI Agent

一个专门针对表格数据的智能可视化问答系统，能够理解自然语言查询，自动分析数据，并生成专业的可视化图表。

## 🌟 核心特性

### 智能语义解析
- **实体识别**: 自动识别查询中的关键实体（如"二氧化碳"、"温度"等）
- **条件提取**: 智能解析查询条件（如"大于100"、"包含CO2"等）
- **意图识别**: 理解用户的分析意图（趋势分析、对比分析、分布分析等）
- **单位识别**: 智能识别和转换各种单位（温度、压力、浓度等）⭐

### 同义词映射系统
- **智能列匹配**: 将自然语言实体映射到表格列名
- **多语言支持**: 支持中英文同义词映射
- **自定义扩展**: 支持添加领域特定的同义词

### 混合RAG策略
- **关键词检索**: 基于TF-IDF的精确匹配
- **向量检索**: 基于语义相似度的深度匹配
- **混合融合**: 结合两种检索策略获得最佳结果

### 专业可视化
- **自动图表推荐**: 根据数据特征和查询需求推荐合适的图表类型
- **多种图表类型**: 支持直方图、散点图、柱状图、饼图、热力图等
- **交互式图表**: 支持Plotly交互式可视化

File: data/consolidated_cleand.csv (part 7 of 26)
filename,doi,guest_molecule,KD_A,PLD_A,guest_composition,zeolite_name,std_zeolite_name,si_al_ratio,modified_ion,loading_value,loading_unit,diffusion_coefficient_value,diffusion_coefficient_unit,temperature_value,temperature_unit,concentration_value,concentration_unit,adsorption_loading_value,adsorption_loading_unit,pressure_value,pressure_unit,experimental_method,distinguishing_variable,method_type,method_category
10.1016_s0040-6031(99)00280-4,10.1016/s0040-6031(99)00280-4,"magnesium, calcium",,3.1,,clinoptilolite,HEU,,,,,1.00E-12,m2/s,298,K,0.1,mol/L,,,,,ion exchange kinetics,analysis_method: BBK,Experimental,Uptake/Release
10.1016_j.micromeso.2003.11.013,10.1016/j.micromeso.2003.11.013,nitrogen,3.64,4.7,,NaZSM-5,MFI-Na,25,,,,1.00E-12,m2/s,293,K,,,,,1.01325,bar,DRIFTS,,Experimental,Other
10.1016_s1387-1811(99)00230-9,10.1016/s1387-1811(99)00230-9,2-methylpentane,5,4.7,,silicalite,MFI,,,,,1.00E-12,m2/s,413,K,,,0.8-1.2,molecules/unit cell,,,TEX-PEP,,Experimental,Other
10.1039_c8ra07434h,10.1039/c8ra07434h,methyl oleate,,4.7,,R_D_NH3/TPAOH,MFI,,,,,1.00E-12,m2/s,298,K,,,,,,,PFG-NMR,diffusion_component: D3,Experimental,PFG NMR
10.1515_revce-2021-,10.1515/revce-2021-,1-propoxypropane,,3.8,,SAPO-34,CHA,,,,,1.00E-12,m2/s,428,K,,,,,,,Molecular Dynamics,reported_as: upper_bound,Computational,MD
10.1515_revce-2021-,10.1515/revce-2021-,2-isopropoxypropane,,3.8,,SAPO-34,CHA,,,,,1.00E-12,m2/s,428,K,,,,,,,Molecular Dynamics,reported_as: upper_bound,Computational,MD
10.1016_j.cej.2008.01.038,10.1016/j.cej.2008.01.038,lead(2+),,7.4,,Zeolite X,FAU-NaX,,,,,1.01E-12,m2/s,294,K,0.000485,mol/L,0.338,mol/kg,,,Batch adsorption kinetics,model: Vermeulen; sorbent_dose: 1 g/L,Experimental,Uptake/Release
10.1016_j.jece.2014.05.012,10.1016/j.jece.2014.05.012,hexaaquanickel(ii),,3.1,,clinoptilolite,HEU,,NH4+,1.45,mequiv./g,1.01E-12,m2/s,353,K,0.15,mol/L,,,,,batch ion exchange kinetics,,Experimental,Uptake/Release
10.1016_j.micromeso.2023.112596_SI,10.1016/j.micromeso.2023.112596,toluene,5.85,7.4,,S-1170,FAU-NaX,,,,,1.02E-12,m2/s,,K,1.5,mg/L,,,,,Fixed-bed dynamic adsorption,particle_size: 1170 nm,Experimental,Column Dynamics
10.1016_j.micromeso.2023.112596,10.1016/j.micromeso.2023.112596,toluene,5.85,4.7,,S-1170,MFI,,,,,1.02E-12,m2/s,,K,,,,,,,dynamic adsorption (intra-particle diffusion model),,Experimental,Uptake/Release
10.1016_s0009-2509(99)00189-x,10.1016/s0009-2509(99)00189-x,benzene,5.35,4.7,,silicalite,MFI,>20000,,,,1.03E-12,m2/s,355,K,,,,,0.0034,bar,ZLC,"model: Eq.20 variable shape; fit_type: full-time; F: 10,15,20 ml/min",Experimental,ZLC
10.1016_s0009-2509(99)00189-x,10.1016/s0009-2509(99)00189-x,benzene,5.35,4.7,,silicalite,MFI,>20000,,,,1.05E-12,m2/s,355,K,,,,,0.0034,bar,ZLC,"model: Eq.19 size distribution + apparatus; fit_type: full-time; F: 10,15,20 ml/min",Experimental,ZLC
10.1016_j.seppur.2015.02.033,10.1016/j.seppur.2015.02.033,water,2.65,4.1,,4A,LTA-Na,,,,,1.05E-12,m2/s,298,K,2014,mol/L,,,1,bar,Breakthrough curve fitting,,Experimental,Column Dynamics
10.1016_j.seppur.2015.02.033,10.1016/j.seppur.2015.02.033,water,2.65,4.1,,4A,LTA-Na,,,,,1.05E-12,m2/s,298,K,,,,,1,bar,Breakthrough curve fitting,source: Table 4,Experimental,Column Dynamics
10.1016_s0040-6031(99)00280-4,10.1016/s0040-6031(99)00280-4,"magnesium, ammonium",,3.1,,clinoptilolite,HEU,,,,,1.06E-12,m2/s,298,K,0.1,mol/L,,,,,ion exchange kinetics,analysis_method: BBK,Experimental,Uptake/Release
10.3390_catal16030230,10.3390/catal16030230,"ethene, propene, butene, pentene, hexene, heptene, octene",,4.7,equimolar,H-ZSM-5,MFI-H,76,,,,1.06E-12,m2/s,923,K,,,35,molecules/supercell,,,Molecular Dynamics,measured_species: C7H14,Computational,MD
10.1016_j.micromeso.2023.112596_SI,10.1016/j.micromeso.2023.112596,toluene,5.85,4.7,,S-180,MFI,,,,,1.07E-12,m2/s,,K,1.5,mg/L,,,,,Fixed-bed dynamic adsorption,particle_size: 180 nm,Experimental,Column Dynamics
10.1016_s0009-2509(99)00189-x,10.1016/s0009-2509(99)00189-x,ethylbenzene,6,4.7,,silicalite,MFI,>20000,,,,1.07E-12,m2/s,375,K,,,,,0.0013,bar,ZLC,"model: Eq.20 variable shape; fit_type: full-time; F: 10,15,20 ml/min",Experimental,ZLC
10.1016_j.micromeso.2023.112596,10.1016/j.micromeso.2023.112596,toluene,5.85,4.7,,S-180,MFI,,,,,1.07E-12,m2/s,,K,,,,,,,dynamic adsorption (intra-particle diffusion model),,Experimental,Uptake/Release
10.1016_j.micromeso.2023.112596,10.1016/j.micromeso.2023.112596,toluene,5.85,4.7,,S-130,MFI,,,,,1.07E-12,m2/s,,K,,,,,,,dynamic adsorption (intra-particle diffusion model),,Experimental,Uptake/Release
10.1016_j.micromeso.2023.112596_SI,10.1016/j.micromeso.2023.112596,toluene,5.85,4.7,,S-130,MFI,,,,,1.07E-12,m2/s,,K,1.5,mg/L,,,,,Fixed-bed dynamic adsorption,particle_size: 130 nm,Experimental,Column Dynamics
10.1016_j.micromeso.2023.112596,10.1016/j.micromeso.2023.112596,toluene,5.85,4.7,,S-70,MFI,,,,,1.08E-12,m2/s,,K,,,,,,,dynamic adsorption (intra-particle diffusion model),,Experimental,Uptake/Release
10.1016_j.micromeso.2023.112596_SI,10.1016/j.micromeso.2023.112596,toluene,5.85,4.7,,S-70,MFI,,,,,1.08E-12,m2/s,,K,1.5,mg/L,,,,,Fixed-bed dynamic adsorption,particle_size: 70 nm,Experimental,Column Dynamics
10.1016_j.micromeso.2009.01.025,10.1016/j.micromeso.2009.01.025,"1,4-dimethylbenzene",5.8,4.7,,H-ZSM-5,MFI-H,45,,,,1.09E-12,m2/s,676,K,,,1.09,molec/u.c.,0.0003,bar,Frequency Response,"model: dual process, constant PSD=1.49e-6 m; component: D1",Experimental,FR
10.1016_j.micromeso.2009.01.025,10.1016/j.micromeso.2009.01.025,toluene,5.85,4.7,,H-ZSM-5,MFI-H,45,,,,1.10E-12,m2/s,676,K,,,0.66,molec/u.c.,0.0003,bar,Frequency Response,"model: dual process, constant PSD=1.49e-6 m; component: D1",Experimental,FR
10.1016_j.micromeso.2013.06.038,10.1016/j.micromeso.2013.06.038,methane,3.8,3.65,,DDR I,DDR,,,,,1.10E-12,m2/s,298,K,,,2.89,molecules/unit cell,0.8,bar,Interference Microscopy (IFM),method: integral uptake curve fitting,Experimental,Microimaging
10.1016_j.micromeso.2013.06.038,10.1016/j.micromeso.2013.06.038,methane,3.8,3.65,,DDR II,DDR,1662,,,,1.10E-12,m2/s,298,K,,,2.89,molecules/unit cell,0.8,bar,Interference Microscopy (IFM),method: integral uptake curve fitting,Experimental,Microimaging
10.1016_s1387-1811(99)00229-2,10.1016/s1387-1811(99)00229-2,ethylbenzene,6,4.7,,Silicalite-1 (B),MFI,,,,,1.10E-12,m2/s,415,K,,,0.81,molecules/unit cell,0.00133,bar,Frequency Response,,Experimental,FR
10.1016_j.heliyon.2019.e02143,10.1016/j.heliyon.2019.e02143,copper,,3.1,,clinoptilolite,HEU,,,,,1.10E-12,m2/s,298,K,0.01,mol/L,,,,,batch adsorption kinetics with HSDM,run: Cu; diffusivity_type: Ds; particle_size: 1.18-1.4 mm; solid_mass: 20 g,Experimental,Uptake/Release
10.1039_c8ra07434h,10.1039/c8ra07434h,methyl oleate,,4.7,,R_D_NH3/TPAOH,MFI,,,,,1.10E-12,m2/s,298,K,,,,,,,PFG-NMR,diffusion_component: D3; diffusion_time: 160 ms,Experimental,PFG NMR
10.1039_d4cy00321g,10.1039/d4cy00321g,3-methylphenol,6.0,4.7,,H-ZSM5,MFI-H,,,,,1.10E-12,m2/s,653,K,,,10,wt%,,,Molecular Dynamics,,Computational,MD
10.3390_pr14030542,10.3390/pr14030542,methane,3.8,3.8,,NaCHA,CHA-Na,,,,,1.11E-12,m2/s,303,K,,,,,1,bar,Molecular Dynamics,relative_humidity: 20%,Computational,MD
10.1016_s0009-2509(99)00189-x,10.1016/s0009-2509(99)00189-x,ethylbenzene,6,4.7,,silicalite,MFI,>20000,,,,1.12E-12,m2/s,375,K,,,,,0.0013,bar,ZLC,"model: Eq.16 uniform slabs; fit_type: full-time; F: 10,15,20 ml/min",Experimental,ZLC
10.1016_j.micromeso.2009.01.025,10.1016/j.micromeso.2009.01.025,benzene,5.35,4.7,,H-ZSM-5,MFI-H,45,,,,1.12E-12,m2/s,676,K,,,0.34,molec/u.c.,0.0003,bar,Frequency Response,"model: dual process, constant PSD=1.49e-6 m; component: D1",Experimental,FR
10.1016_j.micromeso.2009.01.025_SI,10.1016/j.micromeso.2009.01.025,benzene,5.35,4.7,,H-ZSM-5,MFI-H,45,,,,1.12E-12,m2/s,676,K,,,0.34,molecules/unit cell,0.0003,bar,Frequency Response,process: D1,Experimental,FR
10.1016_s0009-2509(99)00189-x,10.1016/s0009-2509(99)00189-x,benzene,5.35,4.7,,silicalite,MFI,>20000,,,,1.14E-12,m2/s,355,K,,,,,0.0034,bar,ZLC,"model: Eq.17 size distribution; fit_type: full-time; F: 10,15,20 ml/min",Experimental,ZLC
10.1016_s0009-2509(99)00189-x,10.1016/s0009-2509(99)00189-x,ethylbenzene,6,4.7,,silicalite,MFI,>20000,,,,1.14E-12,m2/s,375,K,,,,,0.0013,bar,ZLC,"model: Eq.19 size distribution + apparatus; fit_type: full-time; F: 10,15,20 ml/min",Experimental,ZLC
10.1016_s0009-2509(99)00189-x,10.1016/s0009-2509(99)00189-x,ethylbenzene,6,4.7,,silicalite,MFI,>20000,,,,1.15E-12,m2/s,375,K,,,,,0.0013,bar,ZLC,"model: Eq.17 size distribution; fit_type: full-time; F: 10,15,20 ml/min",Experimental,ZLC
10.1016_s0009-2509(99)00189-x,10.1016/s0009-2509(99)00189-x,ethylbenzene,6,4.7,,silicalite,MFI,>20000,,,,1.15E-12,m2/s,375,K,,,,,0.0013,bar,ZLC,"model: Eq.17 size distribution; fit_type: long-time; F: 10,15,20 ml/min",Experimental,ZLC
10.1016_s0009-2509(99)00189-x,10.1016/s0009-2509(99)00189-x,ethylbenzene,6,4.7,,silicalite,MFI,>20000,,,,1.15E-12,m2/s,375,K,,,,,0.0013,bar,ZLC,"model: Eq.19 size distribution + apparatus; fit_type: long-time; F: 10,15,20 ml/min",Experimental,ZLC
10.1016_j.cattod.2005.12.006,10.1016/j.cattod.2005.12.006,ethanol,4.3,4.1,,NaA,LTA-Na,,,,,1.15E-12,m2/s,333,K,,,,,,,Pervaporation,source: text,Experimental,Membrane Permeation
10.1016_j.micromeso.2007.04.036,10.1016/j.micromeso.2007.04.036,krypton,3.6,3.65,,DDR,DDR,,,,,1.15E-12,m2/s,,K,,,,,,,Molecular Dynamics,,Computational,MD
10.1016_j.cherd.2025.12.013,10.1016/j.cherd.2025.12.013,methane,3.8,3.8,,SSZ-13,CHA-H,,,,,1.15E-12,m2/s,293,K,,,,,,,Membrane permeation,,Experimental,Membrane Permeation
10.1016_j.cattod.2005.12.006,10.1016/j.cattod.2005.12.006,ethanol,4.3,4.1,,NaA,LTA-Na,,,,,1.17E-12,m2/s,333,K,,,,,,,Pervaporation,source: Table 4,Experimental,Membrane Permeation
10.1016_j.cattod.2005.12.006,10.1016/j.cattod.2005.12.006,ethanol,4.3,4.1,,NaA,LTA-Na,,,,,1.17E-12,m2/s,333,K,,,,,,,Pervaporation,source: Table 6,Experimental,Membrane Permeation
10.1016_j.micromeso.2022.112216,10.1016/j.micromeso.2022.112216,cyclohexanecarboxylic acid,6.5,4.7,,ME-ZSM-5,MFI-ME,30,,,,1.17E-12,m2/s,298,K,1000,mol/L,195.5,mg/g,,,Batch adsorption kinetics (LDF model),,Experimental,Uptake/Release
10.1016_j.molcata.2009.07.015,10.1016/j.molcata.2009.07.015,"1,4-dimethylbenzene",5.8,7,C_p-x = 50%,H-CIT-1,CON,35,,,,1.20E-12,m2/s,425,K,,,,,6.70E-05,bar,FTIR,diffusion_mode: counterdiffusion; counterdiffusion_type: p+o-xylene,Experimental,Microimaging
10.1016_j.seppur.2015.02.033,10.1016/j.seppur.2015.02.033,water,2.65,4.1,,4A,LTA-Na,,,,,1.20E-12,m2/s,298,K,2012,mol/L,,,1,bar,Breakthrough curve fitting,,Experimental,Column Dynamics
10.1016_j.seppur.2015.02.033,10.1016/j.seppur.2015.02.033,water,2.65,4.1,,4A,LTA-Na,,,,,1.20E-12,m2/s,298,K,,,,,1,bar,Breakthrough curve fitting,source: Table 4,Experimental,Column Dynamics
10.1016_j.cej.2024.157101,10.1016/j.cej.2024.157101,carbon dioxide,3.3,3.8,,Na-CHA-M,CHA-Na,2.1,,,,1.20E-12,m2/s,600,K,,,196,molecules/27 unit cells,,,Molecular Dynamics,,Computational,MD
10.1016_s1387-1811(99)00229-2,10.1016/s1387-1811(99)00229-2,toluene,5.85,4.7,,Silicalite-1 (B),MFI,,,,,1.20E-12,m2/s,395,K,,,0.95,molecules/unit cell,0.00133,bar,Frequency Response,,Experimental,FR
10.1039_c8ra07434h,10.1039/c8ra07434h,methyl oleate,,4.7,,R_D_NH3/TPAOH,MFI,,,,,1.20E-12,m2/s,298,K,,,,,,,PFG-NMR,diffusion_component: D3; diffusion_time: 8 ms,Experimental,PFG NMR
10.1039_c8ra07434h,10.1039/c8ra07434h,methyl oleate,,4.7,,R_D_NH3/TPAOH,MFI,,,,,1.20E-12,m2/s,298,K,,,,,,,PFG-NMR,diffusion_component: D3; diffusion_time: 18 ms,Experimental,PFG NMR
10.1016_j.ces.2024.120183_SI,10.1016/j.ces.2024.120183,Benzene,5.35,4.7,,Micro-Z5,MFI-H,18.94,,,,1.20E-12,m2/s,673,K,,,,,,,Molecular Dynamics,source_table: Table S5,Computational,MD
10.1016_s0009-2509(99)00189-x,10.1016/s0009-2509(99)00189-x,benzene,5.35,4.7,,silicalite,MFI,>20000,,,,1.22E-12,m2/s,355,K,,,,,0.0034,bar,ZLC,"model: Eq.16 uniform slabs; fit_type: full-time; F: 10,15,20 ml/min",Experimental,ZLC
10.1016_j.micromeso.2022.112216,10.1016/j.micromeso.2022.112216,cyclohexanecarboxylic acid,6.5,4.7,,ME-ZSM-5,MFI-ME,30,,,,1.22E-12,m2/s,298,K,500,mol/L,140.1,mg/g,,,Batch adsorption kinetics (LDF model),,Experimental,Uptake/Release
10.1016_s0040-6031(99)00280-4,10.1016/s0040-6031(99)00280-4,"potassium, sodium",,3.1,,clinoptilolite,HEU,,,,,1.24E-12,m2/s,298,K,0.1,mol/L,,,,,ion exchange kinetics,analysis_method: BBK,Experimental,Uptake/Release
10.1002_jctb.5550,10.1002/jctb.5550,ammonium,2.86,,,NZ1,zeolite,,,,,1.24E-12,m2/s,295,K,864,mol/L,19.4,mg N-NH4/g,,,batch uptake kinetics (HPDM/SPM fitting),model: HPDM; parameter: Df from -ln(1-X^2),Experimental,Uptake/Release
10.1016_j.micromeso.2023.112596_SI,10.1016/j.micromeso.2023.112596,toluene,5.85,4.7,,S-130-AT,MFI,,,,,1.26E-12,m2/s,,K,1.5,mg/L,,,,,Fixed-bed dynamic adsorption,mesopore_introduction: alkali treatment,Experimental,Column Dynamics
10.1016_j.jcat.2008.06.015,10.1016/j.jcat.2008.06.015,(propan-2-yl)benzene,6.8,4.7,,AZ5-1,MFI,14.5,,,,1.26E-12,m2/s,308,K,,,,,0.0002,bar,Gravimetric uptake (IGA),mode: desorption,Experimental,Uptake/Release
10.1016_s0040-6031(99)00280-4,10.1016/s0040-6031(99)00280-4,"ammonium, calcium",,3.1,,clinoptilolite,HEU,,,,,1.26E-12,m2/s,298,K,0.1,mol/L,,,,,ion exchange kinetics,analysis_method: CH,Experimental,Uptake/Release
10.1016_j.micromeso.2023.112596,10.1016/j.micromeso.2023.112596,toluene,5.85,4.7,,S-130-AT,MFI,,,,,1.26E-12,m2/s,,K,,,,,,,dynamic adsorption (intra-particle diffusion model),,Experimental,Uptake/Release
10.1016_j.catcom.2022.106461,10.1016/j.catcom.2022.106461,ethene,3.9,3.8,,CHA chabazite,CHA,,,,,1.27E-12,m2/s,773,K,,,,,,,Molecular Dynamics,coke_species: pyrene,Computational,MD
10.3390_pr14030542,10.3390/pr14030542,methane,3.8,3.8,,HCHA,CHA-H,,,,,1.27E-12,m2/s,303,K,,,,,1,bar,Molecular Dynamics,relative_humidity: 60%,Computational,MD
10.1016_j.micromeso.2023.112596,10.1016/j.micromeso.2023.112596,toluene,5.85,4.7,,S-170-MF,MFI,,,,,1.28E-12,m2/s,,K,,,,,,,dynamic adsorption (intra-particle diffusion model),,Experimental,Uptake/Release
10.1016_j.micromeso.2023.112596_SI,10.1016/j.micromeso.2023.112596,toluene,5.85,4.7,,S-170-MF,MFI-H,,,,,1.28E-12,m2/s,,K,1.5,mg/L,,,,,Fixed-bed dynamic adsorption,mesopore_introduction: mesoporogen-free method; particle_size: 170 nm,Experimental,Column Dynamics
10.1016_j.seppur.2014.06.030,10.1016/j.seppur.2014.06.030,water,2.65,4.1,,4A,LTA-Na,,,,,1.30E-12,m2/s,293,K,1109,mol/L,,,,,Breakthrough curve fitting,run: 5e; series: inlet concentration variation; zeolite: 4A,Experimental,Column Dynamics
10.1016_j.micromeso.2022.111910,10.1016/j.micromeso.2022.111910,"1,2-dimethylbenzene",6.8,4.7,,BAS/Cu+-HZSM-5,MFI-Cu,23,Cu+,,,1.30E-12,m2/s,500,K,,,6,molecules/unit cell,,,Molecular Dynamics,,Computational,MD
apj.412,,butanol,5,3.1,,natural clinoptilolite,HEU,,,,,1.30E-12,m2/s,293,K,,,1.022,mmol/g,0.005546195,bar,gravimetric uptake (constant pressure static),particle_size: 1.8 mm; coefficient_type: apparent particle diffusivity,Experimental,Uptake/Release
10.1002_ceat.270110155,10.1002/ceat.270110155,argon,3.4,6.5,,Zeolon 900 H,MOR-H,,,,,1.30E-12,m2/s,348,K,,,,,,,Chromatography,"methanol_loading_fraction: 0.980; condition: with methanol, non-reacting",Experimental,Column Dynamics
10.1039_c8ra07434h,10.1039/c8ra07434h,methyl oleate,,4.7,,R_D_NH3/TPAOH,MFI,,,,,1.30E-12,m2/s,298,K,,,,,,,PFG-NMR,diffusion_component: D3; diffusion_time: 40 ms,Experimental,PFG NMR
10.1016_s0040-6031(99)00280-4,10.1016/s0040-6031(99)00280-4,"ammonium, calcium",,3.1,,clinoptilolite,HEU,,,,,1.31E-12,m2/s,298,K,0.1,mol/L,,,,,ion exchange kinetics,analysis_method: BBK,Experimental,Uptake/Release
10.1016_j.energy.2025.137012,10.1016/j.energy.2025.137012,ethylene oxide,,6.6,1:1:1:1:1,Fe2+-BEA,BEA-Fe2+,15,Fe2+,,,1.33E-12,m2/s,298,K,,,6,molecules/simulation cell,,,Molecular Dynamics,diffusion_system: multi-component,Computational,MD
10.1016_j.micromeso.2007.01.015,10.1016/j.micromeso.2007.01.015,toluene,5.85,4.7,,silicalite-1 (B),MFI,1338,,,,1.34E-12,m2/s,415,K,,,0.5,molecules/unit cell,,,Frequency Response (FR),diffusion_component: D01; process: diffusion along straight channel direction,Experimental,FR
10.1016_j.crci.2014.09.011,10.1016/j.crci.2014.09.011,uranyl(2+),,4.1,,4A,LTA-Na,1.03,,,,1.36E-12,m2/s,293,K,10,mol/L,0.912,mg/g,,,Batch adsorption kinetics (Fick's second law),,Experimental,Uptake/Release
10.1016_j.powtec.2022.118207,10.1016/j.powtec.2022.118207,iodobenzene,6.2,7.4,,Zeolite Y,FAU-NaY,,,,,1.40E-12,m2/s,353,K,0.0001,mol/L,,,,,ZLC,geometry: sphere; radius: 45 μm; diffusion_constant_type: fitted corrected,Experimental,ZLC
10.1016_j.seppur.2015.02.033,10.1016/j.seppur.2015.02.033,water,2.65,4.1,,3A,LTA-K,,,,,1.40E-12,m2/s,298,K,991,mol/L,,,1,bar,Breakthrough curve fitting,,Experimental,Column Dynamics
10.1016_j.micromeso.2011.12.025,10.1016/j.micromeso.2011.12.025,butane,4.3,4.1,,CaA (Yucel 1),LTA-Ca,1.04,Ca2+,5.46,per pseudo cell,1.40E-12,m2/s,295,K,,,,,,bar,Gravimetric uptake,diffusivity_type: D' (fully dehydrated); water_content: 1.1 mol/cage,Experimental,Uptake/Release
10.1016_j.micromeso.2007.01.015,10.1016/j.micromeso.2007.01.015,cyclopentane,5.3,4.7,,silicalite-1 (B),MFI,1338,,,,1.43E-12,m2/s,253,K,,,3.8,molecules/unit cell,,,Frequency Response (FR),diffusion_component: D01; process: faster diffusion process,Experimental,FR
10.1016_j.micromeso.2011.12.025,10.1016/j.micromeso.2011.12.025,butane,4.3,4.1,,CaA (Yucel 1),LTA-Ca,1.04,Ca2+,5.46,per pseudo cell,1.45E-12,m2/s,313,K,,,,,,bar,Gravimetric uptake,diffusivity_type: D' (fully dehydrated); water_content: 1.8 mol/cage,Experimental,Uptake/Release
10.3390_pr14030542,10.3390/pr14030542,ethane,4.0,3.8,,NaCHA,CHA-Na,,,,,1.45E-12,m2/s,303,K,,,,,1,bar,Molecular Dynamics,relative_humidity: 0%,Computational,MD
10.1016_j.micromeso.2007.01.015,10.1016/j.micromeso.2007.01.015,benzene,5.35,4.7,,silicalite-1 (B),MFI,1338,,,,1.46E-12,m2/s,303,K,,,5.6,molecules/unit cell,,,Frequency Response (FR),diffusion_component: D01; process: faster diffusion process,Experimental,FR
10.3390_pr14030542,10.3390/pr14030542,ethane,4.0,3.8,,HCHA,CHA-H,,,,,1.47E-12,m2/s,303,K,,,,,1,bar,Molecular Dynamics,relative_humidity: 20%,Computational,MD
10.3390_catal16030230,10.3390/catal16030230,"ethene, propene, butene, pentene, hexene, heptene, octene",,4.7,equimolar,H-ZSM-5,MFI-H,76,,,,1.50E-12,m2/s,923,K,,,35,molecules/supercell,,,Molecular Dynamics,measured_species: C8H16,Computational,MD
10.1016_s1387-1811(02)00394-3,10.1016/s1387-1811(02)00394-3,"1,4-dimethylbenzene",5.8,4.7,,silicalite-1,MFI-H,,,,,1.50E-12,m2/s,373,K,,,3.9,m./u.c.,,,Frequency Response,channel_direction: sinusoidal,Experimental,FR
10.1016_j.micromeso.2007.01.015,10.1016/j.micromeso.2007.01.015,"1,4-dimethylbenzene",5.8,4.7,,silicalite-1 (A),MFI,∞,,,,1.50E-12,m2/s,373,K,,,3.9,molecules/unit cell,,,Frequency Response (FR),diffusion_component: D02; process: diffusion along sinusoidal channel direction,Experimental,FR
10.1016_s1387-1811(99)00229-2,10.1016/s1387-1811(99)00229-2,toluene,5.85,4.7,,Silicalite-1 (B),MFI,,,,,1.50E-12,m2/s,373,K,,,2,molecules/unit cell,0.00133,bar,Frequency Response,diffusion_process: faster,Experimental,FR
10.1016_s1387-1811(99)00229-2,10.1016/s1387-1811(99)00229-2,"1,4-dimethylbenzene",5.8,4.7,,Silicalite-1 (A),MFI,,,,,1.50E-12,m2/s,373,K,,,3.9,molecules/unit cell,0.00253,bar,Frequency Response,diffusion_process: slower,Experimental,FR
10.3390_app12136694,10.3390/app12136694,methane,3.8,4.1,,zeolite 5A,LTA-Ca,1,,,,1.50E-12,m2/s,298,K,10,vol%,,,,,ZLC,,Experimental,ZLC
10.3390_pr14030542,10.3390/pr14030542,carbon dioxide,3.3,4.1,,CaLTA,LTA-Ca,,,,,1.50E-12,m2/s,303,K,,,,,1,bar,Molecular Dynamics,relative_humidity: 90%,Computational,MD
10.1016_j.jssc.2025.125421,10.1016/j.jssc.2025.125421,pyromellitic diimide,,4.7,,ZSM-5 (CAT-0),MFI-H,400,,,,1.51E-12,m2/s,298,K,1.00E-11,mol/L,,,1,bar,Single-molecule fluorescence microscopy,diffusion_type: actual effective (D_e'),Experimental,SMT
10.1039_d3va00078h,10.1039/d3va00078h,trichlorosilane,,6.4,,IFR,IFR,,,,,1.57E-12,m2/s,,K,,,1,molecules/cell,,,Molecular Dynamics,statistic: minimum,Computational,MD
10.3390_pr8111523,10.3390/pr8111523,mercury(2+),,3.1,,FeZ (iron-modified clinoptilolite-rich zeolite),HEU-Fe,,Fe,,,1.59E-12,m2/s,298,K,0.009933,mol/L,0.534,mmol/g,,,Adsorption Kinetics,model: Vermeulen's approximation,Experimental,Uptake/Release
10.1016_s0040-6031(99)00280-4,10.1016/s0040-6031(99)00280-4,"potassium, ammonium",,3.1,,clinoptilolite,HEU,,,,,1.60E-12,m2/s,298,K,0.1,mol/L,,,,,ion exchange kinetics,analysis_method: BBK,Experimental,Uptake/Release
10.1016_s0040-6031(99)00280-4,10.1016/s0040-6031(99)00280-4,"potassium, calcium",,3.1,,clinoptilolite,HEU,,,,,1.60E-12,m2/s,298,K,0.1,mol/L,,,,,ion exchange kinetics,analysis_method: CH,Experimental,Uptake/Release
10.1016_j.seppur.2014.06.030,10.1016/j.seppur.2014.06.030,water,2.65,4.1,,4A,LTA-Na,,,,,1.60E-12,m2/s,293,K,1653,mol/L,,,,,Breakthrough curve fitting,run: 5d; series: inlet concentration variation; zeolite: 4A,Experimental,Column Dynamics
10.1016_j.seppur.2015.02.033,10.1016/j.seppur.2015.02.033,water,2.65,4.1,,4A,LTA-Na,,,,,1.60E-12,m2/s,298,K,2008,mol/L,,,1,bar,Breakthrough curve fitting,,Experimental,Column Dynamics
10.1016_j.seppur.2015.02.033,10.1016/j.seppur.2015.02.033,water,2.65,4.1,,4A,LTA-Na,,,,,1.60E-12,m2/s,298,K,,,,,1,bar,Breakthrough curve fitting,source: Table 4,Experimental,Column Dynamics
10.1016_j.micromeso.2022.111910,10.1016/j.micromeso.2022.111910,"1,2-dimethylbenzene",6.8,4.7,,BAS/Cu+-HZSM-5,MFI-Cu,23,Cu+,,,1.60E-12,m2/s,600,K,,,4,molecules/unit cell,,,Molecular Dynamics,,Computational,MD
10.3390_app12136694,10.3390/app12136694,methane,3.8,4.1,,zeolite 5A,LTA-Ca,1,,,,1.60E-12,m2/s,308,K,10,vol%,,,,,ZLC,,Experimental,ZLC
10.1016_j.seppur.2005.05.004,10.1016/j.seppur.2005.05.004,ammonium,2.86,6.5,,M–HCl,MOR,,H+,,,1.61E-12,m2/s,,K,10,mol/L,,,1,bar,batch uptake kinetics (particle diffusion model),particle_size: 0.43–1.0 mm,Experimental,Uptake/Release
10.1016_j.jcat.2008.06.015,10.1016/j.jcat.2008.06.015,(propan-2-yl)benzene,6.8,4.7,,AZ5-3,MFI,11,,,,1.67E-12,m2/s,308,K,,,,,0.0008,bar,Gravimetric uptake (IGA),mode: desorption,Experimental,Uptake/Release
10.1016_j.powtec.2022.118207,10.1016/j.powtec.2022.118207,toluene,5.85,7.4,,Zeolite Y,FAU-NaY,,,,,1.70E-12,m2/s,353,K,0.0001,mol/L,,,,,ZLC,geometry: sphere; radius: 45 μm; diffusion_constant_type: fitted corrected,Experimental,ZLC
10.1016_j.micromeso.2022.111910,10.1016/j.micromeso.2022.111910,"1,2-dimethylbenzene",6.8,4.7,,BAS/Cu+-HZSM-5,MFI-Cu,23,Cu+,,,1.70E-12,m2/s,600,K,,,6,molecules/unit cell,,,Molecular Dynamics,,Computational,MD
10.1016_j.micromeso.2022.111910,10.1016/j.micromeso.2022.111910,"1,2-dimethylbenzene",6.8,4.7,,HZSM-5,MFI-H,23,,,,1.72E-12,m2/s,600,K,,,4,molecules/unit cell,,,Molecular Dynamics,,Computational,MD
10.1016_j.micromeso.2011.12.025,10.1016/j.micromeso.2011.12.025,butane,4.3,4.1,,CaA (Yucel 1),LTA-Ca,1.04,Ca2+,5.46,per pseudo cell,1.73E-12,m2/s,313,K,,,,,,bar,Gravimetric uptake,diffusivity_type: D' (fully dehydrated); water_content: 2.2 mol/cage,Experimental,Uptake/Release
10.1016_j.seppur.2021.119483,10.1016/j.seppur.2021.119483,carbon dioxide,3.3,7.4,,13X (3 um),FAU-NaX,1.09,,,,1.77E-12,m2/s,298,K,,,0.1,mol/kg,0.1,bar,gas breakthrough experiment and LDF model fitting,flow_rate: 0.25 L/min,Experimental,Column Dynamics
10.1016_j.micromeso.2022.111910,10.1016/j.micromeso.2022.111910,"1,2-dimethylbenzene",6.8,4.7,,HZSM-5,MFI-H,23,,,,1.77E-12,m2/s,600,K,,,2,molecules/unit cell,,,Molecular Dynamics,,Computational,MD
10.1016_j.ces.2022.117733,10.1016/j.ces.2022.117733,stilbene,7,7.4,,Zeolite Y,FAU-NaY,,,,,1.80E-12,m2/s,353,K,0.0001,mol/L,,,,,ZLC,particle_size: 90 μm; correction: raw,Experimental,ZLC
10.1016_j.seppur.2015.02.033,10.1016/j.seppur.2015.02.033,water,2.65,4.1,,3A,LTA-K,,,,,1.80E-12,m2/s,298,K,1465,mol/L,,,1,bar,Breakthrough curve fitting,,Experimental,Column Dynamics
apj.412,,butanol,5,3.1,,natural clinoptilolite,HEU,,,,,1.80E-12,m2/s,293,K,,,1.03,mmol/g,0.005546195,bar,gravimetric uptake (constant pressure static),particle_size: 2.125 mm; coefficient_type: apparent particle diffusivity,Experimental,Uptake/Release
10.1117_12.842129,10.1117/12.842129,nitrogen,3.64,3.1,,Ca-clinoptilolite,HEU-Ca,5,,,,1.80E-12,m2/s,298,K,,,1,molecules/unit cell,,,Molecular Dynamics,force_field: IFF 12-6,Computational,MD
10.1016_j.ces.2022.117733_SI,10.1016/j.ces.2022.117733,stilbene,7.0,7.4,,Raw Zeolite Y,FAU-NaY,,,,,1.80E-12,m2/s,353,K,0.0001,mol/L,,,,,ZLC,particle_size: 90 μm; limitation: micropore,Experimental,ZLC
10.1016_s0009-2509(99)00189-x,10.1016/s0009-2509(99)00189-x,benzene,5.35,4.7,,silicalite,MFI,>20000,,,,1.81E-12,m2/s,375,K,,,,,0.0034,bar,ZLC,"model: Eq.16 uniform slabs; fit_type: long-time; F: 10,15,20 ml/min",Experimental,ZLC
10.1016_j.seppur.2021.119483,10.1016/j.seppur.2021.119483,carbon dioxide,3.3,7.4,,13X (3 um),FAU-NaX,1.09,,,,1.82E-12,m2/s,298,K,,,0.1,mol/kg,0.1,bar,gas breakthrough experiment and LDF model fitting,flow_rate: 0.50 L/min,Experimental,Column Dynamics
10.3390_pr14030542,10.3390/pr14030542,ethane,4.0,7.4,,CaFAU,FAU-Ca,,,,,1.82E-12,m2/s,303,K,,,,,1,bar,Molecular Dynamics,relative_humidity: 90%,Computational,MD
10.1016_j.jhazmat.2005.07.021,10.1016/j.jhazmat.2005.07.021,zinc(2+),,4.1,,zeolite A,LTA-Na,0.82,,,,1.83E-12,m2/s,298,K,500,mol/L,,,,,Batch adsorption kinetics (Helfferich model),,Experimental,Uptake/Release
10.1016_j.jcat.2015.10.024,10.1016/j.jcat.2015.10.024,"1,2-dimethylbenzene",6.8,4.7,,ZSM-5,MFI-H,,,,,1.85E-12,m2/s,900,K,,,,,,,Molecular dynamics,,Computational,MD
10.1016_j.micromeso.2022.111910,10.1016/j.micromeso.2022.111910,"1,2-dimethylbenzene",6.8,4.7,,HZSM-5,MFI-H,23,,,,1.87E-12,m2/s,600,K,,,6,molecules/unit cell,,,Molecular Dynamics,,Computational,MD
10.1016_j.micromeso.2022.111910,10.1016/j.micromeso.2022.111910,"1,2-dimethylbenzene",6.8,4.7,,BAS/Cu+-HZSM-5,MFI-Cu,23,Cu+,,,1.88E-12,m2/s,400,K,,,6,molecules/unit cell,,,Molecular Dynamics,,Computational,MD
10.3762_bjnano.10.200,10.3762/bjnano.10.200,triolein,,7.6,,C-P-ETS-10/60,ETT,,,,,1.90E-12,m2/s,403,K,,,,,,,PFG NMR,diffusion_mode: slow (intracrystalline diffusion within mesopores),Experimental,PFG NMR
10.1016_s0040-6031(99)00280-4,10.1016/s0040-6031(99)00280-4,"potassium, calcium",,3.1,,clinoptilolite,HEU,,,,,1.91E-12,m2/s,298,K,0.1,mol/L,,,,,ion exchange kinetics,analysis_method: BBK,Experimental,Uptake/Release
10.1016_j.jcat.2018.09.010,10.1016/j.jcat.2018.09.010,methane,3.8,3.8,,SAPO-34,CHA,,,,,1.92E-12,m2/s,298,K,,,0.5,molecules/cage,,,1H PFG NMR,time_on_stream: 96 min; coke_amount: 15.8 wt%,Experimental,PFG NMR
10.1016_s0009-2509(99)00189-x,10.1016/s0009-2509(99)00189-x,ethylbenzene,6,4.7,,silicalite,MFI,>20000,,,,1.94E-12,m2/s,395,K,,,,,0.0013,bar,ZLC,model: Eq.20 variable shape; fit_type: full-time; F: 15 ml/min,Experimental,ZLC
10.1016_j.micromeso.2007.01.015,10.1016/j.micromeso.2007.01.015,benzene,5.35,4.7,,silicalite-1 (B),MFI,1338,,,,1.94E-12,m2/s,273,K,,,5.8,molecules/unit cell,,,Frequency Response (FR),diffusion_component: D01; process: faster diffusion process,Experimental,FR
10.1016_j.seppur.2021.119483,10.1016/j.seppur.2021.119483,carbon dioxide,3.3,7.4,,13X (3 um),FAU-NaX,1.09,,,,1.95E-12,m2/s,298,K,,,0.11,mol/kg,0.1,bar,gas breakthrough experiment and LDF model fitting,flow_rate: 1.00 L/min,Experimental,Column Dynamics
10.1016_s0009-2509(99)00189-x,10.1016/s0009-2509(99)00189-x,ethylbenzene,6,4.7,,silicalite,MFI,>20000,,,,2.00E-12,m2/s,395,K,,,,,0.0013,bar,ZLC,model: Eq.16 uniform slabs; fit_type: long-time; F: 15 ml/min,Experimental,ZLC
10.1016_j.jcat.2015.10.024,10.1016/j.jcat.2015.10.024,2-methylbut-2-ene,5,5.8,,ITQ-39,ITN,,,,,2.00E-12,m2/s,300,K,,,16,molecules per 2×2×1 supercell,,,Molecular dynamics,direction: x,Computational,MD
10.1016_j.jcat.2015.10.024,10.1016/j.jcat.2015.10.024,2-methylbut-2-ene,5,5.8,,ITQ-39,ITN,,,,,2.00E-12,m2/s,300,K,,,16,molecules per 2×2×1 supercell,,,Molecular dynamics,direction: y,Computational,MD
10.1016_j.jcat.2015.10.024,10.1016/j.jcat.2015.10.024,1-ethyl-3-methylbenzene,6.2,5.8,,ITQ-39,ITN,,,,,2.00E-12,m2/s,300,K,,,16,molecules per 2×2×1 supercell,,,Molecular dynamics,direction: x,Computational,MD
10.1016_j.jcat.2015.10.024,10.1016/j.jcat.2015.10.024,1-ethyl-3-methylbenzene,6.2,5.8,,ITQ-39,ITN,,,,,2.00E-12,m2/s,300,K,,,16,molecules per 2×2×1 supercell,,,Molecular dynamics,direction: z,Computational,MD
10.1016_j.cattod.2018.02.012,10.1016/j.cattod.2018.02.012,anthracene,7.3,4.7,,microporous H-ZSM-5,MFI-H,31,,,,2.00E-12,m2/s,700,K,,,1.5,molecules/unit cell,,,Molecular Dynamics,,Computational,MD
10.1016_j.seppur.2014.06.030,10.1016/j.seppur.2014.06.030,water,2.65,4.1,,4A,LTA-Na,,,,,2.00E-12,m2/s,293,K,1999,mol/L,,,,,Breakthrough curve fitting,source: text (adsorbent variation); zeolite: 4A,Experimental,Column Dynamics
10.1016_j.seppur.2014.06.030,10.1016/j.seppur.2014.06.030,water,2.65,4.1,,4A,LTA-Na,,,,,2.00E-12,m2/s,293,K,1999,mol/L,,,,,Breakthrough curve fitting,run: 3b; series: adsorbent variation; zeolite: 4A,Experimental,Column Dynamics
10.1016_j.seppur.2015.02.033,10.1016/j.seppur.2015.02.033,water,2.65,4.1,,4A,LTA-Na,,,,,2.00E-12,m2/s,298,K,2005,mol/L,,,1,bar,Breakthrough curve fitting,,Experimental,Column Dynamics
10.1016_j.seppur.2015.02.033,10.1016/j.seppur.2015.02.033,water,2.65,4.1,,4A,LTA-Na,,,,,2.00E-12,m2/s,298,K,,,,,1,bar,Breakthrough curve fitting,source: Table 4,Experimental,Column Dynamics
10.1016_j.micromeso.2022.111910,10.1016/j.micromeso.2022.111910,"1,3-dimethylbenzene",6.8,4.7,,HZSM-5,MFI-H,23,,,,2.00E-12,m2/s,600,K,,,6,molecules/unit cell,,,Molecular Dynamics,,Computational,MD
10.1002_ceat.270110155,10.1002/ceat.270110155,argon,3.4,6.5,,Zeolon 900 H,MOR-H,,,,,2.00E-12,m2/s,348,K,,,,,,,Chromatography,"methanol_loading_fraction: 0.905; condition: with methanol, non-reacting",Experimental,Column Dynamics
10.3390_app14083511,10.3390/app14083511,strontium(2+),,4.1,,alkali-activated brick composite (Na-A/Na-P),LTA&GIS,1,,,,2.00E-12,m2/s,298,K,174,mg/L,18,mg/g,1,bar,Fixed-bed column HSDM simulation,diffusion_coefficient_type: D_s; model: HSDM fixed-bed,Computational,Other
10.1039_c8ra07434h,10.1039/c8ra07434h,methyl oleate,,4.7,,D_NH3/TPAOH,MFI,,,,,2.00E-12,m2/s,298,K,,,,,,,PFG-NMR,diffusion_component: D3; diffusion_time: 18 ms,Experimental,PFG NMR
10.1016_j.ces.2024.120183_SI,10.1016/j.ces.2024.120183,Toluene,5.85,4.7,,Micro-Z5,MFI-H,18.94,,,,2.00E-12,m2/s,673,K,,,,,,,Molecular Dynamics,source_table: Table S5,Computational,MD
10.57903_uj_n10ovi,10.57903/uj/n10ovi,"2,2-dimethylpropane",6.2,4.7,,deSi-ZSM-5,MFI-H,21,,,,2.05E-12,m2/s,333,K,,,,,,,Molecular Dynamics simulations,,Computational,MD
10.1016_j.seppur.2014.06.030,10.1016/j.seppur.2014.06.030,water,2.65,4.1,,3A,LTA-K,,,,,2.10E-12,m2/s,293,K,1087,mol/L,,,,,Breakthrough curve fitting,run: 4e; series: inlet concentration variation; zeolite: 3A,Experimental,Column Dynamics
10.1016_s1387-1811(99)00229-2,10.1016/s1387-1811(99)00229-2,toluene,5.85,4.7,,Silicalite-1 (B),MFI,,,,,2.10E-12,m2/s,415,K,,,0.5,molecules/unit cell,0.00133,bar,Frequency Response,,Experimental,FR
10.1002_jctb.4763,10.1002/jctb.4763,ammonium,2.86,,,Z-Fe,Z-Fe,,Fe(III),12.8,wt%,2.10E-12,m2/s,294,K,20,mol/L,,,1,bar,batch kinetic sorption (particle diffusion model),,Experimental,Uptake/Release
10.1002_jctb.5550,10.1002/jctb.5550,ammonium,2.86,,,NZ2,zeolite,,,,,2.10E-12,m2/s,295,K,864,mol/L,23.9,mg N-NH4/g,,,batch uptake kinetics (HPDM/SPM fitting),model: HPDM; parameter: Df from -ln(1-X^2),Experimental,Uptake/Release
10.3390_pr14030542,10.3390/pr14030542,ethane,4.0,3.8,,HCHA,CHA-H,,,,,2.10E-12,m2/s,303,K,,,,,1,bar,Molecular Dynamics,relative_humidity: 0%,Computational,MD
10.5281_zenodo.595246,10.5281/zenodo.595246,2-methylbutan-2-ol,,4.7,,H-ZSM-5,MFI-H,75,,,,2.10E-12,m2/s,573,K,,,,,,,Molecular Dynamics,diffusion_type: self-diffusion,Computational,MD
10.1016_j.jssc.2025.125421,10.1016/j.jssc.2025.125421,pyromellitic diimide,,4.7,,ZSM-5 (CAT-W),MFI-H,400,,,,2.10E-12,m2/s,298,K,1.00E-11,mol/L,,,1,bar,Single-molecule fluorescence microscopy,diffusion_type: actual effective (D_e'),Experimental,SMT
10.1016_j.micromeso.2023.112964,10.1016/j.micromeso.2023.112964,o-xylene,,4.7,12:06:06,NiOH+/HZSM-5 (T7-2),MFI,46,NiOH+,,,2.17E-12,m2/s,698,K,,,6,molecules per 2x2x4 supercell,,,Molecular Dynamics,,Computational,MD
10.1016_j.seppur.2014.06.030,10.1016/j.seppur.2014.06.030,water,2.65,4.1,,4A,LTA-Na,,,,,2.20E-12,m2/s,293,K,2283,mol/L,,,,,Breakthrough curve fitting,run: 5c; series: inlet concentration variation; zeolite: 4A,Experimental,Column Dynamics
10.1016_j.jhazmat.2007.10.115,10.1016/j.jhazmat.2007.10.115,caesium(1+),,7.4,,NaA-X zeolite blend,FAU,,,,,2.24E-12,m2/s,298,K,50,mol/L,31.9,mg/g,,,Homogeneous Particle Diffusion Model (Batch Adsorption),,Experimental,Uptake/Release
10.1016_s0376-7388(01)00350-7,10.1016/s0376-7388(01)00350-7,"ethanol, water",,4.7,,silicalite,MFI,,,,,2.24E-12,m2/s,303,K,,,,,,,Pervaporation,membrane: Membrane 1; crystallization_time: 48 h,Experimental,Membrane Permeation
10.1016_j.micromeso.2022.111910,10.1016/j.micromeso.2022.111910,"1,2-dimethylbenzene",6.8,4.7,,HZSM-5,MFI-H,23,,,,2.25E-12,m2/s,400,K,,,6,molecules/unit cell,,,Molecular Dynamics,,Computational,MD
10.1016_j.seppur.2025.135500,10.1016/j.seppur.2025.135500,carbon dioxide,3.3,7.4,10%CO2/90%N2,NaX,FAU-NaX,,,,,2.28E-12,m2/s,323,K,10,%,,,0.1,bar,Breakthrough curve fitting,diffusion_type: micropore; source: Table 3; sample: JX-04; particle_size: 3.5-4.5 mm,Experimental,Column Dynamics
10.1016_j.jcat.2015.10.024,10.1016/j.jcat.2015.10.024,2-(4-methylphenyl)octane,7.5,5.8,,ITQ-39,ITN,,,,,2.30E-12,m2/s,300,K,,,12,molecules per 2×2×1 supercell,,,Molecular dynamics,,Computational,MD
10.1016_j.ces.2024.120183_SI,10.1016/j.ces.2024.120183,dimethylbenzene,,4.7,,Micro-Z5,MFI-H,18.94,,,,2.30E-12,m2/s,673,K,,,,,,,Molecular Dynamics,source_table: Table S5,Computational,MD
10.1002_aic.690420507,10.1002/aic.690420507,calcium(2+),,,"0.2N Na+, 0.07N Sr++, 0.02N Ca++",zeolite,zeolite,,,,,2.30E-12,m2/s,353,K,0.02,mol/L,,,,,Column breakthrough fitting,model: single-diffusion surface,Experimental,Column Dynamics
10.1016_s0009-2509(99)00189-x,10.1016/s0009-2509(99)00189-x,benzene,5.35,4.7,,silicalite,MFI,>20000,,,,2.33E-12,m2/s,375,K,,,,,0.0034,bar,ZLC,"model: Eq.20 variable shape; fit_type: full-time; F: 10,15,20 ml/min",Experimental,ZLC
10.3390_pr14030542,10.3390/pr14030542,propane,4.3,7.4,,CaFAU,FAU-Ca,,,,,2.33E-12,m2/s,303,K,,,,,1,bar,Molecular Dynamics,relative_humidity: 90%,Computational,MD
10.1016_j.jhazmat.2005.07.021,10.1016/j.jhazmat.2005.07.021,zinc(2+),,4.1,,zeolite A,LTA-Na,0.82,,,,2.34E-12,m2/s,313,K,500,mol/L,,,,,Batch adsorption kinetics (Helfferich model),,Experimental,Uptake/Release
10.1016_j.micromeso.2022.111926,10.1016/j.micromeso.2022.111926,toluene,5.85,4.7,,H-ZSM-5,MFI-H,47,,,,2.35E-12,m2/s,673,K,,,4,molecules/supercell,,,Molecular Dynamics,,Computational,MD
10.1016_j.seppur.2025.135500,10.1016/j.seppur.2025.135500,carbon dioxide,3.3,7.4,10%CO2/90%N2,NaX,FAU-NaX,,,,,2.35E-12,m2/s,283,K,10,%,,,0.1,bar,Breakthrough curve fitting,diffusion_type: micropore; source: Table 3; sample: JX-04; particle_size: 3.5-4.5 mm,Experimental,Column Dynamics
10.1016_j.micromeso.2022.111910,10.1016/j.micromeso.2022.111910,"1,3-dimethylbenzene",6.8,4.7,,HZSM-5,MFI-H,23,,,,2.37E-12,m2/s,600,K,,,2,molecules/unit cell,,,Molecular Dynamics,,Computational,MD
10.1016_j.micromeso.2022.111910,10.1016/j.micromeso.2022.111910,"1,3-dimethylbenzene",6.8,4.7,,HZSM-5,MFI-H,23,,,,2.37E-12,m2/s,400,K,,,6,molecules/unit cell,,,Molecular Dynamics,,Computational,MD
10.1016_j.micromeso.2022.111910,10.1016/j.micromeso.2022.111910,"1,2-dimethylbenzene",6.8,4.7,,HZSM-5,MFI-H,23,,,,2.39E-12,m2/s,400,K,,,2,molecules/unit cell,,,Molecular Dynamics,,Computational,MD
10.1016_s1387-1811(98)00083-3,10.1016/s1387-1811(98)00083-3,water,2.65,3.8,,natural chabazite,CHA,,,,,2.40E-12,m2/s,293,K,,,,,,,PFG NMR,specimen: sample 1; direction: z,Experimental,PFG NMR
10.1016_j.jhazmat.2007.10.115,10.1016/j.jhazmat.2007.10.115,caesium(1+),,7.4,,NaA-X zeolite blend,FAU,,,,,2.42E-12,m2/s,313,K,50,mol/L,35,mg/g,,,Homogeneous Particle Diffusion Model (Batch Adsorption),,Experimental,Uptake/Release
10.3390_catal16030230,10.3390/catal16030230,octene,,4.7,,H-ZSM-5,MFI-H,76,,,,2.42E-12,m2/s,923,K,,,15,molecules/supercell,,,Molecular Dynamics,,Computational,MD
10.1016_j.seppur.2025.135500,10.1016/j.seppur.2025.135500,carbon dioxide,3.3,7.4,10%CO2/90%N2,NaX,FAU-NaX,,,,,2.43E-12,m2/s,303,K,10,%,3.17,mmol/g,0.1,bar,Breakthrough curve fitting,diffusion_type: micropore; source: Table 3; sample: JX-04; particle_size: 3.5-4.5 mm,Experimental,Column Dynamics
10.3390_catal16030230,10.3390/catal16030230,"ethene, propene, butene, pentene, hexene, heptene, octene",,4.7,equimolar,H-ZSM-5,MFI-H,76,,,,2.44E-12,m2/s,923,K,,,35,molecules/supercell,,,Molecular Dynamics,measured_species: C6H12,Computational,MD
10.3390_catal16030230,10.3390/catal16030230,"ethene, propene, butene, pentene, hexene, heptene, octene",,4.7,equimolar,H-ZSM-5,MFI-H,76,,,,2.46E-12,m2/s,923,K,,,35,molecules/supercell,,,Molecular Dynamics,measured_species: C5H10,Computational,MD
10.3390_catal16030230,10.3390/catal16030230,heptene,4.9,4.7,,H-ZSM-5,MFI-H,76,,,,2.47E-12,m2/s,923,K,,,15,molecules/supercell,,,Molecular Dynamics,,Computational,MD
10.3390_catal16030230,10.3390/catal16030230,hexene,,4.7,,H-ZSM-5,MFI-H,76,,,,2.50E-12,m2/s,923,K,,,15,molecules/supercell,,,Molecular Dynamics,,Computational,MD
10.1016_s0009-2509(99)00189-x,10.1016/s0009-2509(99)00189-x,benzene,5.35,4.7,,silicalite,MFI,>20000,,,,2.50E-12,m2/s,375,K,,,,,0.0034,bar,ZLC,"model: Eq.17 size distribution; fit_type: long-time; F: 10,15,20 ml/min",Experimental,ZLC
10.1016_s0009-2509(99)00189-x,10.1016/s0009-2509(99)00189-x,benzene,5.35,4.7,,silicalite,MFI,>20000,,,,2.50E-12,m2/s,375,K,,,,,0.0034,bar,ZLC,"model: Eq.19 size distribution + apparatus; fit_type: long-time; F: 10,15,20 ml/min",Experimental,ZLC
10.1016_j.jhazmat.2010.08.074,10.1016/j.jhazmat.2010.08.074,cadmium(2+),,7.4,,CaY,FAU-CaY,2.6,,,,2.50E-12,m2/s,295,K,,,,,,,Isotopic exchange and diffusion modeling,coefficient: D1,Experimental,Uptake/Release
apj.412,,water,2.65,3.1,,natural clinoptilolite,HEU,,,,,2.50E-12,m2/s,293,K,,,0.903,mmol/g,0.023344682,bar,gravimetric uptake (constant pressure static),particle_size: 1.125 mm; coefficient_type: apparent particle diffusivity,Experimental,Uptake/Release
apj.412,,methanol,3.6,3.1,,natural clinoptilolite,HEU,,,,,2.50E-12,m2/s,293,K,,,1.994,mmol/g,0.12996229,bar,gravimetric uptake (constant pressure static),particle_size: 1.125 mm; coefficient_type: apparent particle diffusivity,Experimental,Uptake/Release
10.1016_j.micromeso.2022.111910,10.1016/j.micromeso.2022.111910,"1,2-dimethylbenzene",6.8,4.7,,HZSM-5,MFI-H,23,,,,2.52E-12,m2/s,400,K,,,4,molecules/unit cell,,,Molecular Dynamics,,Computational,MD
10.1016_j.micromeso.2022.111926,10.1016/j.micromeso.2022.111926,benzene,5.35,4.7,binary mixture with CH3OH,H-ZSM-5,MFI-H,47,,,,2.52E-12,m2/s,673,K,,,4,molecules/supercell,,,Molecular Dynamics,mixture: C6H6+CH3OH,Computational,MD
10.1016_s0009-2509(99)00189-x,10.1016/s0009-2509(99)00189-x,ethylbenzene,6,4.7,,silicalite,MFI,>20000,,,,2.54E-12,m2/s,395,K,,,,,0.0013,bar,ZLC,model: Eqs.12-15 temperature dependence; fit_type: long-time; diffusivity_type: intrinsic D0,Experimental,ZLC
10.1016_s0009-2509(99)00189-x,10.1016/s0009-2509(99)00189-x,ethylbenzene,6,4.7,,silicalite,MFI,>20000,,,,2.55E-12,m2/s,435,K,,,,,0.0013,bar,ZLC,model: Eq.20 variable shape; fit_type: full-time; F: 15 ml/min,Experimental,ZLC
10.3390_pr14030542,10.3390/pr14030542,propane,4.3,4.1,,HLTA,LTA-H,,,,,2.58E-12,m2/s,303,K,,,,,1,bar,Molecular Dynamics,relative_humidity: 0%,Computational,MD
10.1016_j.jhazmat.2007.10.115,10.1016/j.jhazmat.2007.10.115,caesium(1+),,7.4,,NaA-X zeolite blend,FAU,,,,,2.60E-12,m2/s,333,K,50,mol/L,37.8,mg/g,,,Homogeneous Particle Diffusion Model (Batch Adsorption),,Experimental,Uptake/Release
10.1016_j.seppur.2014.06.030,10.1016/j.seppur.2014.06.030,water,2.65,4.1,,4A,LTA-Na,,,,,2.60E-12,m2/s,293,K,3006,mol/L,,,,,Breakthrough curve fitting,run: 5b; series: inlet concentration variation; zeolite: 4A,Experimental,Column Dynamics
10.1016_j.seppur.2015.02.033,10.1016/j.seppur.2015.02.033,water,2.65,4.1,,3A,LTA-K,,,,,2.60E-12,m2/s,298,K,1952,mol/L,,,1,bar,Breakthrough curve fitting,,Experimental,Column Dynamics
10.1016_j.seppur.2015.02.033,10.1016/j.seppur.2015.02.033,water,2.65,4.1,,3A,LTA-K,,,,,2.60E-12,m2/s,298,K,,,,,1,bar,Breakthrough curve fitting,source: Table 4,Experimental,Column Dynamics
