Repository: leipeng66666/diffagent

# 表格数据可视化问答AI Agent

一个专门针对表格数据的智能可视化问答系统，能够理解自然语言查询，自动分析数据，并生成专业的可视化图表。

## 🌟 核心特性

### 智能语义解析
- **实体识别**: 自动识别查询中的关键实体（如"二氧化碳"、"温度"等）
- **条件提取**: 智能解析查询条件（如"大于100"、"包含CO2"等）
- **意图识别**: 理解用户的分析意图（趋势分析、对比分析、分布分析等）
- **单位识别**: 智能识别和转换各种单位（温度、压力、浓度等）⭐

### 同义词映射系统
- **智能列匹配**: 将自然语言实体映射到表格列名
- **多语言支持**: 支持中英文同义词映射
- **自定义扩展**: 支持添加领域特定的同义词

### 混合RAG策略
- **关键词检索**: 基于TF-IDF的精确匹配
- **向量检索**: 基于语义相似度的深度匹配
- **混合融合**: 结合两种检索策略获得最佳结果

### 专业可视化
- **自动图表推荐**: 根据数据特征和查询需求推荐合适的图表类型
- **多种图表类型**: 支持直方图、散点图、柱状图、饼图、热力图等
- **交互式图表**: 支持Plotly交互式可视化

File: data/consolidated_cleand.csv (part 8 of 26)
filename,doi,guest_molecule,KD_A,PLD_A,guest_composition,zeolite_name,std_zeolite_name,si_al_ratio,modified_ion,loading_value,loading_unit,diffusion_coefficient_value,diffusion_coefficient_unit,temperature_value,temperature_unit,concentration_value,concentration_unit,adsorption_loading_value,adsorption_loading_unit,pressure_value,pressure_unit,experimental_method,distinguishing_variable,method_type,method_category
10.1002_ceat.270110155,10.1002/ceat.270110155,argon,3.4,6.5,,Zeolon 900 H,MOR-H,,,,,2.60E-12,m2/s,348,K,,,,,,,Chromatography,"methanol_loading_fraction: 0.871; condition: with methanol, non-reacting",Experimental,Column Dynamics
10.1002_ceat.270110155,10.1002/ceat.270110155,argon,3.4,6.5,,Zeolon 900 H,MOR-H,,,,,2.60E-12,m2/s,348,K,,,,,,,Chromatography,"methanol_loading_fraction: 0.959; condition: with methanol, non-reacting",Experimental,Column Dynamics
10.1039_d1cy02001c,10.1039/d1cy02001c,methanol,3.6,4.69,,H-FER (Si/Al = 35),FER-H,35,,,,2.60E-12,m2/s,300,K,,,4,molecules/unit cell,,,Molecular Dynamics,,Computational,MD
10.1016_s0009-2509(99)00189-x,10.1016/s0009-2509(99)00189-x,ethylbenzene,6,4.7,,silicalite,MFI,>20000,,,,2.61E-12,m2/s,415,K,,,,,0.0013,bar,ZLC,model: Eq.20 variable shape; fit_type: full-time; F: 15 ml/min,Experimental,ZLC
10.1016_j.cej.2009.10.057,10.1016/j.cej.2009.10.057,strontium(2+),,7.4,,zeolite Na A–X blend,FAU,,,,,2.64E-12,m2/s,298,K,50,mol/L,48.08,mg/g,1,bar,Homogenous particle diffusion,,Experimental,Uptake/Release
10.1016_j.cej.2009.10.057,10.1016/j.cej.2009.10.057,strontium(2+),,7.4,,zeolite Na A–X blend,FAU,,,,,2.64E-12,m2/s,298,K,100,mol/L,95.24,mg/g,1,bar,Homogenous particle diffusion,,Experimental,Uptake/Release
10.1016_j.cej.2009.10.057,10.1016/j.cej.2009.10.057,strontium(2+),,7.4,,zeolite Na A–X blend,FAU,,,,,2.64E-12,m2/s,298,K,150,mol/L,138.89,mg/g,1,bar,Homogenous particle diffusion,,Experimental,Uptake/Release
10.3390_catal16030230,10.3390/catal16030230,"ethene, propene, butene, pentene, hexene, heptene, octene",,4.7,equimolar,H-ZSM-5,MFI-H,76,,,,2.65E-12,m2/s,923,K,,,35,molecules/supercell,,,Molecular Dynamics,measured_species: C3H6,Computational,MD
10.3390_catal16030230,10.3390/catal16030230,"ethene, propene, butene, pentene, hexene, heptene, octene",,4.7,equimolar,H-ZSM-5,MFI-H,76,,,,2.66E-12,m2/s,923,K,,,35,molecules/supercell,,,Molecular Dynamics,measured_species: C4H8,Computational,MD
10.1016_s0009-2509(99)00189-x,10.1016/s0009-2509(99)00189-x,ethylbenzene,6,4.7,,silicalite,MFI,>20000,,,,2.66E-12,m2/s,395,K,,,,,0.0013,bar,ZLC,model: Eq.19 size distribution + apparatus; fit_type: long-time; F: 15 ml/min,Experimental,ZLC
10.1016_j.seppur.2018.04.066,10.1016/j.seppur.2018.04.066,acetic acid,4.5,3.65,70 wt% water/AcOH,DD3R,DDR-H,,,,,2.67E-12,m2/s,368,K,,,1.57,mol/kg,,,Molecular Dynamics,,Computational,MD
10.1016_j.micromeso.2022.111910,10.1016/j.micromeso.2022.111910,"1,2-dimethylbenzene",6.8,4.7,,BAS/Cu+-HZSM-5,MFI-Cu,23,Cu+,,,2.67E-12,m2/s,400,K,,,2,molecules/unit cell,,,Molecular Dynamics,,Computational,MD
10.1016_s0009-2509(99)00189-x,10.1016/s0009-2509(99)00189-x,benzene,5.35,4.7,,silicalite,MFI,>20000,,,,2.69E-12,m2/s,375,K,,,,,0.0034,bar,ZLC,"model: Eq.19 size distribution + apparatus; fit_type: full-time; F: 10,15,20 ml/min",Experimental,ZLC
10.1016_j.seppur.2014.06.030,10.1016/j.seppur.2014.06.030,water,2.65,4.1,,3A,LTA-K,,,,,2.70E-12,m2/s,293,K,1696,mol/L,,,,,Breakthrough curve fitting,run: 4d; series: inlet concentration variation; zeolite: 3A,Experimental,Column Dynamics
10.1016_s1387-1811(98)00083-3,10.1016/s1387-1811(98)00083-3,water,2.65,3.8,,natural chabazite,CHA,,,,,2.70E-12,m2/s,293,K,,,,,,,PFG NMR,specimen: another polycrystalline specimen; direction: z,Experimental,PFG NMR
10.1016_s0009-2509(99)00189-x,10.1016/s0009-2509(99)00189-x,ethylbenzene,6,4.7,,silicalite,MFI,>20000,,,,2.71E-12,m2/s,395,K,,,,,0.0013,bar,ZLC,model: Eqs.12-15 temperature dependence; fit_type: full-time; diffusivity_type: intrinsic D0,Experimental,ZLC
10.1016_s0040-6031(99)00280-4,10.1016/s0040-6031(99)00280-4,"potassium, ammonium",,3.1,,clinoptilolite,HEU,,,,,2.72E-12,m2/s,298,K,0.1,mol/L,,,,,ion exchange kinetics,analysis_method: CH,Experimental,Uptake/Release
10.1016_j.micromeso.2022.111910,10.1016/j.micromeso.2022.111910,"1,2-dimethylbenzene",6.8,4.7,,BAS/Cu+-HZSM-5,MFI-Cu,23,Cu+,,,2.73E-12,m2/s,400,K,,,4,molecules/unit cell,,,Molecular Dynamics,,Computational,MD
10.1016_j.micromeso.2022.112393,10.1016/j.micromeso.2022.112393,3-methyl-4-phenyl-3-butan-2-one,7,4.7,,hierarchical H-ZSM-5,MFI-H,23,,,,2.75E-12,m2/s,373,K,,,10,molecules/supercell,,,Molecular Dynamics,water_presence: no,Computational,MD
10.3390_pr14030542,10.3390/pr14030542,propane,4.3,4.1,,CaLTA,LTA-Ca,,,,,2.77E-12,m2/s,303,K,,,,,1,bar,Molecular Dynamics,relative_humidity: 90%,Computational,MD
10.1016_s0009-2509(99)00189-x,10.1016/s0009-2509(99)00189-x,ethylbenzene,6,4.7,,silicalite,MFI,>20000,,,,2.78E-12,m2/s,395,K,,,,,0.0013,bar,ZLC,model: Eq.17 size distribution; fit_type: long-time; F: 15 ml/min,Experimental,ZLC
10.1016_j.micromeso.2023.112964,10.1016/j.micromeso.2023.112964,o-xylene,,4.7,,NiOH+/HZSM-5 (T7-2),MFI,46,NiOH+,,,2.78E-12,m2/s,498,K,,,24,molecules per 2x2x4 supercell,,,Molecular Dynamics,,Computational,MD
10.1002_app.13046,10.1002/app.13046,water,2.65,3.1,,clinoptilolite,HEU,,,,,2.80E-12,m2/s,298,K,,,0.63,%,,,gravimetric sorption,zeolite_loading: 30 wt%; phase: vapor,Experimental,Uptake/Release
10.1016_j.molliq.2026.129883,10.1016/j.molliq.2026.129883,dimethyl phthalate,,4.7,,aminosilane-functionalized ZSM-5,MFI-H,5.4,,,,2.80E-12,m2/s,310,K,,,,,1,bar,Molecular Dynamics,,Computational,MD
10.1016_s0009-2509(99)00189-x,10.1016/s0009-2509(99)00189-x,benzene,5.35,4.7,,silicalite,MFI,>20000,,,,2.81E-12,m2/s,375,K,,,,,0.0034,bar,ZLC,"model: Eq.17 size distribution; fit_type: full-time; F: 10,15,20 ml/min",Experimental,ZLC
10.1016_j.micromeso.2022.111910,10.1016/j.micromeso.2022.111910,"1,3-dimethylbenzene",6.8,4.7,,HZSM-5,MFI-H,23,,,,2.81E-12,m2/s,400,K,,,4,molecules/unit cell,,,Molecular Dynamics,,Computational,MD
10.1016_j.micromeso.2023.112964,10.1016/j.micromeso.2023.112964,o-xylene,,4.7,12:06:06,NiOH+/HZSM-5 (T7-2),MFI,46,NiOH+,,,2.82E-12,m2/s,498,K,,,6,molecules per 2x2x4 supercell,,,Molecular Dynamics,,Computational,MD
10.1016_j.seppur.2021.119483,10.1016/j.seppur.2021.119483,carbon dioxide,3.3,7.4,,13X (11 um),FAU-NaX,1.1,,,,2.86E-12,m2/s,298,K,,,0.41,mol/kg,0.1,bar,gas breakthrough experiment and LDF model fitting,flow_rate: 0.25 L/min,Experimental,Column Dynamics
10.1016_j.micromeso.2023.112964,10.1016/j.micromeso.2023.112964,o-xylene,,4.7,,NiOH+/HZSM-5 (T7-2),MFI,46,NiOH+,,,2.86E-12,m2/s,598,K,,,24,molecules per 2x2x4 supercell,,,Molecular Dynamics,,Computational,MD
10.1016_j.seppur.2025.135500,10.1016/j.seppur.2025.135500,carbon dioxide,3.3,7.4,10%CO2/90%N2,NaX,FAU-NaX,,,,,2.86E-12,m2/s,363,K,10,%,,,0.1,bar,Breakthrough curve fitting,diffusion_type: micropore; source: Table 3; sample: JX-04; particle_size: 3.5-4.5 mm,Experimental,Column Dynamics
10.1016_j.micromeso.2022.111910,10.1016/j.micromeso.2022.111910,"1,2-dimethylbenzene",6.8,4.7,,BAS/Cu+-HZSM-5,MFI-Cu,23,Cu+,,,2.90E-12,m2/s,600,K,,,2,molecules/unit cell,,,Molecular Dynamics,,Computational,MD
10.3390_pr14030542,10.3390/pr14030542,propane,4.3,7.4,,HFAU,FAU-H,,,,,2.93E-12,m2/s,303,K,,,,,1,bar,Molecular Dynamics,relative_humidity: 90%,Computational,MD
10.1016_s0009-2509(99)00189-x,10.1016/s0009-2509(99)00189-x,benzene,5.35,4.7,,silicalite,MFI,>20000,,,,2.97E-12,m2/s,375,K,,,,,0.0034,bar,ZLC,"model: Eq.16 uniform slabs; fit_type: full-time; F: 10,15,20 ml/min",Experimental,ZLC
10.3390_catal16030230,10.3390/catal16030230,"ethene, propene, butene, pentene, hexene, heptene, octene",,4.7,equimolar,H-ZSM-5,MFI-H,76,,,,2.98E-12,m2/s,923,K,,,35,molecules/supercell,,,Molecular Dynamics,measured_species: C2H4,Computational,MD
10.1016_j.micromeso.2022.111910,10.1016/j.micromeso.2022.111910,"1,3-dimethylbenzene",6.8,4.7,,HZSM-5,MFI-H,23,,,,2.98E-12,m2/s,800,K,,,4,molecules/unit cell,,,Molecular Dynamics,,Computational,MD
10.1021_acsomega.4c00298,10.1021/acsomega.4c00298,water,2.65,4.1,,3A molecular sieve,LTA-K,,,,,2.99E-12,m2/s,298,K,5000,ppm,0.11,mg/g,,,Adsorption Kinetics,,Experimental,Uptake/Release
10.1016_j.seppur.2014.06.030,10.1016/j.seppur.2014.06.030,water,2.65,4.1,,3A,LTA-K,,,,,3.00E-12,m2/s,293,K,1995,mol/L,,,,,Breakthrough curve fitting,run: 2c; H: 12.36 cm; series: bed height variation,Experimental,Column Dynamics
10.1016_j.seppur.2015.02.033,10.1016/j.seppur.2015.02.033,water,2.65,4.1,,3A,LTA-K,,,,,3.00E-12,m2/s,298,K,1983,mol/L,,,1,bar,Breakthrough curve fitting,,Experimental,Column Dynamics
10.1016_j.seppur.2015.02.033,10.1016/j.seppur.2015.02.033,water,2.65,4.1,,3A,LTA-K,,,,,3.00E-12,m2/s,298,K,,,,,1,bar,Breakthrough curve fitting,source: Table 4,Experimental,Column Dynamics
10.1016_j.seppur.2018.04.066,10.1016/j.seppur.2018.04.066,acetic acid,4.5,3.65,50 wt% water/AcOH,DD3R,DDR-H,,,,,3.00E-12,m2/s,368,K,,,1.6,mol/kg,,,Molecular Dynamics,,Computational,MD
10.1016_j.micromeso.2022.111910,10.1016/j.micromeso.2022.111910,"1,3-dimethylbenzene",6.8,4.7,,BAS/Cu+-HZSM-5,MFI-Cu,23,Cu+,,,3.00E-12,m2/s,500,K,,,6,molecules/unit cell,,,Molecular Dynamics,,Computational,MD
10.1002_jctb.5550,10.1002/jctb.5550,ammonium,2.86,,,NZ2,zeolite,,,,,3.00E-12,m2/s,295,K,864,mol/L,23.9,mg N-NH4/g,,,batch uptake kinetics (HPDM/SPM fitting),model: SPM; parameter: Dp from 3-3(1-X)^(2/3)-2X,Experimental,Uptake/Release
10.3390_app14083511,10.3390/app14083511,rubidium(1+),,4.1,,alkali-activated brick composite (Na-A/Na-P),LTA&GIS,1,,,,3.00E-12,m2/s,298,K,85.8,mg/L,10.5,mg/g,1,bar,Fixed-bed column HSDM simulation,diffusion_coefficient_type: D_s; model: HSDM fixed-bed,Computational,Other
10.1039_c8ra07434h,10.1039/c8ra07434h,methyl oleate,,4.7,,D_NH3/TPAOH,MFI,,,,,3.00E-12,m2/s,298,K,,,,,,,PFG-NMR,diffusion_component: D3; diffusion_time: 8 ms,Experimental,PFG NMR
10.1039_c8ra07434h,10.1039/c8ra07434h,methyl oleate,,4.7,,D_NH3/TPAOH,MFI,,,,,3.00E-12,m2/s,298,K,,,,,,,PFG-NMR,diffusion_component: D3; diffusion_time: 40 ms,Experimental,PFG NMR
10.1039_c8ra07434h,10.1039/c8ra07434h,methyl oleate,,4.7,,D_NH3/TPAOH,MFI,,,,,3.00E-12,m2/s,298,K,,,,,,,PFG-NMR,diffusion_component: D3; diffusion_time: 160 ms,Experimental,PFG NMR
10.1039_c8ra07434h,10.1039/c8ra07434h,methyl oleate,,4.7,,D_NH3/TPAOH,MFI,,,,,3.00E-12,m2/s,298,K,,,,,,,PFG-NMR,diffusion_component: D3,Experimental,PFG NMR
10.1016_j.micromeso.2023.112964,10.1016/j.micromeso.2023.112964,o-xylene,,4.7,,NiOH+/HZSM-5 (T7-2),MFI,46,NiOH+,,,3.02E-12,m2/s,698,K,,,24,molecules per 2x2x4 supercell,,,Molecular Dynamics,,Computational,MD
10.1016_j.micromeso.2022.111910,10.1016/j.micromeso.2022.111910,"1,2-dimethylbenzene",6.8,4.7,,BAS/Cu+-HZSM-5,MFI-Cu,23,Cu+,,,3.03E-12,m2/s,700,K,,,6,molecules/unit cell,,,Molecular Dynamics,,Computational,MD
10.1016_j.jhazmat.2005.07.021,10.1016/j.jhazmat.2005.07.021,zinc(2+),,4.1,,zeolite A,LTA-Na,0.82,,,,3.05E-12,m2/s,333,K,500,mol/L,,,,,Batch adsorption kinetics (Helfferich model),,Experimental,Uptake/Release
10.1016_j.jcat.2018.09.010,10.1016/j.jcat.2018.09.010,methane,3.8,3.8,,SAPO-34,CHA,,,,,3.08E-12,m2/s,298,K,,,0.5,molecules/cage,,,1H PFG NMR,time_on_stream: 49 min; coke_amount: 13.9 wt%,Experimental,PFG NMR
10.1016_j.micromeso.2022.111910,10.1016/j.micromeso.2022.111910,"1,3-dimethylbenzene",6.8,4.7,,HZSM-5,MFI-H,23,,,,3.09E-12,m2/s,600,K,,,4,molecules/unit cell,,,Molecular Dynamics,,Computational,MD
10.1016_j.powtec.2022.118207,10.1016/j.powtec.2022.118207,iodobenzene,6.2,7.4,,Zeolite Y,FAU-NaY,,,,,3.10E-12,m2/s,353,K,0.0001,mol/L,,,,,ZLC,geometry: sphere; radius: 45 μm; diffusion_constant_type: apparent,Experimental,ZLC
10.3390_pr14030542,10.3390/pr14030542,propane,4.3,7.4,,NaFAU,FAU-Na,,,,,3.10E-12,m2/s,303,K,,,,,1,bar,Molecular Dynamics,relative_humidity: 90%,Computational,MD
10.1016_s0009-2509(99)00189-x,10.1016/s0009-2509(99)00189-x,ethylbenzene,6,4.7,,silicalite,MFI,>20000,,,,3.13E-12,m2/s,395,K,,,,,0.0013,bar,ZLC,model: Eq.19 size distribution + apparatus; fit_type: full-time; F: 15 ml/min,Experimental,ZLC
10.1016_j.micromeso.2022.111910,10.1016/j.micromeso.2022.111910,"1,3-dimethylbenzene",6.8,4.7,,BAS/Cu+-HZSM-5,MFI-Cu,23,Cu+,,,3.13E-12,m2/s,700,K,,,6,molecules/unit cell,,,Molecular Dynamics,,Computational,MD
10.1016_s0009-2509(99)00189-x,10.1016/s0009-2509(99)00189-x,benzene,5.35,4.7,,silicalite,MFI,>20000,,,,3.15E-12,m2/s,395,K,,,,,0.0034,bar,ZLC,model: Eq.16 uniform slabs; fit_type: long-time; F: 15 ml/min,Experimental,ZLC
10.1016_j.micromeso.2022.111910,10.1016/j.micromeso.2022.111910,"1,2-dimethylbenzene",6.8,4.7,,BAS/Cu+-HZSM-5,MFI-Cu,23,Cu+,,,3.18E-12,m2/s,800,K,,,6,molecules/unit cell,,,Molecular Dynamics,,Computational,MD
10.1016_s0009-2509(99)00189-x,10.1016/s0009-2509(99)00189-x,ethylbenzene,6,4.7,,silicalite,MFI,>20000,,,,3.19E-12,m2/s,395,K,,,,,0.0013,bar,ZLC,model: Eq.17 size distribution; fit_type: full-time; F: 15 ml/min,Experimental,ZLC
10.1016_j.seppur.2014.06.030,10.1016/j.seppur.2014.06.030,water,2.65,4.1,,4A,LTA-Na,,,,,3.20E-12,m2/s,293,K,3442,mol/L,,,,,Breakthrough curve fitting,"source: text (inlet concentration variation, 4A start)",Experimental,Column Dynamics
10.1016_j.seppur.2014.06.030,10.1016/j.seppur.2014.06.030,water,2.65,4.1,,4A,LTA-Na,,,,,3.20E-12,m2/s,293,K,3442,mol/L,,,,,Breakthrough curve fitting,run: 5a; series: inlet concentration variation; zeolite: 4A,Experimental,Column Dynamics
10.1016_j.micromeso.2022.111910,10.1016/j.micromeso.2022.111910,"1,2-dimethylbenzene",6.8,4.7,,HZSM-5,MFI-H,23,,,,3.20E-12,m2/s,800,K,,,4,molecules/unit cell,,,Molecular Dynamics,,Computational,MD
apj.412,,water,2.65,3.1,,natural clinoptilolite,HEU,,,,,3.20E-12,m2/s,293,K,,,0.897,mmol/g,0.023344682,bar,gravimetric uptake (constant pressure static),particle_size: 1.425 mm; coefficient_type: apparent particle diffusivity,Experimental,Uptake/Release
apj.412,,methanol,3.6,3.1,,natural clinoptilolite,HEU,,,,,3.20E-12,m2/s,293,K,,,1.975,mmol/g,0.12996229,bar,gravimetric uptake (constant pressure static),particle_size: 1.425 mm; coefficient_type: apparent particle diffusivity,Experimental,Uptake/Release
10.1002_ceat.270110155,10.1002/ceat.270110155,argon,3.4,6.5,,Zeolon 900 H,MOR-H,,,,,3.20E-12,m2/s,391,K,,,,,,,Chromatography,data_type: extrapolated; source: Arrhenius equation,Experimental,Column Dynamics
10.3390_pr14030542,10.3390/pr14030542,propane,4.3,4.1,,NaLTA,LTA-Na,,,,,3.20E-12,m2/s,303,K,,,,,1,bar,Molecular Dynamics,relative_humidity: 20%,Computational,MD
10.1016_s0009-2509(99)00189-x,10.1016/s0009-2509(99)00189-x,ethylbenzene,6,4.7,,silicalite,MFI,>20000,,,,3.22E-12,m2/s,395,K,,,,,0.0013,bar,ZLC,model: Eq.16 uniform slabs; fit_type: full-time; F: 15 ml/min,Experimental,ZLC
10.1016_j.memsci.2009.10.005,10.1016/j.memsci.2009.10.005,dioxygen,3.46,4.1,,NaA,LTA-Na,,,,,3.22E-12,m2/s,298,K,,,,,,,,,,
10.1016_j.micromeso.2023.112964,10.1016/j.micromeso.2023.112964,m-xylene,,4.7,12:06:06,NiOH+/HZSM-5 (T7-2),MFI,46,NiOH+,,,3.27E-12,m2/s,698,K,,,6,molecules per 2x2x4 supercell,,,Molecular Dynamics,,Computational,MD
10.1016_j.micromeso.2023.112964,10.1016/j.micromeso.2023.112964,o-xylene,,4.7,12:06:06,NiOH+/HZSM-5 (T7-2),MFI,46,NiOH+,,,3.27E-12,m2/s,598,K,,,6,molecules per 2x2x4 supercell,,,Molecular Dynamics,,Computational,MD
10.1016_j.micromeso.2022.111910,10.1016/j.micromeso.2022.111910,"1,3-dimethylbenzene",6.8,4.7,,HZSM-5,MFI-H,23,,,,3.29E-12,m2/s,400,K,,,2,molecules/unit cell,,,Molecular Dynamics,,Computational,MD
10.1016_j.seppur.2021.119483,10.1016/j.seppur.2021.119483,carbon dioxide,3.3,7.4,,13X (11 um),FAU-NaX,1.1,,,,3.31E-12,m2/s,298,K,,,0.34,mol/kg,0.1,bar,gas breakthrough experiment and LDF model fitting,flow_rate: 1.00 L/min,Experimental,Column Dynamics
10.3390_pr14030542,10.3390/pr14030542,methane,3.8,3.8,,HCHA,CHA-H,,,,,3.32E-12,m2/s,303,K,,,,,1,bar,Molecular Dynamics,relative_humidity: 90%,Computational,MD
10.1016_j.seppur.2025.135500,10.1016/j.seppur.2025.135500,carbon dioxide,3.3,7.4,10%CO2/90%N2,NaX,FAU-NaX,,,,,3.32E-12,m2/s,343,K,10,%,,,0.1,bar,Breakthrough curve fitting,diffusion_type: micropore; source: Table 3; sample: JX-04; particle_size: 3.5-4.5 mm,Experimental,Column Dynamics
10.1016_j.jhazmat.2005.07.021,10.1016/j.jhazmat.2005.07.021,cadmium(2+),,4.1,,zeolite A,LTA-Na,0.82,,,,3.35E-12,m2/s,298,K,500,mol/L,,,,,Batch adsorption kinetics (Helfferich model),,Experimental,Uptake/Release
10.1016_j.seppur.2021.119483,10.1016/j.seppur.2021.119483,carbon dioxide,3.3,7.4,,13X (11 um),FAU-NaX,1.1,,,,3.35E-12,m2/s,298,K,,,0.37,mol/kg,0.1,bar,gas breakthrough experiment and LDF model fitting,flow_rate: 0.50 L/min,Experimental,Column Dynamics
10.1016_j.micromeso.2022.111910,10.1016/j.micromeso.2022.111910,"1,3-dimethylbenzene",6.8,4.7,,BAS/Cu+-HZSM-5,MFI-Cu,23,Cu+,,,3.37E-12,m2/s,600,K,,,4,molecules/unit cell,,,Molecular Dynamics,,Computational,MD
10.3390_pr14030542,10.3390/pr14030542,methane,3.8,7.4,,NaFAU,FAU-Na,,,,,3.37E-12,m2/s,303,K,,,,,1,bar,Molecular Dynamics,relative_humidity: 90%,Computational,MD
10.3390_catal16030230,10.3390/catal16030230,pentene,4.5,4.7,,H-ZSM-5,MFI-H,76,,,,3.40E-12,m2/s,923,K,,,15,molecules/supercell,,,Molecular Dynamics,,Computational,MD
10.1002_ceat.270110155,10.1002/ceat.270110155,argon,3.4,6.5,,Zeolon 900 H,MOR-H,,,,,3.40E-12,m2/s,348,K,,,,,,,Chromatography,"methanol_loading_fraction: 0.825; condition: with methanol, non-reacting",Experimental,Column Dynamics
10.1016_j.seppur.2025.135500,10.1016/j.seppur.2025.135500,carbon dioxide,3.3,7.4,10%CO2/90%N2,NaX,FAU-NaX,,,,,3.43E-12,m2/s,303,K,10,%,3.17,mmol/g,0.1,bar,Breakthrough curve fitting,diffusion_type: micropore; source: characteristic_time_calculation; sample: JX-04; particle_size: 3.5-4.5 mm,Experimental,Column Dynamics
10.1016_j.micromeso.2022.111910,10.1016/j.micromeso.2022.111910,"1,3-dimethylbenzene",6.8,4.7,,BAS/Cu+-HZSM-5,MFI-Cu,23,Cu+,,,3.45E-12,m2/s,600,K,,,6,molecules/unit cell,,,Molecular Dynamics,,Computational,MD
10.1021_acs.jpcc.1c04090,10.1021/acs.jpcc.1c04090,propene,4.5,5.3,,ZSM-48,MRE-H,25.2,,,,3.46E-12,m2/s,624,K,,,0.08,molecule/SiO2,,,Molecular Dynamics,study_type: loading_dependence,Computational,MD
10.1016_s0009-2509(99)00189-x,10.1016/s0009-2509(99)00189-x,ethylbenzene,6,4.7,,silicalite,MFI,>20000,,,,3.47E-12,m2/s,415,K,,,,,0.0013,bar,ZLC,model: Eq.16 uniform slabs; fit_type: long-time; F: 15 ml/min,Experimental,ZLC
10.1016_j.seppur.2014.06.030,10.1016/j.seppur.2014.06.030,water,2.65,4.1,,3A,LTA-K,,,,,3.50E-12,m2/s,293,K,,,,,,,Breakthrough curve fitting,series: variation of bed height; note: typical value,Experimental,Column Dynamics
10.1016_j.seppur.2014.06.030,10.1016/j.seppur.2014.06.030,water,2.65,4.1,,3A,LTA-K,,,,,3.50E-12,m2/s,293,K,1956,mol/L,,,,,Breakthrough curve fitting,run: 2b; H: 9.28 cm; series: bed height variation,Experimental,Column Dynamics
10.1016_j.seppur.2014.06.030,10.1016/j.seppur.2014.06.030,water,2.65,4.1,,3A,LTA-K,,,,,3.50E-12,m2/s,293,K,2043,mol/L,,,,,Breakthrough curve fitting,run: 2e; H: 18.57 cm; series: bed height variation,Experimental,Column Dynamics
10.1016_j.seppur.2014.06.030,10.1016/j.seppur.2014.06.030,water,2.65,4.1,,3A,LTA-K,,,,,3.50E-12,m2/s,293,K,1959,mol/L,,,,,Breakthrough curve fitting,run: 2f; H: 21.64 cm; series: bed height variation,Experimental,Column Dynamics
10.1016_j.micromeso.2008.06.031,10.1016/j.micromeso.2008.06.031,"1,4-diisopropylbenzene",7.5,7.4,,NaX,FAU-NaX,1.2,,,,3.50E-12,m2/s,378,K,,,1,molecules/supercage,,,PFG NMR,,Experimental,PFG NMR
10.1016_j.micromeso.2008.06.031,10.1016/j.micromeso.2008.06.031,"1,3-diisopropylbenzene",7.5,7.4,,NaX,FAU-NaX,1.2,,,,3.50E-12,m2/s,378,K,,,1,molecules/supercage,,,PFG NMR,,Experimental,PFG NMR
10.1016_j.molliq.2026.129883,10.1016/j.molliq.2026.129883,phthalic acid,,4.7,,aminosilane-functionalized ZSM-5,MFI-H,5.4,,,,3.50E-12,m2/s,310,K,,,,,1,bar,Molecular Dynamics,,Computational,MD
10.1016_j.ces.2024.120183_SI,10.1016/j.ces.2024.120183,Toluene,5.85,4.7,,Micro-Z5,MFI-H,18.94,,,,3.50E-12,m2/s,773,K,,,,,,,Molecular Dynamics,source_table: Table S3,Computational,MD
10.1016_j.ces.2024.120183_SI,10.1016/j.ces.2024.120183,Toluene,5.85,4.7,,Micro-Z5,MFI-H,18.94,,,,3.50E-12,m2/s,773,K,,,,,,,Molecular Dynamics,source_table: Table S5,Computational,MD
10.1016_j.catcom.2022.106461,10.1016/j.catcom.2022.106461,ethene,3.9,3.8,,CHA chabazite,CHA,,,,,3.55E-12,m2/s,773,K,,,,,,,Molecular Dynamics,coke_species: phenanthrene,Computational,MD
10.1016_j.micromeso.2022.111910,10.1016/j.micromeso.2022.111910,"1,3-dimethylbenzene",6.8,4.7,,BAS/Cu+-HZSM-5,MFI-Cu,23,Cu+,,,3.56E-12,m2/s,400,K,,,6,molecules/unit cell,,,Molecular Dynamics,,Computational,MD
10.1016_s0009-2509(99)00189-x,10.1016/s0009-2509(99)00189-x,benzene,5.35,4.7,,silicalite,MFI,>20000,,,,3.57E-12,m2/s,395,K,,,,,0.0034,bar,ZLC,model: Eq.20 variable shape; fit_type: full-time; F: 15 ml/min,Experimental,ZLC
10.1016_j.micromeso.2022.111910,10.1016/j.micromeso.2022.111910,"1,3-dimethylbenzene",6.8,4.7,,BAS/Cu+-HZSM-5,MFI-Cu,23,Cu+,,,3.59E-12,m2/s,800,K,,,6,molecules/unit cell,,,Molecular Dynamics,,Computational,MD
10.1016_j.seppur.2005.05.004,10.1016/j.seppur.2005.05.004,ammonium,2.86,6.5,,M-0,MOR,,,,,3.60E-12,m2/s,,K,10,mol/L,,,1,bar,batch uptake kinetics (particle diffusion model),particle_size: 1–2 mm,Experimental,Uptake/Release
10.1016_j.energy.2025.137012,10.1016/j.energy.2025.137012,butene,4.5,6.6,1:1:1:1:1,Fe2+-BEA,BEA-Fe2+,15,Fe2+,,,3.60E-12,m2/s,398,K,,,6,molecules/simulation cell,,,Molecular Dynamics,diffusion_system: multi-component,Computational,MD
10.1016_s0009-2509(99)00189-x,10.1016/s0009-2509(99)00189-x,benzene,5.35,4.7,,silicalite,MFI,>20000,,,,3.69E-12,m2/s,395,K,,,,,0.0034,bar,ZLC,model: Eqs.12-15 temperature dependence; fit_type: long-time; diffusivity_type: intrinsic D0,Experimental,ZLC
10.1016_s0927-0256(98)00012-3,10.1016/s0927-0256(98)00012-3,benzene,5.35,4.7,,silicalite,MFI,,,,,3.70E-12,m2/s,300,K,,,3.75,molecules/unit cell,,,Molecular Dynamics,,Computational,MD
10.1016_j.seppur.2014.06.030,10.1016/j.seppur.2014.06.030,water,2.65,4.1,,3A,LTA-K,,,,,3.70E-12,m2/s,293,K,2309,mol/L,,,,,Breakthrough curve fitting,run: 4c; series: inlet concentration variation; zeolite: 3A,Experimental,Column Dynamics
10.1016_j.apt.2021.03.037,10.1016/j.apt.2021.03.037,toluene,5.85,4.7,,ZSM-5,MFI-H,48.7,H+,,,3.80E-12,m2/s,723,K,,,128,molecules,,,Molecular Dynamics,,Computational,MD
10.1016_j.seppur.2014.06.030,10.1016/j.seppur.2014.06.030,water,2.65,4.1,,3A,LTA-K,,,,,3.80E-12,m2/s,293,K,1980,mol/L,,,,,Breakthrough curve fitting,source: text (adsorbent variation); zeolite: 3A,Experimental,Column Dynamics
10.1016_j.seppur.2014.06.030,10.1016/j.seppur.2014.06.030,water,2.65,4.1,,3A,LTA-K,,,,,3.80E-12,m2/s,293,K,1980,mol/L,,,,,Breakthrough curve fitting,run: 2d; H: 15.46 cm; series: bed height variation,Experimental,Column Dynamics
10.1016_j.seppur.2014.06.030,10.1016/j.seppur.2014.06.030,water,2.65,4.1,,3A,LTA-K,,,,,3.80E-12,m2/s,293,K,1980,mol/L,,,,,Breakthrough curve fitting,run: 3a; series: adsorbent variation; zeolite: 3A,Experimental,Column Dynamics
10.1016_j.ces.2024.120183_SI,10.1016/j.ces.2024.120183,dimethylbenzene,,4.7,,Micro-Z5,MFI-H,18.94,,,,3.80E-12,m2/s,773,K,,,,,,,Molecular Dynamics,source_table: Table S3,Computational,MD
10.1016_j.ces.2024.120183_SI,10.1016/j.ces.2024.120183,dimethylbenzene,,4.7,,Micro-Z5,MFI-H,18.94,,,,3.80E-12,m2/s,773,K,,,,,,,Molecular Dynamics,source_table: Table S5,Computational,MD
10.1016_j.seppur.2018.04.066,10.1016/j.seppur.2018.04.066,acetic acid,4.5,3.65,30 wt% water/AcOH,DD3R,DDR-H,,,,,3.83E-12,m2/s,368,K,,,1.67,mol/kg,,,Molecular Dynamics,,Computational,MD
10.1016_j.micromeso.2023.112964,10.1016/j.micromeso.2023.112964,m-xylene,,4.7,,NiOH+/HZSM-5 (T7-2),MFI,46,NiOH+,,,3.83E-12,m2/s,498,K,,,24,molecules per 2x2x4 supercell,,,Molecular Dynamics,,Computational,MD
10.1002_aic.690420507,10.1002/aic.690420507,sodium(1+),,,"0.2N Na+, 0.07N Sr++, 0.02N Ca++",zeolite,zeolite,,,,,3.87E-12,m2/s,353,K,0.2,mol/L,,,,,Column breakthrough fitting,model: single-diffusion surface,Experimental,Column Dynamics
apj.412,,water,2.65,3.1,,natural clinoptilolite,HEU,,,,,3.90E-12,m2/s,293,K,,,0.916,mmol/g,0.023344682,bar,gravimetric uptake (constant pressure static),particle_size: 1.8 mm; coefficient_type: apparent particle diffusivity,Experimental,Uptake/Release
apj.412,,methanol,3.6,3.1,,natural clinoptilolite,HEU,,,,,3.90E-12,m2/s,293,K,,,2,mmol/g,0.12996229,bar,gravimetric uptake (constant pressure static),particle_size: 1.8 mm; coefficient_type: apparent particle diffusivity,Experimental,Uptake/Release
10.1002_aic.690420507,10.1002/aic.690420507,strontium(2+),,,"0.2N Na+, 0.07N Sr++, 0.02N Ca++",zeolite,zeolite,,,,,3.92E-12,m2/s,353,K,0.07,mol/L,,,,,Column breakthrough fitting,model: parallel diffusion surface,Experimental,Column Dynamics
10.3390_pr14030542,10.3390/pr14030542,carbon dioxide,3.3,3.8,,HCHA,CHA-H,,,,,3.92E-12,m2/s,303,K,,,,,1,bar,Molecular Dynamics,relative_humidity: 20%,Computational,MD
10.3390_pr14030542,10.3390/pr14030542,ethane,4.0,4.1,,HLTA,LTA-H,,,,,3.97E-12,m2/s,303,K,,,,,1,bar,Molecular Dynamics,relative_humidity: 90%,Computational,MD
10.1016_j.cattod.2018.02.012,10.1016/j.cattod.2018.02.012,naphthalene,6.5,4.7,,microporous H-ZSM-5,MFI-H,31,,,,4.00E-12,m2/s,700,K,,,1.5,molecules/unit cell,,,Molecular Dynamics,,Computational,MD
10.1016_j.seppur.2015.02.033,10.1016/j.seppur.2015.02.033,water,2.65,4.1,,3A,LTA-K,,,,,4.00E-12,m2/s,298,K,2018,mol/L,,,1,bar,Breakthrough curve fitting,,Experimental,Column Dynamics
10.1016_j.seppur.2015.02.033,10.1016/j.seppur.2015.02.033,water,2.65,4.1,,3A,LTA-K,,,,,4.00E-12,m2/s,298,K,,,,,1,bar,Breakthrough curve fitting,source: Table 4,Experimental,Column Dynamics
10.1016_j.micromeso.2022.111910,10.1016/j.micromeso.2022.111910,"1,3-dimethylbenzene",6.8,4.7,,BAS/Cu+-HZSM-5,MFI-Cu,23,Cu+,,,4.00E-12,m2/s,400,K,,,4,molecules/unit cell,,,Molecular Dynamics,,Computational,MD
10.1002_jctb.5550,10.1002/jctb.5550,ammonium,2.86,,,NZ1,zeolite,,,,,4.00E-12,m2/s,295,K,864,mol/L,19.4,mg N-NH4/g,,,batch uptake kinetics (HPDM/SPM fitting),model: SPM; parameter: Dp from 3-3(1-X)^(2/3)-2X,Experimental,Uptake/Release
10.1039_d4cy00321g,10.1039/d4cy00321g,3-methylphenol,6.0,6.6,,H-beta,BEA-H,12.5,,,,4.00E-12,m2/s,340,K,,,10,wt%,,,Molecular Dynamics,,Computational,MD
10.1016_j.micromeso.2023.112964,10.1016/j.micromeso.2023.112964,m-xylene,,4.7,,NiOH+/HZSM-5 (T7-2),MFI,46,NiOH+,,,4.05E-12,m2/s,598,K,,,24,molecules per 2x2x4 supercell,,,Molecular Dynamics,,Computational,MD
10.1016_s0009-2509(99)00189-x,10.1016/s0009-2509(99)00189-x,benzene,5.35,4.7,,silicalite,MFI,>20000,,,,4.10E-12,m2/s,395,K,,,,,0.0034,bar,ZLC,model: Eq.17 size distribution; fit_type: long-time; F: 15 ml/min,Experimental,ZLC
10.1016_s0009-2509(99)00189-x,10.1016/s0009-2509(99)00189-x,benzene,5.35,4.7,,silicalite,MFI,>20000,,,,4.10E-12,m2/s,395,K,,,,,0.0034,bar,ZLC,model: Eq.19 size distribution + apparatus; fit_type: long-time; F: 15 ml/min,Experimental,ZLC
10.1002_ceat.270110155,10.1002/ceat.270110155,argon,3.4,6.5,,Zeolon 900 H,MOR-H,,,,,4.10E-12,m2/s,293,K,,,,,,,Chromatography,data_type: calculated from Arrhenius fit,Experimental,Column Dynamics
10.1080_19443994.2015.1059371,10.1080/19443994.2015.1059371,manganese(2+),,3.1,,clinoptilolite,HEU,,,,,4.10E-12,m2/s,298,K,0.01,mol/L,4.9,mg/g,,,Fixed bed breakthrough modeling,,Computational,Other
10.1016_j.seppur.2024.130056,10.1016/j.seppur.2024.130056,water,2.65,4.1,,3A,LTA-K,,,,,4.12E-12,m2/s,293,K,,,2,molecules/cage,,,Molecular Dynamics (ReaxFF),diffusion_type: microporous,Computational,MD
10.1016_j.memsci.2009.10.005,10.1016/j.memsci.2009.10.005,dioxygen,3.46,4.1,,NaA,LTA-Na,,,,,4.13E-12,m2/s,308,K,,,,,,,,,,
10.1016_j.jhazmat.2005.07.021,10.1016/j.jhazmat.2005.07.021,cadmium(2+),,4.1,,zeolite A,LTA-Na,0.82,,,,4.18E-12,m2/s,313,K,500,mol/L,,,,,Batch adsorption kinetics (Helfferich model),,Experimental,Uptake/Release
10.1016_j.micromeso.2022.111910,10.1016/j.micromeso.2022.111910,"1,4-dimethylbenzene",5.8,4.7,,BAS/Cu+-HZSM-5,MFI-Cu,23,Cu+,,,4.18E-12,m2/s,400,K,,,2,molecules/unit cell,,,Molecular Dynamics,,Computational,MD
10.1016_j.seppur.2015.02.033,10.1016/j.seppur.2015.02.033,water,2.65,4.1,,3A,LTA-K,,,,,4.20E-12,m2/s,298,K,1979,mol/L,,,1,bar,Breakthrough curve fitting,,Experimental,Column Dynamics
10.1016_j.seppur.2015.02.033,10.1016/j.seppur.2015.02.033,water,2.65,4.1,,3A,LTA-K,,,,,4.20E-12,m2/s,298,K,,,,,1,bar,Breakthrough curve fitting,source: Table 4,Experimental,Column Dynamics
10.1002_ceat.270110155,10.1002/ceat.270110155,argon,3.4,6.5,,Zeolon 900 H,MOR-H,,,,,4.20E-12,m2/s,405,K,,,,,,,Chromatography,data_type: extrapolated; source: Arrhenius equation,Experimental,Column Dynamics
10.1016_j.micromeso.2022.111910,10.1016/j.micromeso.2022.111910,"1,2-dimethylbenzene",6.8,4.7,,BAS/Cu+-HZSM-5,MFI-Cu,23,Cu+,,,4.21E-12,m2/s,800,K,,,4,molecules/unit cell,,,Molecular Dynamics,,Computational,MD
10.1039_d3va00078h,10.1039/d3va00078h,trichlorosilane,,6.4,,IFR,IFR,,,,,4.25E-12,m2/s,,K,,,1,molecules/cell,,,Molecular Dynamics,statistic: average,Computational,MD
10.1016_j.seppur.2014.06.030,10.1016/j.seppur.2014.06.030,water,2.65,4.1,,3A,LTA-K,,,,,4.30E-12,m2/s,293,K,3983,mol/L,,,,,Breakthrough curve fitting,run: 1a; u_LR: 0.6 m/h; H: 8.25 cm,Experimental,Column Dynamics
10.1016_j.seppur.2014.06.030,10.1016/j.seppur.2014.06.030,water,2.65,4.1,,3A,LTA-K,,,,,4.30E-12,m2/s,293,K,3872,mol/L,,,,,Breakthrough curve fitting,run: 1d; u_LR: 1.5 m/h; H: 20.62 cm,Experimental,Column Dynamics
10.1016_j.cattod.2011.01.037,10.1016/j.cattod.2011.01.037,"1,4-dimethylbenzene",5.8,4.7,,ZSM-5 pellet,MFI-H,45,,,,4.33E-12,m2/s,373,K,,,,,0.001,bar,Gravimetric uptake (TGA),,Experimental,Uptake/Release
10.1016_s0009-2509(99)00189-x,10.1016/s0009-2509(99)00189-x,ethylbenzene,6,4.7,,silicalite,MFI,>20000,,,,4.34E-12,m2/s,415,K,,,,,0.0013,bar,ZLC,model: Eq.19 size distribution + apparatus; fit_type: long-time; F: 15 ml/min,Experimental,ZLC
10.1016_s0009-2509(99)00189-x,10.1016/s0009-2509(99)00189-x,ethylbenzene,6,4.7,,silicalite,MFI,>20000,,,,4.35E-12,m2/s,415,K,,,,,0.0013,bar,ZLC,model: Eq.17 size distribution; fit_type: long-time; F: 15 ml/min,Experimental,ZLC
10.3390_pr14030542,10.3390/pr14030542,methane,3.8,4.1,,NaLTA,LTA-Na,,,,,4.35E-12,m2/s,303,K,,,,,1,bar,Molecular Dynamics,relative_humidity: 20%,Computational,MD
10.1016_j.seppur.2014.06.030,10.1016/j.seppur.2014.06.030,water,2.65,4.1,,3A,LTA-K,,,,,4.40E-12,m2/s,293,K,2881,mol/L,,,,,Breakthrough curve fitting,run: 4b; series: inlet concentration variation; zeolite: 3A,Experimental,Column Dynamics
apj.412,,water,2.65,3.1,,natural clinoptilolite,HEU,,,,,4.40E-12,m2/s,293,K,,,0.914,mmol/g,0.023344682,bar,gravimetric uptake (constant pressure static),particle_size: 2.125 mm; coefficient_type: apparent particle diffusivity,Experimental,Uptake/Release
apj.412,,methanol,3.6,3.1,,natural clinoptilolite,HEU,,,,,4.40E-12,m2/s,293,K,,,2.004,mmol/g,0.12996229,bar,gravimetric uptake (constant pressure static),particle_size: 2.125 mm; coefficient_type: apparent particle diffusivity,Experimental,Uptake/Release
10.1002_aic.690420507,10.1002/aic.690420507,strontium(2+),,,"0.2N Na+, 0.07N Sr++, 0.02N Ca++",zeolite,zeolite,,,,,4.42E-12,m2/s,353,K,0.07,mol/L,,,,,Column breakthrough fitting,model: single-diffusion surface,Experimental,Column Dynamics
10.1016_j.memsci.2010.10.034,10.1016/j.memsci.2010.10.034,nitrogen,3.64,3.65,,DD3R,DDR-H,,,,,4.43E-12,m2/s,303,K,,,,,,,Membrane Permeation,isotherm_model: Langmuir,Experimental,Membrane Permeation
10.1016_j.seppur.2024.130056,10.1016/j.seppur.2024.130056,water,2.65,4.1,,3A,LTA-K,,,,,4.43E-12,m2/s,293,K,,,2,molecules/cage,,,Molecular Dynamics (ReaxFF),diffusion_type: corrected,Computational,MD
10.3390_pr14030542,10.3390/pr14030542,propane,4.3,3.8,,HCHA,CHA-H,,,,,4.45E-12,m2/s,303,K,,,,,1,bar,Molecular Dynamics,relative_humidity: 60%,Computational,MD
10.1016_j.memsci.2010.10.034,10.1016/j.memsci.2010.10.034,nitrogen,3.64,3.65,,DD3R,DDR-H,,,,,4.47E-12,m2/s,303,K,,,,,,,Membrane Permeation,isotherm_model: Langmuir-Freundlich,Experimental,Membrane Permeation
10.1016_j.seppur.2014.06.030,10.1016/j.seppur.2014.06.030,water,2.65,4.1,,3A,LTA-K,,,,,4.50E-12,m2/s,293,K,,,,,,,Breakthrough curve fitting,series: variation of superficial velocity; note: typical value,Experimental,Column Dynamics
10.1016_j.ces.2009.12.044,10.1016/j.ces.2009.12.044,2-methylpropane,5,7.4,,13X,FAU-NaX,1.18,,,,4.51E-12,m2/s,373,K,,,24,molecules/unit cell,,,Molecular Dynamics,diffusion_type: self,Computational,MD
10.1016_j.jcat.2008.06.015,10.1016/j.jcat.2008.06.015,(propan-2-yl)benzene,6.8,4.7,,AZ5-2,MFI,12,,,,4.53E-12,m2/s,308,K,,,,,0.0002,bar,Gravimetric uptake (IGA),mode: desorption,Experimental,Uptake/Release
10.1016_j.memsci.2010.10.034,10.1016/j.memsci.2010.10.034,nitrogen,3.64,3.65,,DD3R,DDR-H,,,,,4.56E-12,m2/s,303,K,,,,,,,Membrane Permeation,isotherm_model: Toth,Experimental,Membrane Permeation
10.1016_j.seppur.2014.06.030,10.1016/j.seppur.2014.06.030,water,2.65,4.1,,3A,LTA-K,,,,,4.60E-12,m2/s,293,K,1945,mol/L,,,,,Breakthrough curve fitting,run: 2a; H: 6.20 cm; series: bed height variation,Experimental,Column Dynamics
10.1016_j.seppur.2014.06.030,10.1016/j.seppur.2014.06.030,water,2.65,4.1,,3A,LTA-K,,,,,4.60E-12,m2/s,293,K,3492,mol/L,,,,,Breakthrough curve fitting,run: 4a; series: inlet concentration variation; zeolite: 3A,Experimental,Column Dynamics
10.3390_pr14030542,10.3390/pr14030542,propane,4.3,7.4,,HFAU,FAU-H,,,,,4.67E-12,m2/s,303,K,,,,,1,bar,Molecular Dynamics,relative_humidity: 20%,Computational,MD
10.1016_j.micromeso.2022.112393,10.1016/j.micromeso.2022.112393,benzaldehyde,6,4.7,,hierarchical H-ZSM-5,MFI-H,23,,,,4.70E-12,m2/s,373,K,,,10,molecules/supercell,,,Molecular Dynamics,water_presence: yes; H3O+_presence: yes; additional_loading: 50 H2O and 50 H3O+ per supercell,Computational,MD
10.1016_s0009-2509(99)00189-x,10.1016/s0009-2509(99)00189-x,benzene,5.35,4.7,,silicalite,MFI,>20000,,,,4.71E-12,m2/s,415,K,,,,,0.0034,bar,ZLC,model: Eq.20 variable shape; fit_type: full-time; F: 15 ml/min,Experimental,ZLC
10.1016_j.micromeso.2022.112393,10.1016/j.micromeso.2022.112393,butan-2-one,5.2,4.7,,hierarchical H-ZSM-5,MFI-H,23,,,,4.77E-12,m2/s,373,K,,,10,molecules/supercell,,,Molecular Dynamics,water_presence: yes; H3O+_presence: yes; additional_loading: 50 H2O and 50 H3O+ per supercell,Computational,MD
10.1016_s0009-2509(99)00189-x,10.1016/s0009-2509(99)00189-x,benzene,5.35,4.7,,silicalite,MFI,>20000,,,,4.79E-12,m2/s,415,K,,,,,0.0034,bar,ZLC,model: Eq.16 uniform slabs; fit_type: long-time; F: 15 ml/min,Experimental,ZLC
10.1016_j.micromeso.2023.112964,10.1016/j.micromeso.2023.112964,m-xylene,,4.7,,NiOH+/HZSM-5 (T7-2),MFI,46,NiOH+,,,4.79E-12,m2/s,698,K,,,24,molecules per 2x2x4 supercell,,,Molecular Dynamics,,Computational,MD
10.1016_j.seppur.2014.06.030,10.1016/j.seppur.2014.06.030,water,2.65,4.1,,3A,LTA-K,,,,,4.80E-12,m2/s,293,K,3861,mol/L,,,,,Breakthrough curve fitting,run: 1e; u_LR: 1.8 m/h; H: 24.12 cm,Experimental,Column Dynamics
10.1016_j.seppur.2024.130056,10.1016/j.seppur.2024.130056,water,2.65,4.1,,3A,LTA-K,,,,,4.80E-12,m2/s,293,K,,,2,molecules/cage,,,Molecular Dynamics (ReaxFF),diffusion_type: apparent,Computational,MD
10.1002_chem.201604009,10.1002/chem.201604009,carbon dioxide,3.3,4.4,,DAC,DAC,,,,,4.80E-12,m2/s,298,K,,,,,,,Molecular Dynamics,,Computational,MD
10.1016_j.ces.2024.120183_SI,10.1016/j.ces.2024.120183,Benzene,5.35,4.7,,Micro-Z5,MFI-H,18.94,,,,4.80E-12,m2/s,773,K,,,,,,,Molecular Dynamics,source_table: Table S3,Computational,MD
10.1016_j.ces.2024.120183_SI,10.1016/j.ces.2024.120183,Benzene,5.35,4.7,,Micro-Z5,MFI-H,18.94,,,,4.80E-12,m2/s,773,K,,,,,,,Molecular Dynamics,source_table: Table S5,Computational,MD
10.1016_j.ces.2024.120183,10.1016/j.ces.2024.120183,benzene,5.35,4.7,,Micro-Z5,MFI-H,19,,,,4.83E-12,m2/s,773,K,,,,,,,Molecular Dynamics,,Computational,MD
10.3390_ma6072662,10.3390/ma6072662,ethane,4.0,3.8,,SAPO-34-microporous,CHA,,,,,4.85E-12,m2/s,298,K,,,,,,bar,IR micro-imaging,direction: uptake; particle_radius: 25 μm,Experimental,Microimaging
10.3390_pr14030542,10.3390/pr14030542,ethane,4.0,7.4,,NaFAU,FAU-Na,,,,,4.85E-12,m2/s,303,K,,,,,1,bar,Molecular Dynamics,relative_humidity: 90%,Computational,MD
10.3390_catal16030230,10.3390/catal16030230,butene,4.5,4.7,,H-ZSM-5,MFI-H,76,,,,4.87E-12,m2/s,923,K,,,15,molecules/supercell,,,Molecular Dynamics,,Computational,MD
10.1016_j.memsci.2010.10.034,10.1016/j.memsci.2010.10.034,nitrogen,3.64,3.65,,DD3R,DDR-H,,,,,4.87E-12,m2/s,303,K,,,,,,,Membrane Permeation,isotherm_model: Nitta,Experimental,Membrane Permeation
10.1016_j.cej.2011.11.110,10.1016/j.cej.2011.11.110,water,2.65,4.1,,LTA-K,LTA-K,1,K+,,,4.90E-12,m2/s,298,K,1.97,mol/L,0.105,kg/kg,,,Packed bed breakthrough curve fitting,diffusion_type: intra-particle,Experimental,Column Dynamics
10.1016_j.crci.2005.01.008,10.1016/j.crci.2005.01.008,hexane,4.3,4.7,"n-hexane, neopentane",H-ZSM-5,MFI-H,33.2,,,,4.90E-12,m2/s,,K,,,,,,,micro-FTIR,mode: counter-diffusion; counter_molecule: neopentane; crystal_size: large single crystals,Experimental,Microimaging
10.3390_ma6072662,10.3390/ma6072662,ethane,4.0,3.8,,SAPO-34-microporous,CHA,,,,,4.95E-12,m2/s,298,K,,,,,,bar,IR micro-imaging,direction: uptake; particle_radius: 25 μm,Experimental,Microimaging
10.1016_j.jcat.2015.10.024,10.1016/j.jcat.2015.10.024,2-methylbut-2-ene,5,5.8,,ITQ-39,ITN,,,,,5.00E-12,m2/s,300,K,,,16,molecules per 2×2×1 supercell,,,Molecular dynamics,,Computational,MD
10.1016_j.jcat.2015.10.024,10.1016/j.jcat.2015.10.024,toluene,5.85,5.8,,ITQ-39,ITN,,,,,5.00E-12,m2/s,300,K,,,16,molecules per 2×2×1 supercell,,,Molecular dynamics,direction: x,Computational,MD
10.1016_j.jcat.2015.10.024,10.1016/j.jcat.2015.10.024,toluene,5.85,5.8,,ITQ-39,ITN,,,,,5.00E-12,m2/s,300,K,,,16,molecules per 2×2×1 supercell,,,Molecular dynamics,direction: z,Computational,MD
10.1016_j.jcat.2015.10.024,10.1016/j.jcat.2015.10.024,1-ethyl-3-methylbenzene,6.2,5.8,,ITQ-39,ITN,,,,,5.00E-12,m2/s,300,K,,,16,molecules per 2×2×1 supercell,,,Molecular dynamics,,Computational,MD
10.1016_j.jhazmat.2005.07.021,10.1016/j.jhazmat.2005.07.021,cadmium(2+),,4.1,,zeolite A,LTA-Na,0.82,,,,5.00E-12,m2/s,333,K,500,mol/L,,,,,Batch adsorption kinetics (Helfferich model),,Experimental,Uptake/Release
10.1016_j.jmgm.2023.108555,10.1016/j.jmgm.2023.108555,propene,4.5,3.8,,SAPO-34,CHA,,,,,5.00E-12,m2/s,633,K,,,,,,,Molecular Dynamics,mode: pure_component,Computational,MD
10.1016_j.seppur.2015.02.033,10.1016/j.seppur.2015.02.033,water,2.65,4.1,,3A,LTA-K,,,,,5.00E-12,m2/s,298,K,478,mol/L,,,1,bar,Breakthrough curve fitting,,Experimental,Column Dynamics
10.1021_acscatal.0c03138,10.1021/acscatal.0c03138,"2,4-dimethylpentane",,4.7,,ZSM-5,MFI-H,,,,,5.00E-12,m2/s,480,K,,,0,,,,Transition State Theory,,Computational,Other
10.3390_app14083511,10.3390/app14083511,cobalt(2+),,4.1,,alkali-activated brick composite (Na-A/Na-P),LTA&GIS,1,,,,5.04E-12,m2/s,298,K,66.1,mg/L,5.5,mg/g,1,bar,Fixed-bed column HSDM simulation,diffusion_coefficient_type: D_s; model: HSDM fixed-bed,Computational,Other
10.3390_pr14030542,10.3390/pr14030542,ethane,4.0,3.8,,CaCHA,CHA-Ca,,,,,5.07E-12,m2/s,303,K,,,,,1,bar,Molecular Dynamics,relative_humidity: 60%,Computational,MD
10.1016_j.powtec.2022.118207,10.1016/j.powtec.2022.118207,toluene,5.85,7.4,,Zeolite Y,FAU-NaY,,,,,5.10E-12,m2/s,353,K,0.0001,mol/L,,,,,ZLC,geometry: sphere; radius: 45 μm; diffusion_constant_type: apparent,Experimental,ZLC
10.1016_j.powtec.2022.118207,10.1016/j.powtec.2022.118207,toluene,5.85,4.7,,ZSM-5,MFI-H,,,,,5.10E-12,m2/s,353,K,0.0001,mol/L,,,,,ZLC,geometry: sphere; radius: 45 μm; diffusion_constant_type: apparent,Experimental,ZLC
10.1002_jctb.5550,10.1002/jctb.5550,ammonium,2.86,,,NZ3,zeolite,,,,,5.10E-12,m2/s,295,K,864,mol/L,35.1,mg N-NH4/g,,,batch uptake kinetics (HPDM/SPM fitting),model: HPDM; parameter: Df from -ln(1-X^2),Experimental,Uptake/Release
10.1016_j.ces.2022.117733_SI,10.1016/j.ces.2022.117733,toluene,5.85,7.4,,Raw Zeolite Y,FAU-NaY,,,,,5.10E-12,m2/s,353,K,0.0001,mol/L,,,,,ZLC,particle_size: 90 μm; limitation: not limiting,Experimental,ZLC
10.1016_s0009-2509(99)00189-x,10.1016/s0009-2509(99)00189-x,benzene,5.35,4.7,,silicalite,MFI,>20000,,,,5.16E-12,m2/s,395,K,,,,,0.0034,bar,ZLC,model: Eqs.12-15 temperature dependence; fit_type: full-time; diffusivity_type: intrinsic D0,Experimental,ZLC
10.1016_j.memsci.2012.02.056,10.1016/j.memsci.2012.02.056,methane,3.8,3.65,,DD3R,DDR-H,,,,,5.17E-12,m2/s,373,K,,,,,,,Molecular Dynamics,framework: rigid; diffusion_type: self,Computational,MD
