Repository: leipeng66666/diffagent

# 表格数据可视化问答AI Agent

一个专门针对表格数据的智能可视化问答系统，能够理解自然语言查询，自动分析数据，并生成专业的可视化图表。

## 🌟 核心特性

### 智能语义解析
- **实体识别**: 自动识别查询中的关键实体（如"二氧化碳"、"温度"等）
- **条件提取**: 智能解析查询条件（如"大于100"、"包含CO2"等）
- **意图识别**: 理解用户的分析意图（趋势分析、对比分析、分布分析等）
- **单位识别**: 智能识别和转换各种单位（温度、压力、浓度等）⭐

### 同义词映射系统
- **智能列匹配**: 将自然语言实体映射到表格列名
- **多语言支持**: 支持中英文同义词映射
- **自定义扩展**: 支持添加领域特定的同义词

### 混合RAG策略
- **关键词检索**: 基于TF-IDF的精确匹配
- **向量检索**: 基于语义相似度的深度匹配
- **混合融合**: 结合两种检索策略获得最佳结果

### 专业可视化
- **自动图表推荐**: 根据数据特征和查询需求推荐合适的图表类型
- **多种图表类型**: 支持直方图、散点图、柱状图、饼图、热力图等
- **交互式图表**: 支持Plotly交互式可视化

File: data/consolidated_cleand.csv (part 9 of 26)
filename,doi,guest_molecule,KD_A,PLD_A,guest_composition,zeolite_name,std_zeolite_name,si_al_ratio,modified_ion,loading_value,loading_unit,diffusion_coefficient_value,diffusion_coefficient_unit,temperature_value,temperature_unit,concentration_value,concentration_unit,adsorption_loading_value,adsorption_loading_unit,pressure_value,pressure_unit,experimental_method,distinguishing_variable,method_type,method_category
10.1016_j.micromeso.2022.111910,10.1016/j.micromeso.2022.111910,"1,3-dimethylbenzene",6.8,4.7,,BAS/Cu+-HZSM-5,MFI-Cu,23,Cu+,,,5.18E-12,m2/s,400,K,,,2,molecules/unit cell,,,Molecular Dynamics,,Computational,MD
10.1016_j.micromeso.2022.111910,10.1016/j.micromeso.2022.111910,"1,3-dimethylbenzene",6.8,4.7,,HZSM-5,MFI-H,23,,,,5.20E-12,m2/s,800,K,,,6,molecules/unit cell,,,Molecular Dynamics,,Computational,MD
10.1016_j.micromeso.2022.111910,10.1016/j.micromeso.2022.111910,"1,3-dimethylbenzene",6.8,4.7,,BAS/Cu+-HZSM-5,MFI-Cu,23,Cu+,,,5.21E-12,m2/s,800,K,,,4,molecules/unit cell,,,Molecular Dynamics,,Computational,MD
10.1016_j.ces.2026.123652,10.1016/j.ces.2026.123652,propane,4.3,4.1,,ITQ-29,LTA,,,,,5.23E-12,m2/s,298,K,,,33,molecules/unit cell,1,bar,Molecular Dynamics,,Computational,MD
10.1039_c2ee23337a_SI,10.1039/c2ee23337a,propane,4.3,4.1,,ITQ-29,LTA,,,,,5.23E-12,m2/s,298,K,,,33,molecules/unit cell,100,bar,Molecular Dynamics,,,
10.3390_ma6072662,10.3390/ma6072662,ethane,4.0,3.8,,SAPO-34-meso-2,CHA,,,,,5.32E-12,m2/s,298,K,,,,,,bar,IR micro-imaging,direction: uptake; particle_radius: 25 μm; pre_saturation: benzene 85 mbar; run: 1,Experimental,Microimaging
10.3390_pr14030542,10.3390/pr14030542,ethane,4.0,7.4,,CaFAU,FAU-Ca,,,,,5.37E-12,m2/s,303,K,,,,,1,bar,Molecular Dynamics,relative_humidity: 20%,Computational,MD
10.1016_j.energy.2025.137012,10.1016/j.energy.2025.137012,ethylene oxide,,6.6,1:1:1:1:1,Fe2+-BEA,BEA-Fe2+,15,Fe2+,,,5.43E-12,m2/s,498,K,,,6,molecules/simulation cell,,,Molecular Dynamics,diffusion_system: multi-component,Computational,MD
10.1016_j.micromeso.2022.111910,10.1016/j.micromeso.2022.111910,"1,2-dimethylbenzene",6.8,4.7,,HZSM-5,MFI-H,23,,,,5.44E-12,m2/s,800,K,,,6,molecules/unit cell,,,Molecular Dynamics,,Computational,MD
10.1016_j.micromeso.2023.112964,10.1016/j.micromeso.2023.112964,m-xylene,,4.7,12:06:06,NiOH+/HZSM-5 (T7-2),MFI,46,NiOH+,,,5.50E-12,m2/s,598,K,,,6,molecules per 2x2x4 supercell,,,Molecular Dynamics,,Computational,MD
10.3390_ma6072662,10.3390/ma6072662,ethane,4.0,3.8,,SAPO-34-meso-2,CHA,,,,,5.55E-12,m2/s,298,K,,,,,,bar,IR micro-imaging,direction: uptake; particle_radius: 25 μm; pre_saturation: benzene 85 mbar; run: 2,Experimental,Microimaging
10.1016_j.seppur.2014.06.030,10.1016/j.seppur.2014.06.030,water,2.65,4.1,,3A,LTA-K,,,,,5.60E-12,m2/s,293,K,3901,mol/L,,,,,Breakthrough curve fitting,run: 1c; u_LR: 1.2 m/h; H: 16.49 cm,Experimental,Column Dynamics
10.1016_j.micromeso.2008.06.031,10.1016/j.micromeso.2008.06.031,(propan-2-yl)benzene,6.8,7.4,,NaX,FAU-NaX,1.2,,,,5.60E-12,m2/s,378,K,,,1,molecules/supercage,,,PFG NMR,,Experimental,PFG NMR
10.1002_chem.201604009,10.1002/chem.201604009,carbon dioxide,3.3,3.8,,AEI,AEI,,,,,5.60E-12,m2/s,298,K,,,,,,,Molecular Dynamics,,Computational,MD
10.1016_j.micromeso.2022.111910,10.1016/j.micromeso.2022.111910,"1,3-dimethylbenzene",6.8,4.7,,BAS/Cu+-HZSM-5,MFI-Cu,23,Cu+,,,5.62E-12,m2/s,600,K,,,2,molecules/unit cell,,,Molecular Dynamics,,Computational,MD
10.1016_j.micromeso.2022.111910,10.1016/j.micromeso.2022.111910,"1,2-dimethylbenzene",6.8,4.7,,HZSM-5,MFI-H,23,,,,5.64E-12,m2/s,800,K,,,2,molecules/unit cell,,,Molecular Dynamics,,Computational,MD
10.1016_s0009-2509(99)00189-x,10.1016/s0009-2509(99)00189-x,ethylbenzene,6,4.7,,silicalite,MFI,>20000,,,,5.69E-12,m2/s,415,K,,,,,0.0013,bar,ZLC,model: Eq.19 size distribution + apparatus; fit_type: full-time; F: 15 ml/min,Experimental,ZLC
10.1016_j.jhazmat.2010.08.074,10.1016/j.jhazmat.2010.08.074,cadmium(2+),,3.1,,CaCpt,HEU,4.8,,,,5.70E-12,m2/s,295,K,,,,,,,Isotopic exchange and diffusion modeling,coefficient: D,Experimental,Uptake/Release
10.1002_ceat.270110155,10.1002/ceat.270110155,argon,3.4,6.5,,Zeolon 900 H,MOR-H,,,,,5.70E-12,m2/s,391,K,,,,,,,Chromatography,methanol_conversion: 8-17%; condition: reacting,Experimental,Column Dynamics
10.1016_j.micromeso.2022.111910,10.1016/j.micromeso.2022.111910,"1,3-dimethylbenzene",6.8,4.7,,HZSM-5,MFI-H,23,,,,5.72E-12,m2/s,800,K,,,2,molecules/unit cell,,,Molecular Dynamics,,Computational,MD
10.1016_j.jcat.2015.10.024,10.1016/j.jcat.2015.10.024,2-(3-methylphenyl)octane,7.5,5.8,,ITQ-39,ITN,,,,,5.80E-12,m2/s,600,K,,,8,molecules per 2×2×1 supercell,,,Molecular dynamics,,Computational,MD
10.1016_j.seppur.2014.06.030,10.1016/j.seppur.2014.06.030,water,2.65,4.1,,3A,LTA-K,,,,,5.80E-12,m2/s,293,K,3797,mol/L,,,,,Breakthrough curve fitting,run: 1b; u_LR: 0.9 m/h; H: 12.40 cm,Experimental,Column Dynamics
10.1016_j.micromeso.2022.112393,10.1016/j.micromeso.2022.112393,4-hydroxy-3-methyl-4-phenylbutan-2-one,7,4.7,,hierarchical H-ZSM-5,MFI-H,23,,,,5.88E-12,m2/s,373,K,,,10,molecules/supercell,,,Molecular Dynamics,water_presence: no,Computational,MD
10.1016_j.jcat.2015.10.024,10.1016/j.jcat.2015.10.024,2-(3-methylphenyl)octane,7.5,5.8,,ITQ-39,ITN,,,,,5.90E-12,m2/s,600,K,,,12,molecules per 2×2×1 supercell,,,Molecular dynamics,,Computational,MD
10.1016_s1387-1811(98)00083-3,10.1016/s1387-1811(98)00083-3,water,2.65,3.8,,natural chabazite,CHA,,,,,5.90E-12,m2/s,293,K,,,,,,,PFG NMR,specimen: sample 1; direction: xy,Experimental,PFG NMR
10.1016_j.micromeso.2023.112964,10.1016/j.micromeso.2023.112964,m-xylene,,4.7,12:06:06,NiOH+/HZSM-5 (T7-2),MFI,46,NiOH+,,,5.91E-12,m2/s,498,K,,,6,molecules per 2x2x4 supercell,,,Molecular Dynamics,,Computational,MD
10.1016_j.memsci.2020.118033,10.1016/j.memsci.2020.118033,ethane,4,5.4,,AHT,AHT,,,,,5.98E-12,m2/s,298,K,,,,,,,Molecular Dynamics,,Computational,MD
10.1016_j.ces.2004.03.012,10.1016/j.ces.2004.03.012,"1,4-dimethylbenzene",5.8,4.7,,ZSM-5 (AA),MFI,,,,,6.00E-12,m2/s,723,K,0.00113,mol/L,,,0.0682,bar,Reaction-diffusion model fitting from catalytic xylene isomerization,"model: PFR; D_ratio: D_A=1000, D_B=1000, D_C",Experimental,Other
10.1016_j.jcat.2015.10.024,10.1016/j.jcat.2015.10.024,1-ethyl-4-methylbenzene,6.2,5.8,,ITQ-39,ITN,,,,,6.00E-12,m2/s,300,K,,,16,molecules per 2×2×1 supercell,,,Molecular dynamics,direction: z,Computational,MD
10.1016_j.jcat.2019.07.010,10.1016/j.jcat.2019.07.010,ethane,4,3.8,,SAPO-34,CHA,,,,,6.00E-12,m2/s,298,K,,,0.9,molecules/cavity,,,PFG NMR,,Experimental,PFG NMR
10.1016_j.seppur.2015.02.033,10.1016/j.seppur.2015.02.033,water,2.65,4.1,,4A,LTA-Na,,,,,6.00E-12,m2/s,298,K,2017,mol/L,,,1,bar,Breakthrough curve fitting,,Experimental,Column Dynamics
10.1016_j.seppur.2015.02.033,10.1016/j.seppur.2015.02.033,water,2.65,4.1,,4A,LTA-Na,,,,,6.00E-12,m2/s,298,K,,,,,1,bar,Breakthrough curve fitting,source: Table 4,Experimental,Column Dynamics
10.1002_chem.201604009,10.1002/chem.201604009,carbon dioxide,3.3,4.3,,SIV,SIV,,,,,6.00E-12,m2/s,298,K,,,,,,,Molecular Dynamics,,Computational,MD
10.1002_chem.201604009,10.1002/chem.201604009,carbon dioxide,3.3,4.4,,UFI,UFI,,,,,6.00E-12,m2/s,298,K,,,,,,,Molecular Dynamics,,Computational,MD
10.1002_jctb.5550,10.1002/jctb.5550,ammonium,2.86,,,NZ3,zeolite,,,,,6.00E-12,m2/s,295,K,864,mol/L,35.1,mg N-NH4/g,,,batch uptake kinetics (HPDM/SPM fitting),model: SPM; parameter: Dp from 3-3(1-X)^(2/3)-2X,Experimental,Uptake/Release
10.1016_j.ces.2022.117733_SI,10.1016/j.ces.2022.117733,iodobenzene,6.2,7.4,,Raw Zeolite Y,FAU-NaY,,,,,6.00E-12,m2/s,353,K,0.0001,mol/L,,,,,ZLC,particle_size: 90 μm; limitation: not limiting,Experimental,ZLC
10.1016_j.ces.2023.118607_SI,10.1016/j.ces.2023.118607,methoxymethane,4.7,3.1,,20PB(2),GIS-Na,14,,,,6.08E-12,m2/s,313,K,,,,,,,ZLC,coefficient_type: standard,Experimental,ZLC
10.1016_j.cej.2011.11.110,10.1016/j.cej.2011.11.110,water,2.65,4.1,,LTA-Na,LTA-Na,1,Na+,,,6.10E-12,m2/s,298,K,1.97,mol/L,0.135,kg/kg,,,Packed bed breakthrough curve fitting,diffusion_type: intra-particle,Experimental,Column Dynamics
10.3390_pr14030542,10.3390/pr14030542,propane,4.3,7.4,,CaFAU,FAU-Ca,,,,,6.15E-12,m2/s,303,K,,,,,1,bar,Molecular Dynamics,relative_humidity: 20%,Computational,MD
10.1080_19443994.2015.1059371,10.1080/19443994.2015.1059371,zinc(2+),,3.1,,clinoptilolite,HEU,,,,,6.20E-12,m2/s,298,K,0.01,mol/L,7.9,mg/g,,,Fixed bed breakthrough modeling,,Computational,Other
10.1016_j.memsci.2010.10.034,10.1016/j.memsci.2010.10.034,argon,3.4,3.65,,DD3R,DDR-H,,,,,6.21E-12,m2/s,303,K,,,,,,,Membrane Permeation,isotherm_model: Langmuir-Freundlich,Experimental,Membrane Permeation
10.1016_j.energy.2025.137012,10.1016/j.energy.2025.137012,ethylene oxide,,6.6,1:1:1:1:1,Fe2+-BEA,BEA-Fe2+,15,Fe2+,,,6.22E-12,m2/s,398,K,,,6,molecules/simulation cell,,,Molecular Dynamics,diffusion_system: multi-component,Computational,MD
10.1016_s0009-2509(99)00189-x,10.1016/s0009-2509(99)00189-x,ethylbenzene,6,4.7,,silicalite,MFI,>20000,,,,6.26E-12,m2/s,415,K,,,,,0.0013,bar,ZLC,model: Eq.17 size distribution; fit_type: full-time; F: 15 ml/min,Experimental,ZLC
10.1016_j.fuel.2024.131287,10.1016/j.fuel.2024.131287,"ethylbenzene, octane",,7.4,,NaY,FAU-NaY,2.4,,,,6.30E-12,m2/s,313,K,,,19,molecules/UC,,,Molecular Dynamics,adsorption_mode: binary-component,Computational,MD
10.1016_j.jcat.2015.10.024,10.1016/j.jcat.2015.10.024,"1,2-dimethylbenzene",6.8,5.8,,ITQ-39,ITN,,,,,6.30E-12,m2/s,300,K,,,,,,,Molecular dynamics,,Computational,MD
10.3390_app14083511,10.3390/app14083511,cobalt(2+),,4.1,,alkali-activated brick composite (Na-A/Na-P),LTA&GIS,1,,,,6.35E-12,m2/s,298,K,0.002,mol/L,,,1,bar,Batch adsorption kinetics (Weber-Morris/diffusion modeling),diffusion_coefficient_type: D_eff; kinetic_stage: second W-M stage,Experimental,Uptake/Release
10.1016_s0009-2509(99)00189-x,10.1016/s0009-2509(99)00189-x,ethylbenzene,6,4.7,,silicalite,MFI,>20000,,,,6.39E-12,m2/s,435,K,,,,,0.0013,bar,ZLC,model: Eq.16 uniform slabs; fit_type: long-time; F: 15 ml/min,Experimental,ZLC
10.1016_j.ces.2022.117733,10.1016/j.ces.2022.117733,stilbene,7,7.4,,Zeolite Y,FAU-NaY,,,,,6.40E-12,m2/s,353,K,0.0001,mol/L,,,,,ZLC,particle_size: 180 μm; correction: raw,Experimental,ZLC
10.26434_chemrxiv.15007633_v1,10.26434/chemrxiv.15007633/v1,5-fluorouracil,,7.4,,FAU,FAU,,,,,6.40E-12,m2/s,298,K,,,,,,,Molecular Dynamics,oligomer_size: 4; reported_range: lower bound,Computational,MD
10.1016_j.ces.2022.117733_SI,10.1016/j.ces.2022.117733,stilbene,7.0,7.4,,Raw Zeolite Y,FAU-NaY,,,,,6.40E-12,m2/s,353,K,0.0001,mol/L,,,,,ZLC,particle_size: 180 μm; limitation: micropore,Experimental,ZLC
10.1016_s0009-2509(99)00189-x,10.1016/s0009-2509(99)00189-x,ethylbenzene,6,4.7,,silicalite,MFI,>20000,,,,6.41E-12,m2/s,415,K,,,,,0.0013,bar,ZLC,model: Eq.16 uniform slabs; fit_type: full-time; F: 15 ml/min,Experimental,ZLC
10.1016_j.ces.2023.118607_SI,10.1016/j.ces.2023.118607,methoxymethane,4.7,,,30PB(2),30PB,15.2,,,,6.42E-12,m2/s,313,K,,,,,,,ZLC,coefficient_type: standard,Experimental,ZLC
10.1016_j.jhazmat.2007.06.009,10.1016/j.jhazmat.2007.06.009,caesium(1+),,4.1,,zeolite A,LTA-Na,,,,,6.45E-12,m2/s,298,K,100,mol/L,69,mg/g,,,Batch uptake (Boyd model),,Experimental,Uptake/Release
10.1016_j.ces.2023.118607_SI,10.1016/j.ces.2023.118607,methoxymethane,4.7,3.1,,20PB(2),GIS-Na,14,,,,6.45E-12,m2/s,333,K,,,,,,,ZLC,coefficient_type: standard,Experimental,ZLC
10.1016_j.jhazmat.2007.06.009,10.1016/j.jhazmat.2007.06.009,strontium(2+),,4.1,,zeolite A,LTA-Na,,,,,6.50E-12,m2/s,298,K,100,mol/L,90.7,mg/g,,,Batch uptake (Boyd model),,Experimental,Uptake/Release
10.1016_j.micromeso.2022.111926,10.1016/j.micromeso.2022.111926,benzene,5.35,4.7,,H-ZSM-5,MFI-H,47,,,,6.50E-12,m2/s,673,K,,,4,molecules/supercell,,,Molecular Dynamics,,Computational,MD
10.1016_j.memsci.2005.10.031,10.1016/j.memsci.2005.10.031,methane,3.8,7.1,,Zeolite L,LTL-K,,,,,6.51E-12,m2/s,308,K,,,,,4.053,bar,time lag method,PDMS (wt%): 22; zeolite_loading (wt%): 20,Experimental,Membrane Permeation
10.1016_j.micromeso.2020.110343,10.1016/j.micromeso.2020.110343,probucol,10,4.7,,MFI,MFI,23,,,,6.53E-12,m2/s,310,K,,,,,,,Molecular Dynamics,,Computational,MD
10.1016_j.ces.2023.118607_SI,10.1016/j.ces.2023.118607,methoxymethane,4.7,3.1,,30PB(3),GIS-NaP,15,,,,6.57E-12,m2/s,313,K,,,,,,,ZLC,coefficient_type: standard,Experimental,ZLC
10.1016_j.ces.2023.118607_SI,10.1016/j.ces.2023.118607,methoxymethane,4.7,3.1,,30PB(1),GIS-NaP,15.1,,,,6.63E-12,m2/s,313,K,,,,,,,ZLC,coefficient_type: standard,Experimental,ZLC
10.1016_j.memsci.2010.10.034,10.1016/j.memsci.2010.10.034,argon,3.4,3.65,,DD3R,DDR-H,,,,,6.65E-12,m2/s,303,K,,,,,,,Membrane Permeation,isotherm_model: Toth,Experimental,Membrane Permeation
10.1016_j.memsci.2010.10.034,10.1016/j.memsci.2010.10.034,argon,3.4,3.65,,DD3R,DDR-H,,,,,6.66E-12,m2/s,303,K,,,,,,,Membrane Permeation,isotherm_model: Nitta,Experimental,Membrane Permeation
10.3390_app14083511,10.3390/app14083511,caesium(1+),,4.1,,alkali-activated brick composite (Na-A/Na-P),LTA&GIS,1,,,,6.66E-12,m2/s,298,K,118,mg/L,10.2,mg/g,1,bar,Fixed-bed column HSDM simulation,diffusion_coefficient_type: D_s; model: HSDM fixed-bed,Computational,Other
10.1016_j.ces.2024.120183_SI,10.1016/j.ces.2024.120183,Benzene,5.35,4.7,,Micro-Z5,MFI-H,18.94,,,,6.70E-12,m2/s,873,K,,,,,,,Molecular Dynamics,source_table: Table S5,Computational,MD
10.1016_j.ces.2024.120183_SI,10.1016/j.ces.2024.120183,dimethylbenzene,,4.7,,Micro-Z5,MFI-H,18.94,,,,6.70E-12,m2/s,873,K,,,,,,,Molecular Dynamics,source_table: Table S5,Computational,MD
10.1016_s0009-2509(99)00189-x,10.1016/s0009-2509(99)00189-x,benzene,5.35,4.7,,silicalite,MFI,>20000,,,,6.75E-12,m2/s,415,K,,,,,0.0034,bar,ZLC,model: Eq.19 size distribution + apparatus; fit_type: long-time; F: 15 ml/min,Experimental,ZLC
10.1016_j.ces.2023.118607_SI,10.1016/j.ces.2023.118607,methoxymethane,4.7,,,30PB(2),30PB,15.2,,,,6.75E-12,m2/s,333,K,,,,,,,ZLC,coefficient_type: standard,Experimental,ZLC
10.1016_s0009-2509(99)00189-x,10.1016/s0009-2509(99)00189-x,benzene,5.35,4.7,,silicalite,MFI,>20000,,,,6.77E-12,m2/s,415,K,,,,,0.0034,bar,ZLC,model: Eq.17 size distribution; fit_type: long-time; F: 15 ml/min,Experimental,ZLC
10.1016_s0009-2509(99)00189-x,10.1016/s0009-2509(99)00189-x,benzene,5.35,4.7,,silicalite,MFI,>20000,,,,6.78E-12,m2/s,395,K,,,,,0.0034,bar,ZLC,model: Eq.19 size distribution + apparatus; fit_type: full-time; F: 15 ml/min,Experimental,ZLC
10.1016_j.memsci.2010.10.034,10.1016/j.memsci.2010.10.034,argon,3.4,3.65,,DD3R,DDR-H,,,,,6.79E-12,m2/s,303,K,,,,,,,Membrane Permeation,isotherm_model: Langmuir,Experimental,Membrane Permeation
10.1016_s1387-1811(98)00083-3,10.1016/s1387-1811(98)00083-3,water,2.65,3.8,,natural chabazite,CHA,,,,,6.80E-12,m2/s,293,K,,,,,,,PFG NMR,specimen: another polycrystalline specimen; direction: xy,Experimental,PFG NMR
10.1016_j.ces.2024.120183_SI,10.1016/j.ces.2024.120183,Toluene,5.85,4.7,,Micro-Z5,MFI-H,18.94,,,,6.80E-12,m2/s,873,K,,,,,,,Molecular Dynamics,source_table: Table S5,Computational,MD
10.1016_j.ces.2023.118607_SI,10.1016/j.ces.2023.118607,methoxymethane,4.7,3.1,,30PB(1),GIS-NaP,15.1,,,,6.84E-12,m2/s,333,K,,,,,,,ZLC,coefficient_type: standard,Experimental,ZLC
10.1016_j.ces.2023.118607,10.1016/j.ces.2023.118607,methoxymethane,4.7,6.5,,20PB(2),MOR,14,,,,6.85E-12,m2/s,353,K,,,,,,,ZLC,diffusion_type: standard,Experimental,ZLC
10.1016_j.ces.2023.118607_SI,10.1016/j.ces.2023.118607,methoxymethane,4.7,3.1,,30PB(3),GIS-NaP,15,,,,6.86E-12,m2/s,333,K,,,,,,,ZLC,coefficient_type: standard,Experimental,ZLC
10.1021_acs.jpcc.5b06010_SI,10.1021/acs.jpcc.5b06010,pentadecafluorooctanoic acid,8.0,,,TUN,TUN,,,,,6.90E-12,m2/s,298,K,,,,,,,Molecular Dynamics,,Computational,MD
10.1016_j.ces.2023.118607_SI,10.1016/j.ces.2023.118607,methoxymethane,4.7,3.1,,40PB(2),GIS-Na,16.2,,,,6.92E-12,m2/s,313,K,,,,,,,ZLC,coefficient_type: standard,Experimental,ZLC
10.1016_s0009-2509(99)00189-x,10.1016/s0009-2509(99)00189-x,ethylbenzene,6,4.7,,silicalite,MFI,>20000,,,,6.95E-12,m2/s,435,K,,,,,0.0013,bar,ZLC,model: Eq.19 size distribution + apparatus; fit_type: long-time; F: 15 ml/min,Experimental,ZLC
10.1016_s0009-2509(99)00189-x,10.1016/s0009-2509(99)00189-x,ethylbenzene,6,4.7,,silicalite,MFI,>20000,,,,6.99E-12,m2/s,435,K,,,,,0.0013,bar,ZLC,model: Eq.17 size distribution; fit_type: long-time; F: 15 ml/min,Experimental,ZLC
10.1016_j.jmgm.2023.108555,10.1016/j.jmgm.2023.108555,propene,4.5,3.8,,SAPO-34,CHA,,,,,7.00E-12,m2/s,733,K,,,,,,,Molecular Dynamics,mode: pure_component,Computational,MD
10.1016_j.seppur.2015.02.033,10.1016/j.seppur.2015.02.033,water,2.65,4.1,,3A,LTA-K,,,,,7.00E-12,m2/s,298,K,980,mol/L,,,1,bar,Breakthrough curve fitting,,Experimental,Column Dynamics
10.1016_s1387-1811(99)00230-9,10.1016/s1387-1811(99)00230-9,hexane,4.3,4.7,,silicalite,MFI,,,,,7.00E-12,m2/s,413,K,,,,,,,TEX-PEP,,Experimental,Other
10.1016_j.crci.2005.01.008,10.1016/j.crci.2005.01.008,hexane,4.3,4.7,,H-ZSM-5,MFI-H,33.2,,,,7.00E-12,m2/s,,K,,,,,,,micro-FTIR,mode: single-component diffusion; crystal_size: large single crystals,Experimental,Microimaging
10.1002_ceat.270110155,10.1002/ceat.270110155,argon,3.4,6.5,,Zeolon 900 H,MOR-H,,,,,7.00E-12,m2/s,391,K,,,,,,,Chromatography,methanol_conversion: 8-17%; condition: reacting,Experimental,Column Dynamics
10.1016_j.micromeso.2022.111910,10.1016/j.micromeso.2022.111910,"1,3-dimethylbenzene",6.8,4.7,,BAS/Cu+-HZSM-5,MFI-Cu,23,Cu+,,,7.04E-12,m2/s,800,K,,,2,molecules/unit cell,,,Molecular Dynamics,,Computational,MD
10.1016_s0360-0564(08)60390-9_SI,10.1016/s0360-0564(08)60390-9,1-phenyl-1-propene,6.2,7.4,,FAU(Si/Al=15),FAU-NaY,15,,,,7.06E-12,m2/s,413,K,,,,,,,Calculation (King and Renkin correlations),,Computational,Other
10.3390_pr14030542,10.3390/pr14030542,ethane,4.0,7.4,,HFAU,FAU-H,,,,,7.08E-12,m2/s,303,K,,,,,1,bar,Molecular Dynamics,relative_humidity: 60%,Computational,MD
10.1016_j.ces.2023.118607,10.1016/j.ces.2023.118607,methoxymethane,4.7,6.5,,30PB(2),MOR,15.2,,,,7.10E-12,m2/s,353,K,,,,,,,ZLC,diffusion_type: standard,Experimental,ZLC
10.1016_j.jcat.2025.115965,10.1016/j.jcat.2025.115965,1-phenyl-1-propene,6.2,7.4,,FAU,FAU,,,,,7.10E-12,m2/s,413,K,,,,,,,Renkin correlation,,Computational,Other
10.1016_j.ces.2023.118607,10.1016/j.ces.2023.118607,methoxymethane,4.7,6.5,,30PB(3),MOR,15,,,,7.20E-12,m2/s,353,K,,,,,,,ZLC,diffusion_type: standard,Experimental,ZLC
10.3390_molecules24203652,10.3390/molecules24203652,ammonium,2.86,2.8,,zeolite N,EDI-K,1,,,,7.20E-12,m2/s,298,K,,,,,,,Molecular Dynamics,membrane: ZM-001; system: K+/NH4+; measured_species: total NH4+,Computational,MD
10.1039_d1cy02001c,10.1039/d1cy02001c,methanol,3.6,4.69,,H-FER (Si/Al = 35),FER-H,35,,,,7.20E-12,m2/s,350,K,,,4,molecules/unit cell,,,Molecular Dynamics,,Computational,MD
10.1016_j.ces.2023.118607_SI,10.1016/j.ces.2023.118607,methoxymethane,4.7,3.1,,40PB(2),GIS-Na,16.2,,,,7.20E-12,m2/s,333,K,,,,,,,ZLC,coefficient_type: standard,Experimental,ZLC
10.1016_j.ces.2023.118607,10.1016/j.ces.2023.118607,methoxymethane,4.7,6.5,,30PB(1),MOR,15.1,,,,7.21E-12,m2/s,353,K,,,,,,,ZLC,diffusion_type: standard,Experimental,ZLC
10.1016_j.jcat.2008.06.015,10.1016/j.jcat.2008.06.015,(propan-2-yl)benzene,6.8,4.7,,AZ5-3,MFI,11,,,,7.21E-12,m2/s,308,K,,,,,0.0002,bar,Gravimetric uptake (IGA),mode: desorption,Experimental,Uptake/Release
10.1016_j.jhazmat.2007.06.009,10.1016/j.jhazmat.2007.06.009,caesium(1+),,4.1,,zeolite A,LTA-Na,,,,,7.21E-12,m2/s,313,K,100,mol/L,71.7,mg/g,,,Batch uptake (Boyd model),,Experimental,Uptake/Release
10.1039_c2ee23337a_SI,10.1039/c2ee23337a,propane,4.3,4.1,,ITQ-29,LTA,,,,,7.27E-12,m2/s,323,K,,,33,molecules/unit cell,100,bar,Molecular Dynamics,,,
10.1016_j.ces.2004.03.012,10.1016/j.ces.2004.03.012,"1,4-dimethylbenzene",5.8,4.7,,ZSM-5 (AA),MFI,,,,,7.30E-12,m2/s,723,K,0.00113,mol/L,,,0.0682,bar,Reaction-diffusion model fitting from catalytic xylene isomerization,"model: CSTR; D_ratio: D_A=1000, D_B=100, D_C",Experimental,Other
10.1016_j.energy.2025.137012,10.1016/j.energy.2025.137012,butene,4.5,6.6,1:1:1:1:1,Fe2+-BEA,BEA-Fe2+,15,Fe2+,,,7.31E-12,m2/s,298,K,,,6,molecules/simulation cell,,,Molecular Dynamics,diffusion_system: multi-component,Computational,MD
10.1016_j.micromeso.2022.111910,10.1016/j.micromeso.2022.111910,"1,2-dimethylbenzene",6.8,4.7,,BAS/Cu+-HZSM-5,MFI-Cu,23,Cu+,,,7.34E-12,m2/s,800,K,,,2,molecules/unit cell,,,Molecular Dynamics,,Computational,MD
10.3390_pr14030542,10.3390/pr14030542,ethane,4.0,7.4,,HFAU,FAU-H,,,,,7.42E-12,m2/s,303,K,,,,,1,bar,Molecular Dynamics,relative_humidity: 90%,Computational,MD
10.1016_j.ces.2023.118607,10.1016/j.ces.2023.118607,methoxymethane,4.7,6.5,,40PB(2),MOR,16.2,,,,7.46E-12,m2/s,353,K,,,,,,,ZLC,diffusion_type: standard,Experimental,ZLC
10.1016_j.cej.2011.11.110,10.1016/j.cej.2011.11.110,water,2.65,4.1,,LTA-Ca,LTA-Ca,1,Ca2+,,,7.50E-12,m2/s,298,K,1.97,mol/L,0.082,kg/kg,,,Packed bed breakthrough curve fitting,diffusion_type: intra-particle,Experimental,Column Dynamics
10.1016_j.cej.2008.01.038,10.1016/j.cej.2008.01.038,lead(2+),,7.4,,Zeolite X,FAU-NaX,,,,,7.51E-12,m2/s,294,K,0.000105,mol/L,0.101,mol/kg,,,Batch adsorption kinetics,model: Vermeulen; sorbent_dose: 1 g/L,Experimental,Uptake/Release
10.3390_catal8090341,10.3390/catal8090341,water,2.65,4.1,,5A,LTA-Ca,1,Ni,6,wt%,7.60E-12,m2/s,633,K,,,,,1,bar,gravimetric uptake,regime: methanation; diffusion_path: pellet bed,Experimental,Uptake/Release
10.1016_j.molliq.2026.129883,10.1016/j.molliq.2026.129883,phenethylamine,,4.7,,aminosilane-functionalized ZSM-5,MFI-H,5.4,,,,7.65E-12,m2/s,310,K,,,,,1,bar,Molecular Dynamics,,Computational,MD
10.3390_pr14030542,10.3390/pr14030542,ethane,4.0,7.4,,HFAU,FAU-H,,,,,7.75E-12,m2/s,303,K,,,,,1,bar,Molecular Dynamics,relative_humidity: 20%,Computational,MD
10.1016_j.chroma.2012.08.079,10.1016/j.chroma.2012.08.079,2-methylpropane,5,6.6,,BEA(M),BEA,18,,,,7.76E-12,m2/s,343,K,,,,,,,Reversed-Flow Inverse Gas Chromatography (RF-GC),coefficient_type: surface; surface_coverage: θ → 1,Experimental,Column Dynamics
10.1016_j.apt.2021.03.037,10.1016/j.apt.2021.03.037,toluene,5.85,4.7,,ZSM-5,MFI-H,48.7,H+,,,7.94E-12,m2/s,723,K,,,64,molecules,,,Molecular Dynamics,,Computational,MD
10.1016_j.jssc.2025.125421,10.1016/j.jssc.2025.125421,pyromellitic diimide,,4.7,,ZSM-5 (CAT-0),MFI-H,400,,,,7.94E-12,m2/s,298,K,1.00E-11,mol/L,,,1,bar,Theoretical calculation,diffusion_type: theoretical effective (D_e),Computational,Other
10.1016_j.micromeso.2022.111926,10.1016/j.micromeso.2022.111926,ethylbenzene,6,4.7,,CH3-ZSM-5,MFI-CH3,47,,,,7.97E-12,m2/s,673,K,,,4,molecules/supercell,,,Molecular Dynamics,,Computational,MD
10.1039_d4cy00321g,10.1039/d4cy00321g,3-methylphenol,6.0,7.4,,H-Y,FAU-HY,15,,,,8.00E-12,m2/s,340,K,,,10,wt%,,,Molecular Dynamics,,Computational,MD
10.1016_j.apcatb.2025.125359_SI,10.1016/j.apcatb.2025.125359,isoeicosene,,6.6,,Beta,BEA,25,,,,8.00E-12,m2/s,523,K,,,,,,,Molecular Dynamics,,Computational,MD
10.1016_j.micromeso.2020.110343,10.1016/j.micromeso.2020.110343,probucol,10,6.6,,BEA,BEA,25,,,,8.08E-12,m2/s,310,K,,,,,,,Molecular Dynamics,,Computational,MD
10.1016_j.jhazmat.2007.06.009,10.1016/j.jhazmat.2007.06.009,strontium(2+),,4.1,,zeolite A,LTA-Na,,,,,8.13E-12,m2/s,313,K,100,mol/L,93.8,mg/g,,,Batch uptake (Boyd model),,Experimental,Uptake/Release
10.1016_s0009-2509(99)00189-x,10.1016/s0009-2509(99)00189-x,benzene,5.35,4.7,,silicalite,MFI,>20000,,,,8.15E-12,m2/s,395,K,,,,,0.0034,bar,ZLC,model: Eq.17 size distribution; fit_type: full-time; F: 15 ml/min,Experimental,ZLC
10.1016_j.micromeso.2009.02.014,10.1016/j.micromeso.2009.02.014,pentane,4.5,7.4,,NaX,FAU-NaX,,,,,8.20E-12,m2/s,298,K,,,500,mg/g,,,PFG NMR (DEXSY),type: effective desorption; crystal_size: 15 μm,Experimental,PFG NMR
10.3390_pr14030542,10.3390/pr14030542,propane,4.3,4.1,,CaLTA,LTA-Ca,,,,,8.28E-12,m2/s,303,K,,,,,1,bar,Molecular Dynamics,relative_humidity: 0%,Computational,MD
10.1002_chem.201600983,10.1002/chem.201600983,propane,4.3,4.1,,Si-ITQ-29 (S0),LTA,,,,,8.30E-12,m2/s,450,K,,,,,,,Molecular Dynamics,framework_model: flexible,Computational,MD
10.3390_pr14030542,10.3390/pr14030542,methane,3.8,3.8,,HCHA,CHA-H,,,,,8.47E-12,m2/s,303,K,,,,,1,bar,Molecular Dynamics,relative_humidity: 0%,Computational,MD
10.1016_s0009-2509(99)00189-x,10.1016/s0009-2509(99)00189-x,benzene,5.35,4.7,,silicalite,MFI,>20000,,,,8.52E-12,m2/s,395,K,,,,,0.0034,bar,ZLC,model: Eq.16 uniform slabs; fit_type: full-time; F: 15 ml/min,Experimental,ZLC
10.1002_ceat.270110155,10.1002/ceat.270110155,argon,3.4,6.5,,Zeolon 900 H,MOR-H,,,,,8.60E-12,m2/s,405,K,,,,,,,Chromatography,methanol_conversion: 29-50%; condition: reacting,Experimental,Column Dynamics
10.3390_pr14030542,10.3390/pr14030542,ethane,4.0,4.1,,HLTA,LTA-H,,,,,8.63E-12,m2/s,303,K,,,,,1,bar,Molecular Dynamics,relative_humidity: 60%,Computational,MD
10.3390_pr14030542,10.3390/pr14030542,propane,4.3,4.1,,NaLTA,LTA-Na,,,,,8.77E-12,m2/s,303,K,,,,,1,bar,Molecular Dynamics,relative_humidity: 0%,Computational,MD
10.1016_j.ces.2022.117733,10.1016/j.ces.2022.117733,stilbene,7,7.4,,Zeolite Y,FAU-NaY,,,,,8.80E-12,m2/s,353,K,0.0001,mol/L,,,,,ZLC,particle_size: 180 μm; correction: modelled corrected,Experimental,ZLC
10.1016_j.powtec.2022.118207,10.1016/j.powtec.2022.118207,"1,3-dimethylbenzene",6.8,7.4,,Zeolite Y,FAU-NaY,,,,,8.80E-12,m2/s,353,K,0.0001,mol/L,,,,,ZLC,geometry: sphere; radius: 45 μm; diffusion_constant_type: apparent,Experimental,ZLC
10.3390_pr14030542,10.3390/pr14030542,methane,3.8,4.1,,HLTA,LTA-H,,,,,8.85E-12,m2/s,303,K,,,,,1,bar,Molecular Dynamics,relative_humidity: 60%,Computational,MD
10.1039_c2ee23337a_SI,10.1039/c2ee23337a,propane,4.3,4.1,,ITQ-29,LTA,,,,,8.85E-12,m2/s,373,K,,,33,molecules/unit cell,100,bar,Molecular Dynamics,,,
10.3390_app14083511,10.3390/app14083511,strontium(2+),,4.1,,alkali-activated brick composite (Na-A/Na-P),LTA&GIS,1,,,,8.88E-12,m2/s,298,K,0.002,mol/L,,,1,bar,Batch adsorption kinetics (Weber-Morris/diffusion modeling),diffusion_coefficient_type: D_eff; kinetic_stage: second W-M stage,Experimental,Uptake/Release
10.1039_d1cy02001c,10.1039/d1cy02001c,methanol,3.6,4.69,,siliceous FER,FER-H,,,,,8.90E-12,m2/s,300,K,,,4,molecules/unit cell,,,Molecular Dynamics,,Computational,MD
10.1039_d4cy00321g,10.1039/d4cy00321g,3-methylphenol,6.0,6.6,,H-beta,BEA-H,12.5,,,,8.90E-12,m2/s,370,K,,,10,wt%,,,Molecular Dynamics,,Computational,MD
10.1016_j.micromeso.2022.112393,10.1016/j.micromeso.2022.112393,1-phenylpentan-3-one,7,4.7,,hierarchical H-ZSM-5,MFI-H,23,,,,8.93E-12,m2/s,373,K,,,10,molecules/supercell,,,Molecular Dynamics,water_presence: no,Computational,MD
10.1016_s0040-6031(99)00280-4,10.1016/s0040-6031(99)00280-4,"sodium, ammonium",,3.1,,clinoptilolite,HEU,,,,,9.00E-12,m2/s,298,K,0.1,mol/L,,,,,ion exchange kinetics,analysis_method: CH,Experimental,Uptake/Release
10.1016_j.jmgm.2023.108555,10.1016/j.jmgm.2023.108555,propene,4.5,3.8,,SAPO-34,CHA,,,,,9.00E-12,m2/s,833,K,,,,,,,Molecular Dynamics,mode: pure_component,Computational,MD
10.1016_j.seppur.2015.02.033,10.1016/j.seppur.2015.02.033,water,2.65,4.1,,3A,LTA-K,,,,,9.00E-12,m2/s,298,K,1969,mol/L,,,1,bar,Breakthrough curve fitting,,Experimental,Column Dynamics
10.1016_j.seppur.2015.02.033,10.1016/j.seppur.2015.02.033,water,2.65,4.1,,3A,LTA-K,,,,,9.00E-12,m2/s,298,K,1533,mol/L,,,1,bar,Breakthrough curve fitting,,Experimental,Column Dynamics
10.1016_j.seppur.2015.02.033,10.1016/j.seppur.2015.02.033,water,2.65,4.1,,3A,LTA-K,,,,,9.00E-12,m2/s,298,K,,,,,1,bar,Breakthrough curve fitting,source: Table 4,Experimental,Column Dynamics
10.1016_j.micromeso.2021.110903,10.1016/j.micromeso.2021.110903,water,2.65,4.1,,Na-A,LTA-Na,1,,,,9.00E-12,m2/s,300,K,,,120,molecules/unit cell,,,Molecular Dynamics,Hg2+: present,Computational,MD
10.1039_c5cs00210a,10.1039/c5cs00210a,water,2.65,7.4,,H-FAU(24Al),FAU-H,7,,,,9.00E-12,m2/s,300,K,,,192,molecules/unit cell,,,Molecular Dynamics,,Computational,MD
10.3390_pr14030542,10.3390/pr14030542,methane,3.8,4.1,,HLTA,LTA-H,,,,,9.13E-12,m2/s,303,K,,,,,1,bar,Molecular Dynamics,relative_humidity: 0%,Computational,MD
10.1016_j.seppur.2024.130056,10.1016/j.seppur.2024.130056,water,2.65,4.1,,3A,LTA-K,,,,,9.38E-12,m2/s,333,K,,,2,molecules/cage,,,Molecular Dynamics (ReaxFF),diffusion_type: microporous,Computational,MD
10.1016_j.jhazmat.2007.06.009,10.1016/j.jhazmat.2007.06.009,caesium(1+),,4.1,,zeolite A,LTA-Na,,,,,9.44E-12,m2/s,333,K,100,mol/L,73.8,mg/g,,,Batch uptake (Boyd model),,Experimental,Uptake/Release
10.1016_s0009-2509(99)00189-x,10.1016/s0009-2509(99)00189-x,ethylbenzene,6,4.7,,silicalite,MFI,>20000,,,,9.50E-12,m2/s,455,K,,,,,0.0013,bar,ZLC,model: Eq.20 variable shape; fit_type: full-time; F: 10 ml/min,Experimental,ZLC
10.3390_pr14030542,10.3390/pr14030542,propane,4.3,3.8,,CaCHA,CHA-Ca,,,,,9.62E-12,m2/s,303,K,,,,,1,bar,Molecular Dynamics,relative_humidity: 0%,Computational,MD
10.1016_j.apt.2021.03.037,10.1016/j.apt.2021.03.037,toluene,5.85,4.7,,ZSM-5,MFI-H,48.7,H+,,,9.69E-12,m2/s,723,K,,,32,molecules,,,Molecular Dynamics,,Computational,MD
10.1016_j.micromeso.2022.111926,10.1016/j.micromeso.2022.111926,toluene,5.85,4.7,,CH3-ZSM-5,MFI-CH3,47,,,,9.69E-12,m2/s,673,K,,,4,molecules/supercell,,,Molecular Dynamics,,Computational,MD
10.1016_j.ces.2009.12.044,10.1016/j.ces.2009.12.044,2-methylpropane,5,7.4,,13X,FAU-NaX,1.18,,,,9.73E-12,m2/s,373,K,,,16,molecules/unit cell,,,Molecular Dynamics,diffusion_type: self,Computational,MD
10.1016_j.micromeso.2022.111910,10.1016/j.micromeso.2022.111910,"1,4-dimethylbenzene",5.8,4.7,,BAS/Cu+-HZSM-5,MFI-Cu,23,Cu+,,,9.75E-12,m2/s,400,K,,,6,molecules/unit cell,,,Molecular Dynamics,,Computational,MD
10.1016_j.ces.2004.03.012,10.1016/j.ces.2004.03.012,"1,4-dimethylbenzene",5.8,4.7,,ZSM-5 (AA),MFI,,,,,9.80E-12,m2/s,723,K,0.00113,mol/L,,,0.0682,bar,Reaction-diffusion model fitting from catalytic xylene isomerization,"model: PFR; D_ratio: D_A=1000, D_B=100, D_C",Experimental,Other
10.3390_pr14030542,10.3390/pr14030542,ethane,4.0,7.4,,CaFAU,FAU-Ca,,,,,9.80E-12,m2/s,303,K,,,,,1,bar,Molecular Dynamics,relative_humidity: 0%,Computational,MD
10.1016_j.seppur.2018.04.066,10.1016/j.seppur.2018.04.066,acetic acid,4.5,3.65,10 wt% water/AcOH,DD3R,DDR-H,,,,,9.83E-12,m2/s,348,K,,,1.68,mol/kg,,,Molecular Dynamics,,Computational,MD
10.1016_j.micromeso.2014.09.009,10.1016/j.micromeso.2014.09.009,water,2.65,4.1,,LTA-3A,LTA-K,1,,,,9.90E-12,m2/s,503,K,,,224,molecules/unit cell,,,Molecular Dynamics,charge_scale: 50%,Computational,MD
10.1016_j.apcatb.2025.125359,10.1016/j.apcatb.2025.125359,icosane,6,6.6,,10Ni@Beta,BEA-Ni,25,,,,1.00E-11,m2/s,523,K,,,,,,,Molecular Dynamics,pore_type: micropore,Computational,MD
10.1021_acscatal.0c03138,10.1021/acscatal.0c03138,"2,4-dimethylpentane",,4.7,,ZSM-5,MFI-H,,,,,1.00E-11,m2/s,528,K,,,0,,,,Transition State Theory,,Computational,Other
10.1016_j.apcatb.2025.125359_SI,10.1016/j.apcatb.2025.125359,icosene,,6.6,,Beta,BEA,25,,,,1.00E-11,m2/s,523,K,,,,,,,Molecular Dynamics,,Computational,MD
10.1016_j.ijheatmasstransfer.2019.05.080,10.1016/j.ijheatmasstransfer.2019.05.080,water,2.65,7.4,,Zeolite NaMgX,FAU-NaMgX,,Mg2+,0.56,exchange degree,1.01E-11,m2/s,,K,,,,,,,"Fick diffusion analysis, concentration dependence fitting",parameter: D0,Computational,Other
10.1016_s0040-6031(99)00280-4,10.1016/s0040-6031(99)00280-4,"potassium, sodium",,3.1,,clinoptilolite,HEU,,,,,1.01E-11,m2/s,298,K,0.1,mol/L,,,,,ion exchange kinetics,analysis_method: CH,Experimental,Uptake/Release
10.1016_j.seppur.2024.130056,10.1016/j.seppur.2024.130056,water,2.65,4.1,,3A,LTA-K,,,,,1.01E-11,m2/s,333,K,,,2,molecules/cage,,,Molecular Dynamics (ReaxFF),diffusion_type: corrected,Computational,MD
10.1002_ceat.270110155,10.1002/ceat.270110155,argon,3.4,6.5,,Zeolon 900 H,MOR-H,,,,,1.02E-11,m2/s,323,K,,,,,,,Chromatography,condition: without methanol,Experimental,Column Dynamics
10.1016_j.energy.2025.137012,10.1016/j.energy.2025.137012,ethene,3.9,6.6,1:1:1:1:1,Fe2+-BEA,BEA-Fe2+,15,Fe2+,,,1.02E-11,m2/s,398,K,,,6,molecules/simulation cell,,,Molecular Dynamics,diffusion_system: multi-component,Computational,MD
10.1016_j.micromeso.2013.08.004,10.1016/j.micromeso.2013.08.004,methane,3.8,3.65,,ZSM-58 (DDR),DDR-H,,,,,1.03E-11,m2/s,298,K,,,1.4,mmol/g,,,PFG NMR,observation_time: 10 ms,Experimental,PFG NMR
10.3390_pr14030542,10.3390/pr14030542,propane,4.3,4.1,,CaLTA,LTA-Ca,,,,,1.04E-11,m2/s,303,K,,,,,1,bar,Molecular Dynamics,relative_humidity: 20%,Computational,MD
10.1016_j.molliq.2026.129883,10.1016/j.molliq.2026.129883,phthalic acid,,4.7,,pristine ZSM-5,MFI-H,5.4,,,,1.04E-11,m2/s,310,K,,,,,1,bar,Molecular Dynamics,,Computational,MD
10.3390_pr14030542,10.3390/pr14030542,ethane,4.0,3.8,,NaCHA,CHA-Na,,,,,1.06E-11,m2/s,303,K,,,,,1,bar,Molecular Dynamics,relative_humidity: 60%,Computational,MD
10.1039_d3va00078h,10.1039/d3va00078h,trichlorosilane,,6.4,,IFR,IFR,,,,,1.06E-11,m2/s,,K,,,1,molecules/cell,,,Molecular Dynamics,statistic: maximum,Computational,MD
10.1016_s0040-6031(99)00280-4,10.1016/s0040-6031(99)00280-4,"ammonium, sodium",,3.1,,clinoptilolite,HEU,,,,,1.07E-11,m2/s,298,K,0.1,mol/L,,,,,ion exchange kinetics,analysis_method: BR,Experimental,Uptake/Release
10.3390_pr14030542,10.3390/pr14030542,carbon dioxide,3.3,6.6,,BETA-25,BEA-H,,,,,1.08E-11,m2/s,303,K,,,,,1,bar,Molecular Dynamics,relative_humidity: 0%,Computational,MD
10.1016_s0009-2509(99)00189-x,10.1016/s0009-2509(99)00189-x,ethylbenzene,6,4.7,,silicalite,MFI,>20000,,,,1.10E-11,m2/s,435,K,,,,,0.0013,bar,ZLC,model: Eq.19 size distribution + apparatus; fit_type: full-time; F: 15 ml/min,Experimental,ZLC
10.1016_j.powtec.2022.118207,10.1016/j.powtec.2022.118207,stilbene,7,7.4,,Zeolite Y,FAU-NaY,,,,,1.10E-11,m2/s,353,K,0.0001,mol/L,,,,,ZLC,geometry: sphere; radius: 45 μm; diffusion_constant_type: apparent,Experimental,ZLC
10.1016_j.powtec.2022.118207,10.1016/j.powtec.2022.118207,"1,3-dimethylbenzene",6.8,4.7,,ZSM-5,MFI-H,,,,,1.10E-11,m2/s,353,K,0.0001,mol/L,,,,,ZLC,geometry: sphere; radius: 45 μm; diffusion_constant_type: apparent,Experimental,ZLC
10.1016_j.seppur.2018.04.066,10.1016/j.seppur.2018.04.066,acetic acid,4.5,3.65,10 wt% water/AcOH,DD3R,DDR-H,,,,,1.10E-11,m2/s,358,K,,,1.68,mol/kg,,,Molecular Dynamics,,Computational,MD
10.1016_j.seppur.2024.130056,10.1016/j.seppur.2024.130056,water,2.65,4.1,,3A,LTA-K,,,,,1.10E-11,m2/s,333,K,,,2,molecules/cage,,,Molecular Dynamics (ReaxFF),diffusion_type: apparent,Computational,MD
10.1016_s1387-1811(02)00400-6,10.1016/s1387-1811(02)00400-6,benzene,5.35,7.4,,NaY,FAU-NaY,,,,,1.10E-11,m2/s,450,K,,,4.5,molecules per supercage,,,QENS,source: QENS,Experimental,QENS
10.1016_j.micromeso.2014.09.009,10.1016/j.micromeso.2014.09.009,water,2.65,4.1,,LTA-3A,LTA-K,1,,,,1.10E-11,m2/s,503,K,,,224,molecules/unit cell,,,Molecular Dynamics,charge_scale: 25%,Computational,MD
10.1002_ceat.270110155,10.1002/ceat.270110155,argon,3.4,6.5,,Zeolon 900 H,MOR-H,,,,,1.10E-11,m2/s,405,K,,,,,,,Chromatography,methanol_conversion: 29-50%; condition: reacting,Experimental,Column Dynamics
10.3390_pr14030542,10.3390/pr14030542,carbon dioxide,3.3,4.1,,NaLTA,LTA-Na,,,,,1.10E-11,m2/s,303,K,,,,,1,bar,Molecular Dynamics,relative_humidity: 20%,Computational,MD
10.3390_catal16030230,10.3390/catal16030230,propene,4.5,4.7,,H-ZSM-5,MFI-H,76,,,,1.10E-11,m2/s,923,K,,,15,molecules/supercell,,,Molecular Dynamics,,Computational,MD
10.1016_j.ces.2022.118386,10.1016/j.ces.2022.118386,"nitrogen, decane",,7.1,,LTL zeolite,LTL,,,,,1.11E-11,m2/s,,K,,,,,1.01325,bar,Computational Fluid Dynamics (CFD),tensor_type: original; component: yz,Computational,Other
10.1039_c2ee23337a_SI,10.1039/c2ee23337a,propane,4.3,4.1,,ITQ-29,LTA,,,,,1.11E-11,m2/s,423,K,,,33,molecules/unit cell,100,bar,Molecular Dynamics,,,
10.1016_j.ces.2008.01.023,10.1016/j.ces.2008.01.023,water,2.65,4.1,,NaA-ZA5,LTA-Na,,,,,1.12E-11,m2/s,323,K,,,,,1,bar,Pervaporation,,Experimental,Membrane Permeation
10.3390_pr14030542,10.3390/pr14030542,propane,4.3,3.8,,HCHA,CHA-H,,,,,1.12E-11,m2/s,303,K,,,,,1,bar,Molecular Dynamics,relative_humidity: 0%,Computational,MD
10.3390_pr14030542,10.3390/pr14030542,propane,4.3,7.4,,HFAU,FAU-H,,,,,1.12E-11,m2/s,303,K,,,,,1,bar,Molecular Dynamics,relative_humidity: 60%,Computational,MD
10.1016_j.jhazmat.2007.06.009,10.1016/j.jhazmat.2007.06.009,strontium(2+),,4.1,,zeolite A,LTA-Na,,,,,1.13E-11,m2/s,333,K,100,mol/L,97.3,mg/g,,,Batch uptake (Boyd model),,Experimental,Uptake/Release
10.1016_j.seppur.2018.04.066,10.1016/j.seppur.2018.04.066,acetic acid,4.5,3.65,10 wt% water/AcOH,DD3R,DDR-H,,,,,1.15E-11,m2/s,363,K,,,1.67,mol/kg,,,Molecular Dynamics,,Computational,MD
10.1016_s0009-2509(99)00189-x,10.1016/s0009-2509(99)00189-x,benzene,5.35,4.7,,silicalite,MFI,>20000,,,,1.17E-11,m2/s,415,K,,,,,0.0034,bar,ZLC,model: Eq.19 size distribution + apparatus; fit_type: full-time; F: 15 ml/min,Experimental,ZLC
10.1016_j.jcat.2015.10.024,10.1016/j.jcat.2015.10.024,2-(4-methylphenyl)octane,7.5,5.8,,ITQ-39,ITN,,,,,1.17E-11,m2/s,600,K,,,12,molecules per 2×2×1 supercell,,,Molecular dynamics,,Computational,MD
10.1016_j.cherd.2025.12.013,10.1016/j.cherd.2025.12.013,nitrogen,3.64,3.8,,SSZ-13,CHA-H,,,,,1.17E-11,m2/s,293,K,,,,,,,Membrane permeation,,Experimental,Membrane Permeation
10.1016_j.ces.2009.12.044,10.1016/j.ces.2009.12.044,2-methylpropane,5,7.4,,13X,FAU-NaX,1.18,,,,1.18E-11,m2/s,373,K,,,16,molecules/unit cell,,,Molecular Dynamics,diffusion_type: transport,Computational,MD
10.1016_j.catcom.2022.106461,10.1016/j.catcom.2022.106461,propene,4.5,3.8,,CHA chabazite,CHA,,,,,1.19E-11,m2/s,773,K,,,,,,,Molecular Dynamics,coke_species: naphthalene,Computational,MD
10.57903_uj_n10ovi,10.57903/uj/n10ovi,"2,2-dimethylpropane",6.2,4.7,,deSi&PDA-ZSM-5,MFI-H,24,,,,1.19E-11,m2/s,333,K,,,,,,,Molecular Dynamics simulations,,Computational,MD
10.1016_j.powtec.2022.118207,10.1016/j.powtec.2022.118207,iodobenzene,6.2,4.7,,ZSM-5,MFI-H,,,,,1.20E-11,m2/s,353,K,0.0001,mol/L,,,,,ZLC,geometry: sphere; radius: 45 μm; diffusion_constant_type: apparent,Experimental,ZLC
10.1016_j.memsci.2010.10.034,10.1016/j.memsci.2010.10.034,carbon dioxide,3.3,3.65,,DD3R,DDR-H,,,,,1.20E-11,m2/s,303,K,,,,,,,Membrane Permeation,isotherm_model: Langmuir,Experimental,Membrane Permeation
10.1039_c5cs00210a,10.1039/c5cs00210a,water,2.65,7.4,,H-FAU(24Al),FAU-H,7,,,,1.20E-11,m2/s,300,K,,,48,molecules/unit cell,,,Molecular Dynamics,,Computational,MD
10.1016_j.memsci.2010.10.034,10.1016/j.memsci.2010.10.034,carbon dioxide,3.3,3.65,,DD3R,DDR-H,,,,,1.21E-11,m2/s,303,K,,,,,,,Membrane Permeation,isotherm_model: Langmuir-Freundlich,Experimental,Membrane Permeation
10.1016_j.memsci.2010.10.034,10.1016/j.memsci.2010.10.034,carbon dioxide,3.3,3.65,,DD3R,DDR-H,,,,,1.21E-11,m2/s,303,K,,,,,,,Membrane Permeation,isotherm_model: Nitta,Experimental,Membrane Permeation
10.1016_j.memsci.2010.10.034,10.1016/j.memsci.2010.10.034,carbon dioxide,3.3,3.65,,DD3R,DDR-H,,,,,1.22E-11,m2/s,303,K,,,,,,,Membrane Permeation,isotherm_model: Toth,Experimental,Membrane Permeation
10.1016_j.memsci.2010.10.034,10.1016/j.memsci.2010.10.034,dinitrogen monoxide,3.3,3.65,,DD3R,DDR-H,,,,,1.22E-11,m2/s,303,K,,,,,,,Membrane Permeation,isotherm_model: Nitta,Experimental,Membrane Permeation
10.3390_pr14030542,10.3390/pr14030542,ethane,4.0,3.8,,HCHA,CHA-H,,,,,1.22E-11,m2/s,303,K,,,,,1,bar,Molecular Dynamics,relative_humidity: 90%,Computational,MD
10.1016_j.jcat.2015.10.024,10.1016/j.jcat.2015.10.024,2-(4-methylphenyl)octane,7.5,5.8,,ITQ-39,ITN,,,,,1.23E-11,m2/s,600,K,,,8,molecules per 2×2×1 supercell,,,Molecular dynamics,,Computational,MD
10.1016_s0040-6031(99)00280-4,10.1016/s0040-6031(99)00280-4,"sodium, calcium",,3.1,,clinoptilolite,HEU,,,,,1.23E-11,m2/s,298,K,0.1,mol/L,,,,,ion exchange kinetics,analysis_method: BR,Experimental,Uptake/Release
10.1016_j.memsci.2010.10.034,10.1016/j.memsci.2010.10.034,dinitrogen monoxide,3.3,3.65,,DD3R,DDR-H,,,,,1.23E-11,m2/s,303,K,,,,,,,Membrane Permeation,isotherm_model: Langmuir-Freundlich,Experimental,Membrane Permeation
10.1016_j.memsci.2010.10.034,10.1016/j.memsci.2010.10.034,dinitrogen monoxide,3.3,3.65,,DD3R,DDR-H,,,,,1.23E-11,m2/s,303,K,,,,,,,Membrane Permeation,isotherm_model: Toth,Experimental,Membrane Permeation
10.1016_j.molliq.2026.129883,10.1016/j.molliq.2026.129883,dimethyl phthalate,,4.7,,pristine ZSM-5,MFI-H,5.4,,,,1.24E-11,m2/s,310,K,,,,,1,bar,Molecular Dynamics,,Computational,MD
10.1016_j.memsci.2010.10.034,10.1016/j.memsci.2010.10.034,dinitrogen monoxide,3.3,3.65,,DD3R,DDR-H,,,,,1.24E-11,m2/s,303,K,,,,,,,Membrane Permeation,isotherm_model: Langmuir,Experimental,Membrane Permeation
10.1016_j.memsci.2010.10.034,10.1016/j.memsci.2010.10.034,dioxygen,3.46,3.65,,DD3R,DDR-H,,,,,1.24E-11,m2/s,303,K,,,,,,,Membrane Permeation,isotherm_model: Toth,Experimental,Membrane Permeation
