Repository: leipeng66666/diffagent

# 表格数据可视化问答AI Agent

一个专门针对表格数据的智能可视化问答系统，能够理解自然语言查询，自动分析数据，并生成专业的可视化图表。

## 🌟 核心特性

### 智能语义解析
- **实体识别**: 自动识别查询中的关键实体（如"二氧化碳"、"温度"等）
- **条件提取**: 智能解析查询条件（如"大于100"、"包含CO2"等）
- **意图识别**: 理解用户的分析意图（趋势分析、对比分析、分布分析等）
- **单位识别**: 智能识别和转换各种单位（温度、压力、浓度等）⭐

### 同义词映射系统
- **智能列匹配**: 将自然语言实体映射到表格列名
- **多语言支持**: 支持中英文同义词映射
- **自定义扩展**: 支持添加领域特定的同义词

### 混合RAG策略
- **关键词检索**: 基于TF-IDF的精确匹配
- **向量检索**: 基于语义相似度的深度匹配
- **混合融合**: 结合两种检索策略获得最佳结果

### 专业可视化
- **自动图表推荐**: 根据数据特征和查询需求推荐合适的图表类型
- **多种图表类型**: 支持直方图、散点图、柱状图、饼图、热力图等
- **交互式图表**: 支持Plotly交互式可视化

File: data/consolidated_cleand.csv (part 10 of 26)
filename,doi,guest_molecule,KD_A,PLD_A,guest_composition,zeolite_name,std_zeolite_name,si_al_ratio,modified_ion,loading_value,loading_unit,diffusion_coefficient_value,diffusion_coefficient_unit,temperature_value,temperature_unit,concentration_value,concentration_unit,adsorption_loading_value,adsorption_loading_unit,pressure_value,pressure_unit,experimental_method,distinguishing_variable,method_type,method_category
10.1016_j.memsci.2010.10.034,10.1016/j.memsci.2010.10.034,dioxygen,3.46,3.65,,DD3R,DDR-H,,,,,1.25E-11,m2/s,303,K,,,,,,,Membrane Permeation,isotherm_model: Nitta,Experimental,Membrane Permeation
10.1016_j.cej.2016.07.083,10.1016/j.cej.2016.07.083,water,2.65,7.4,,Li-X (OXYSIV-700),FAU-LiX,,,,,1.25E-11,m2/s,298,K,,,20,wt%,,,MRI with analytical diffusion equation fitting,,Experimental,MRI
10.3390_pr14030542,10.3390/pr14030542,methane,3.8,4.1,,CaLTA,LTA-Ca,,,,,1.25E-11,m2/s,303,K,,,,,1,bar,Molecular Dynamics,relative_humidity: 20%,Computational,MD
10.1016_j.memsci.2010.10.034,10.1016/j.memsci.2010.10.034,dioxygen,3.46,3.65,,DD3R,DDR-H,,,,,1.26E-11,m2/s,303,K,,,,,,,Membrane Permeation,isotherm_model: Langmuir,Experimental,Membrane Permeation
10.1016_j.memsci.2010.10.034,10.1016/j.memsci.2010.10.034,dioxygen,3.46,3.65,,DD3R,DDR-H,,,,,1.26E-11,m2/s,303,K,,,,,,,Membrane Permeation,isotherm_model: Langmuir-Freundlich,Experimental,Membrane Permeation
10.1016_j.cej.2011.11.110,10.1016/j.cej.2011.11.110,water,2.65,7.4,,FAU-Na,FAU-Na,1.3,Na+,,,1.30E-11,m2/s,298,K,1.97,mol/L,0.149,kg/kg,,,Packed bed breakthrough curve fitting,diffusion_type: intra-particle,Experimental,Column Dynamics
10.1016_j.chemgeo.2025.123203,10.1016/j.chemgeo.2025.123203,water,2.65,1.6,,analcime,ANA-Na,,,,,1.30E-11,m2/s,,K,3.55,mol/L,,,1,bar,through-diffusion,facies: reduced,Experimental,Membrane Permeation
10.1016_j.jssc.2025.125421,10.1016/j.jssc.2025.125421,pyromellitic diimide,,4.7,,ZSM-5 (CAT-W),MFI-H,400,,,,1.31E-11,m2/s,298,K,1.00E-11,mol/L,,,1,bar,Theoretical calculation,diffusion_type: theoretical effective (D_e),Computational,Other
10.1016_j.memsci.2005.10.031,10.1016/j.memsci.2005.10.031,nitrogen,3.64,7.1,,Zeolite L,LTL-K,,,,,1.32E-11,m2/s,308,K,,,,,4.053,bar,time lag method,PDMS (wt%): 22; zeolite_loading (wt%): 20,Experimental,Membrane Permeation
10.3390_pr14030542,10.3390/pr14030542,carbon dioxide,3.3,6.6,,BETA-25,BEA-H,,,,,1.32E-11,m2/s,303,K,,,,,1,bar,Molecular Dynamics,relative_humidity: 60%,Computational,MD
10.1039_d1cy02001c,10.1039/d1cy02001c,methanol,3.6,4.69,,siliceous FER,FER-H,,,,,1.33E-11,m2/s,350,K,,,4,molecules/unit cell,,,Molecular Dynamics,,Computational,MD
10.1039_d4cy00321g,10.1039/d4cy00321g,4-methylphenol,,6.6,,H-beta,BEA-H,12.5,,,,1.33E-11,m2/s,340,K,,,10,wt%,,,Molecular Dynamics,,Computational,MD
10.1016_s0009-2509(99)00189-x,10.1016/s0009-2509(99)00189-x,ethylbenzene,6,4.7,,silicalite,MFI,>20000,,,,1.35E-11,m2/s,485,K,,,,,0.0013,bar,ZLC,model: Eq.20 variable shape; fit_type: full-time; F: 10 ml/min,Experimental,ZLC
10.1016_j.seppur.2018.04.066,10.1016/j.seppur.2018.04.066,acetic acid,4.5,3.65,10 wt% water/AcOH,DD3R,DDR-H,,,,,1.35E-11,m2/s,368,K,,,1.67,mol/kg,,,Molecular Dynamics,,Computational,MD
10.1016_j.fuel.2024.131287,10.1016/j.fuel.2024.131287,ethylbenzene,6,7.4,,NaY,FAU-NaY,100,,,,1.36E-11,m2/s,313,K,,,26,molecules/UC,,,Molecular Dynamics,adsorption_mode: single-component,Computational,MD
10.1016_j.fuel.2024.131287,10.1016/j.fuel.2024.131287,"ethylbenzene, octane",,7.4,,NaY,FAU-NaY,20,,,,1.37E-11,m2/s,313,K,,,22,molecules/UC,,,Molecular Dynamics,adsorption_mode: binary-component,Computational,MD
10.3390_pr14030542,10.3390/pr14030542,ethane,4.0,4.1,,CaLTA,LTA-Ca,,,,,1.37E-11,m2/s,303,K,,,,,1,bar,Molecular Dynamics,relative_humidity: 90%,Computational,MD
10.3390_pr14030542,10.3390/pr14030542,carbon dioxide,3.3,4.1,,NaLTA,LTA-Na,,,,,1.37E-11,m2/s,303,K,,,,,1,bar,Molecular Dynamics,relative_humidity: 60%,Computational,MD
10.1016_s0040-6031(99)00280-4,10.1016/s0040-6031(99)00280-4,"sodium, ammonium",,3.1,,clinoptilolite,HEU,,,,,1.38E-11,m2/s,298,K,0.1,mol/L,,,,,ion exchange kinetics,analysis_method: BR,Experimental,Uptake/Release
10.1016_j.seppur.2024.130056,10.1016/j.seppur.2024.130056,water,2.65,4.1,,3A,LTA-K,,,,,1.38E-11,m2/s,353,K,,,2,molecules/cage,,,Molecular Dynamics (ReaxFF),diffusion_type: microporous,Computational,MD
10.3390_pr14030542,10.3390/pr14030542,carbon dioxide,3.3,3.8,,NaCHA,CHA-Na,,,,,1.38E-11,m2/s,303,K,,,,,1,bar,Molecular Dynamics,relative_humidity: 20%,Computational,MD
10.3390_pr14030542,10.3390/pr14030542,ethane,4.0,3.8,,NaCHA,CHA-Na,,,,,1.38E-11,m2/s,303,K,,,,,1,bar,Molecular Dynamics,relative_humidity: 90%,Computational,MD
10.1016_j.fuel.2024.131287,10.1016/j.fuel.2024.131287,"ethylbenzene, octane",,7.4,,NaY,FAU-NaY,100,,,,1.39E-11,m2/s,313,K,,,23,molecules/UC,,,Molecular Dynamics,adsorption_mode: binary-component,Computational,MD
10.1016_s0009-2509(99)00189-x,10.1016/s0009-2509(99)00189-x,ethylbenzene,6,4.7,,silicalite,MFI,>20000,,,,1.40E-11,m2/s,455,K,,,,,0.0013,bar,ZLC,model: Eq.16 uniform slabs; fit_type: long-time; F: 10 ml/min,Experimental,ZLC
10.1016_j.fuel.2024.131287,10.1016/j.fuel.2024.131287,ethylbenzene,6,7.4,,NaY,FAU-NaY,50,,,,1.40E-11,m2/s,313,K,,,26,molecules/UC,,,Molecular Dynamics,adsorption_mode: single-component,Computational,MD
10.1016_j.cej.2022.136108,10.1016/j.cej.2022.136108,trichloromethane,5.5,7.4,,NaY,FAU-NaY,,,,,1.40E-11,m2/s,343,K,,,,,1,bar,Inverse gas chromatography,RH: 0%,Experimental,Column Dynamics
10.1016_j.micromeso.2008.06.031,10.1016/j.micromeso.2008.06.031,"1,4-dimethylbenzene",5.8,7.4,,NaX,FAU-NaX,1.2,,,,1.40E-11,m2/s,378,K,,,1,molecules/supercage,,,PFG NMR,,Experimental,PFG NMR
10.1039_d4ra08189g,10.1039/d4ra08189g,methyl oleate,,4.7,,Composite_56,MFI,,,,,1.40E-11,m2/s,323,K,,,,,,,PFG NMR,,Experimental,PFG NMR
10.26434_chemrxiv.15007633_v1,10.26434/chemrxiv.15007633/v1,5-fluorouracil,,7.4,,FAU,FAU,,,,,1.40E-11,m2/s,298,K,,,,,,,Molecular Dynamics,oligomer_size: 4; reported_range: upper bound,Computational,MD
10.3390_pr14030542,10.3390/pr14030542,propane,4.3,3.8,,HCHA,CHA-H,,,,,1.42E-11,m2/s,303,K,,,,,1,bar,Molecular Dynamics,relative_humidity: 20%,Computational,MD
10.26434_chemrxiv.15007633_v1,10.26434/chemrxiv.15007633/v1,5-fluorouracil,,7.4,,FAU,FAU,,,,,1.43E-11,m2/s,298,K,,,,,,,Molecular Dynamics,oligomer_size: 4; trajectory: 3,Computational,MD
10.1016_j.memsci.2005.10.031,10.1016/j.memsci.2005.10.031,carbon dioxide,3.3,7.1,,Zeolite L,LTL-K,,,,,1.44E-11,m2/s,308,K,,,,,4.053,bar,time lag method,PDMS (wt%): 22; zeolite_loading (wt%): 20,Experimental,Membrane Permeation
10.3390_pr14030542,10.3390/pr14030542,ethane,4.0,3.8,,HCHA,CHA-H,,,,,1.44E-11,m2/s,303,K,,,,,1,bar,Molecular Dynamics,relative_humidity: 60%,Computational,MD
10.1016_s0009-2509(99)00189-x,10.1016/s0009-2509(99)00189-x,ethylbenzene,6,4.7,,silicalite,MFI,>20000,,,,1.45E-11,m2/s,435,K,,,,,0.0013,bar,ZLC,model: Eq.17 size distribution; fit_type: full-time; F: 15 ml/min,Experimental,ZLC
10.3390_pr14030542,10.3390/pr14030542,ethane,4.0,4.1,,NaLTA,LTA-Na,,,,,1.45E-11,m2/s,303,K,,,,,1,bar,Molecular Dynamics,relative_humidity: 60%,Computational,MD
10.3390_pr14030542,10.3390/pr14030542,methane,3.8,7.4,,NaFAU,FAU-Na,,,,,1.46E-11,m2/s,303,K,,,,,1,bar,Molecular Dynamics,relative_humidity: 60%,Computational,MD
10.1016_j.ces.2008.01.023,10.1016/j.ces.2008.01.023,water,2.65,4.1,,NaA-ZA4,LTA-Na,,,,,1.47E-11,m2/s,323,K,,,,,1,bar,Pervaporation,,Experimental,Membrane Permeation
10.1016_j.memsci.2012.02.056,10.1016/j.memsci.2012.02.056,methane,3.8,3.65,,DD3R,DDR-H,,,,,1.47E-11,m2/s,373,K,,,0.294,dimensionless,29,bar,Molecular Dynamics,framework: rigid; diffusion_type: Fickian,Computational,MD
10.1016_j.energy.2025.137012,10.1016/j.energy.2025.137012,ethene,3.9,6.6,,Fe2+-BEA,BEA-Fe2+,15,Fe2+,,,1.47E-11,m2/s,298,K,,,6,molecules/simulation cell,,,Molecular Dynamics,diffusion_system: single-component,Computational,MD
10.1016_s0009-2509(99)00189-x,10.1016/s0009-2509(99)00189-x,ethylbenzene,6,4.7,,silicalite,MFI,>20000,,,,1.48E-11,m2/s,435,K,,,,,0.0013,bar,ZLC,model: Eq.16 uniform slabs; fit_type: full-time; F: 15 ml/min,Experimental,ZLC
10.1016_j.seppur.2024.130056,10.1016/j.seppur.2024.130056,water,2.65,4.1,,3A,LTA-K,,,,,1.48E-11,m2/s,353,K,,,2,molecules/cage,,,Molecular Dynamics (ReaxFF),diffusion_type: corrected,Computational,MD
10.1002_chem.201600983,10.1002/chem.201600983,propane,4.3,4.1,,SiGe-ITQ-29 (S3),LTA,,,,,1.49E-11,m2/s,450,K,,,,,,,Molecular Dynamics,framework_model: flexible,Computational,MD
10.1016_j.jcat.2015.10.024,10.1016/j.jcat.2015.10.024,2-methylbut-2-ene,5,5.8,,ITQ-39,ITN,,,,,1.50E-11,m2/s,600,K,,,16,molecules per 2×2×1 supercell,,,Molecular dynamics,direction: z,Computational,MD
10.1016_j.ces.2022.118386,10.1016/j.ces.2022.118386,"nitrogen, decane",,7.1,,LTL zeolite,LTL,,,,,1.52E-11,m2/s,,K,,,,,1.01325,bar,Computational Fluid Dynamics (CFD),tensor_type: original; component: zy,Computational,Other
10.1016_j.fuel.2021.122427,10.1016/j.fuel.2021.122427,benzene,5.35,4.7,,MFI,MFI,,,,,1.52E-11,m2/s,898,K,,,,,,,Molecular Dynamics,simulation_type: single,Computational,MD
10.1039_c2ee23337a_SI,10.1039/c2ee23337a,propane,4.3,4.1,,ITQ-29,LTA,,,,,1.52E-11,m2/s,473,K,,,33,molecules/unit cell,100,bar,Molecular Dynamics,,,
10.1016_s0040-6031(99)00280-4,10.1016/s0040-6031(99)00280-4,"sodium, ammonium",,3.1,,clinoptilolite,HEU,,,,,1.53E-11,m2/s,298,K,0.1,mol/L,,,,,ion exchange kinetics,analysis_method: BBK,Experimental,Uptake/Release
10.1016_j.micromeso.2022.111910,10.1016/j.micromeso.2022.111910,"1,4-dimethylbenzene",5.8,4.7,,BAS/Cu+-HZSM-5,MFI-Cu,23,Cu+,,,1.53E-11,m2/s,500,K,,,6,molecules/unit cell,,,Molecular Dynamics,,Computational,MD
10.1016_j.chemgeo.2025.123203,10.1016/j.chemgeo.2025.123203,water,2.65,1.6,,analcime,ANA-Na,,,,,1.53E-11,m2/s,,K,3.55,mol/L,,,1,bar,through-diffusion,facies: transition,Experimental,Membrane Permeation
10.1016_j.energy.2025.137012,10.1016/j.energy.2025.137012,ethylene oxide,,6.6,1:1:1:1:1,Fe2+-BEA,BEA-Fe2+,15,Fe2+,,,1.53E-11,m2/s,598,K,,,6,molecules/simulation cell,,,Molecular Dynamics,diffusion_system: multi-component,Computational,MD
10.3390_pr14030542,10.3390/pr14030542,methane,3.8,7.4,,NaFAU,FAU-Na,,,,,1.54E-11,m2/s,303,K,,,,,1,bar,Molecular Dynamics,relative_humidity: 20%,Computational,MD
10.1016_s0009-2509(99)00189-x,10.1016/s0009-2509(99)00189-x,ethylbenzene,6,4.7,,silicalite,MFI,>20000,,,,1.55E-11,m2/s,455,K,,,,,0.0013,bar,ZLC,model: Eq.19 size distribution + apparatus; fit_type: long-time; F: 10 ml/min,Experimental,ZLC
10.1016_j.fuel.2021.122427,10.1016/j.fuel.2021.122427,benzene,5.35,4.7,,MFI,MFI,,,,,1.55E-11,m2/s,298,K,,,,,,,Molecular Dynamics,simulation_type: single,Computational,MD
10.1016_s0009-2509(99)00189-x,10.1016/s0009-2509(99)00189-x,ethylbenzene,6,4.7,,silicalite,MFI,>20000,,,,1.56E-11,m2/s,455,K,,,,,0.0013,bar,ZLC,model: Eq.17 size distribution; fit_type: long-time; F: 10 ml/min,Experimental,ZLC
10.1016_j.fuel.2024.131287,10.1016/j.fuel.2024.131287,"ethylbenzene, octane",,7.4,,NaY,FAU-NaY,190,,,,1.56E-11,m2/s,313,K,,,23,molecules/UC,,,Molecular Dynamics,adsorption_mode: binary-component,Computational,MD
10.1016_j.ces.2026.123652,10.1016/j.ces.2026.123652,propane,4.3,4.1,,5A,LTA-Ca,1,,,,1.56E-11,m2/s,298,K,,,46,molecules/unit cell,1,bar,Molecular Dynamics,,Computational,MD
10.1016_j.molliq.2026.129883,10.1016/j.molliq.2026.129883,phenethylamine,,4.7,,pristine ZSM-5,MFI-H,5.4,,,,1.57E-11,m2/s,310,K,,,,,1,bar,Molecular Dynamics,,Computational,MD
10.1021_jacs.3c04260,10.1021/jacs.3c04260,gold(3+),,3.8,,CHA,CHA,,,,,1.58E-11,m2/s,500,K,,,,,,,Molecular Dynamics,,Computational,MD
10.26434_chemrxiv-2023-hfpqg,10.26434/chemrxiv-2023-hfpqg,gold(3+),,3.8,,CHA,CHA,,,,,1.58E-11,m2/s,500,K,,,,,,,Molecular Dynamics,,Computational,MD
10.1016_j.fuel.2024.131287,10.1016/j.fuel.2024.131287,ethylbenzene,6,7.4,,NaY,FAU-NaY,20,,,,1.60E-11,m2/s,313,K,,,27,molecules/UC,,,Molecular Dynamics,adsorption_mode: single-component,Computational,MD
10.1016_s1387-1811(02)00394-3,10.1016/s1387-1811(02)00394-3,"1,4-dimethylbenzene",5.8,4.7,,silicalite-1,MFI-H,,,,,1.60E-11,m2/s,373,K,,,3.9,m./u.c.,,,Frequency Response,channel_direction: straight,Experimental,FR
10.1016_j.micromeso.2007.01.015,10.1016/j.micromeso.2007.01.015,"1,4-dimethylbenzene",5.8,4.7,,silicalite-1 (A),MFI,∞,,,,1.60E-11,m2/s,373,K,,,3.9,molecules/unit cell,,,Frequency Response (FR),diffusion_component: D01; process: diffusion along straight channel direction,Experimental,FR
10.1016_s1387-1811(99)00229-2,10.1016/s1387-1811(99)00229-2,"1,4-dimethylbenzene",5.8,4.7,,Silicalite-1 (A),MFI,,,,,1.60E-11,m2/s,373,K,,,3.9,molecules/unit cell,0.00253,bar,Frequency Response,diffusion_process: faster,Experimental,FR
10.3390_pr14030542,10.3390/pr14030542,propane,4.3,3.8,,NaCHA,CHA-Na,,,,,1.60E-11,m2/s,303,K,,,,,1,bar,Molecular Dynamics,relative_humidity: 20%,Computational,MD
10.1016_j.seppur.2024.130056,10.1016/j.seppur.2024.130056,water,2.65,4.1,,3A,LTA-K,,,,,1.61E-11,m2/s,353,K,,,2,molecules/cage,,,Molecular Dynamics (ReaxFF),diffusion_type: apparent,Computational,MD
10.3390_pr14030542,10.3390/pr14030542,carbon dioxide,3.3,4.1,,HLTA,LTA-H,,,,,1.61E-11,m2/s,303,K,,,,,1,bar,Molecular Dynamics,relative_humidity: 60%,Computational,MD
10.1039_d4cy00321g,10.1039/d4cy00321g,4-methylphenol,,4.7,,H-ZSM5,MFI-H,,,,,1.62E-11,m2/s,653,K,,,10,wt%,,,Molecular Dynamics,,Computational,MD
10.1016_j.energy.2025.137012,10.1016/j.energy.2025.137012,ethene,3.9,6.6,1:1:1:1:1,Fe2+-BEA,BEA-Fe2+,15,Fe2+,,,1.62E-11,m2/s,298,K,,,6,molecules/simulation cell,,,Molecular Dynamics,diffusion_system: multi-component,Computational,MD
10.1016_j.fuel.2021.122427,10.1016/j.fuel.2021.122427,benzene,5.35,4.7,,MFI,MFI,,,,,1.63E-11,m2/s,498,K,,,,,,,Molecular Dynamics,simulation_type: single,Computational,MD
10.3390_pr14030542,10.3390/pr14030542,carbon dioxide,3.3,4.1,,CaLTA,LTA-Ca,,,,,1.64E-11,m2/s,303,K,,,,,1,bar,Molecular Dynamics,relative_humidity: 60%,Computational,MD
10.1016_j.fuel.2024.131287,10.1016/j.fuel.2024.131287,"ethylbenzene, octane",,7.4,,NaY,FAU-NaY,2.4,,,,1.65E-11,m2/s,313,K,,,6,molecules/UC,,,Molecular Dynamics,adsorption_mode: binary-component,Computational,MD
10.1016_j.micromeso.2014.09.009,10.1016/j.micromeso.2014.09.009,water,2.65,4.1,,LTA-3A,LTA-K,1,,,,1.65E-11,m2/s,503,K,,,224,molecules/unit cell,,,Molecular Dynamics,charge_scale: 75%,Computational,MD
10.1039_d1cy02001c,10.1039/d1cy02001c,methanol,3.6,4.69,,H-FER (Si/Al = 35),FER-H,35,,,,1.65E-11,m2/s,400,K,,,4,molecules/unit cell,,,Molecular Dynamics,,Computational,MD
10.1016_j.fuel.2021.122427,10.1016/j.fuel.2021.122427,benzene,5.35,4.7,,MFI,MFI,,,,,1.69E-11,m2/s,253,K,,,,,,,Molecular Dynamics,simulation_type: single,Computational,MD
10.1016_s0009-2509(99)00189-x,10.1016/s0009-2509(99)00189-x,benzene,5.35,4.7,,silicalite,MFI,>20000,,,,1.70E-11,m2/s,415,K,,,,,0.0034,bar,ZLC,model: Eq.17 size distribution; fit_type: full-time; F: 15 ml/min,Experimental,ZLC
10.1016_j.micromeso.2010.02.011,10.1016/j.micromeso.2010.02.011,carbon dioxide,3.3,3.65,,DD3R,DDR-H,,,,,1.70E-11,m2/s,303,K,,,,,,,membrane permeation,,Experimental,Membrane Permeation
10.3390_pr14030542,10.3390/pr14030542,propane,4.3,4.1,,NaLTA,LTA-Na,,,,,1.70E-11,m2/s,303,K,,,,,1,bar,Molecular Dynamics,relative_humidity: 60%,Computational,MD
10.1016_s0009-2509(99)00189-x,10.1016/s0009-2509(99)00189-x,benzene,5.35,4.7,,silicalite,MFI,>20000,,,,1.71E-11,m2/s,455,K,,,,,0.0034,bar,ZLC,model: Eq.16 uniform slabs; fit_type: long-time; F: 15 ml/min,Experimental,ZLC
10.3390_pr14030542,10.3390/pr14030542,methane,3.8,4.1,,CaLTA,LTA-Ca,,,,,1.74E-11,m2/s,303,K,,,,,1,bar,Molecular Dynamics,relative_humidity: 90%,Computational,MD
10.1016_j.ces.2022.118386,10.1016/j.ces.2022.118386,"nitrogen, decane",,7.1,,LTL zeolite,LTL,,,,,1.77E-11,m2/s,,K,,,,,1.01325,bar,Computational Fluid Dynamics (CFD),tensor_type: original; component: xy,Computational,Other
10.1016_s0009-2509(99)00189-x,10.1016/s0009-2509(99)00189-x,benzene,5.35,4.7,,silicalite,MFI,>20000,,,,1.77E-11,m2/s,415,K,,,,,0.0034,bar,ZLC,model: Eq.16 uniform slabs; fit_type: full-time; F: 15 ml/min,Experimental,ZLC
10.1016_j.fuel.2021.122427,10.1016/j.fuel.2021.122427,methane,3.8,6.5,,MOR,MOR,,,,,1.77E-11,m2/s,298,K,,,,,,,Molecular Dynamics,simulation_type: multicomponent,Computational,MD
10.1016_j.apt.2021.03.037,10.1016/j.apt.2021.03.037,toluene,5.85,4.7,,ZSM-5,MFI-H,48.7,H+,,,1.77E-11,m2/s,723,K,,,8,molecules,,,Molecular Dynamics,,Computational,MD
10.1016_j.micromeso.2022.111926,10.1016/j.micromeso.2022.111926,"1,4-dimethylbenzene",5.8,4.7,,H-ZSM-5,MFI-H,47,,,,1.77E-11,m2/s,673,K,,,4,molecules/supercell,,,Molecular Dynamics,,Computational,MD
10.1016_j.ces.2008.01.023,10.1016/j.ces.2008.01.023,"ethanol, water",,4.1,8-9 wt% water in ethanol,NaA-ZA5,LTA-Na,,,,,1.80E-11,m2/s,323,K,,,,,1,bar,Pervaporation,,Experimental,Membrane Permeation
10.1002_cmtd.202400006,10.1002/cmtd.202400006,carbon dioxide,3.3,7.4,,13X,FAU-NaX,,,,,1.80E-11,m2/s,308,K,,,,,0.02,bar,frequency response (FR),sample: small/1200mg; diffusion_type: micropore,Experimental,FR
10.1039_c5gc02832a,10.1039/c5gc02832a,sucrose,,7.4,,DAY 130,FAU-NaY,128,,,,1.80E-11,m2/s,,K,,,,,,,Adsorption kinetics,form: pellet,Experimental,Uptake/Release
10.1039_d4cy00321g,10.1039/d4cy00321g,4-methylphenol,,7.4,,H-Y,FAU-HY,15,,,,1.80E-11,m2/s,340,K,,,10,wt%,,,Molecular Dynamics,,Computational,MD
10.1021_acscatal.0c03138,10.1021/acscatal.0c03138,3-methylhexane,,4.7,,ZSM-5,MFI-H,,,,,1.80E-11,m2/s,480,K,,,0,,,,Transition State Theory,,Computational,Other
10.1016_j.apt.2021.03.037,10.1016/j.apt.2021.03.037,toluene,5.85,4.7,,ZSM-5,MFI-H,48.7,H+,,,1.81E-11,m2/s,723,K,,,1,molecules,,,Molecular Dynamics,,Computational,MD
10.1016_j.fuel.2021.122427,10.1016/j.fuel.2021.122427,water,2.65,6.5,,MOR,MOR,,,,,1.83E-11,m2/s,253,K,,,,,,,Molecular Dynamics,simulation_type: multicomponent,Computational,MD
10.1016_j.ijheatmasstransfer.2019.05.080,10.1016/j.ijheatmasstransfer.2019.05.080,water,2.65,7.4,,Zeolite NaX/MgCl2,FAU-NaX/MgCl2,,MgCl2,12.6,wt%,1.84E-11,m2/s,,K,,,,,,,"Fick diffusion analysis, concentration dependence fitting",parameter: D0,Computational,Other
10.1016_s0009-2509(99)00189-x,10.1016/s0009-2509(99)00189-x,benzene,5.35,4.7,,silicalite,MFI,>20000,,,,1.86E-11,m2/s,455,K,,,,,0.0034,bar,ZLC,model: Eq.19 size distribution + apparatus; fit_type: long-time; F: 15 ml/min,Experimental,ZLC
10.3390_pr14030542,10.3390/pr14030542,methane,3.8,4.1,,NaLTA,LTA-Na,,,,,1.86E-11,m2/s,303,K,,,,,1,bar,Molecular Dynamics,relative_humidity: 0%,Computational,MD
10.1039_d4cy00321g,10.1039/d4cy00321g,3-methylphenol,6.0,6.6,,H-beta,BEA-H,12.5,,,,1.86E-11,m2/s,400,K,,,10,wt%,,,Molecular Dynamics,,Computational,MD
10.1016_s0009-2509(99)00189-x,10.1016/s0009-2509(99)00189-x,benzene,5.35,4.7,,silicalite,MFI,>20000,,,,1.87E-11,m2/s,455,K,,,,,0.0034,bar,ZLC,model: Eq.17 size distribution; fit_type: long-time; F: 15 ml/min,Experimental,ZLC
10.1002_chem.201600983,10.1002/chem.201600983,propane,4.3,4.1,,SiGe-ITQ-29 (S2),LTA,,,,,1.87E-11,m2/s,450,K,,,,,,,Molecular Dynamics,framework_model: flexible,Computational,MD
10.3390_pr14030542,10.3390/pr14030542,ethane,4.0,4.1,,NaLTA,LTA-Na,,,,,1.87E-11,m2/s,303,K,,,,,1,bar,Molecular Dynamics,relative_humidity: 0%,Computational,MD
10.1016_j.ces.2008.01.023,10.1016/j.ces.2008.01.023,water,2.65,4.1,,NaA-ZA3,LTA-Na,,,,,1.88E-11,m2/s,323,K,,,,,1,bar,Pervaporation,,Experimental,Membrane Permeation
10.1016_j.ces.2022.118386,10.1016/j.ces.2022.118386,"nitrogen, decane",,7.1,,LTL zeolite,LTL,,,,,1.89E-11,m2/s,,K,,,,,1.01325,bar,Computational Fluid Dynamics (CFD),tensor_type: original; component: xz,Computational,Other
10.1016_j.fuel.2024.131287,10.1016/j.fuel.2024.131287,ethylbenzene,6,7.4,,NaY,FAU-NaY,190,,,,1.89E-11,m2/s,313,K,,,25,molecules/UC,,,Molecular Dynamics,adsorption_mode: single-component,Computational,MD
10.1016_s0040-6031(99)00280-4,10.1016/s0040-6031(99)00280-4,"sodium, potassium",,3.1,,clinoptilolite,HEU,,,,,1.90E-11,m2/s,298,K,0.1,mol/L,,,,,ion exchange kinetics,analysis_method: CH,Experimental,Uptake/Release
10.1016_j.memsci.2018.12.021,10.1016/j.memsci.2018.12.021,xenon,4.9,3.8,,SAPO-34,CHA,,,,,1.90E-11,m2/s,298,K,,,,,1.38,bar,Membrane permeation (Fick's law),membrane_id: M2,Experimental,Membrane Permeation
10.1016_s1387-1811(00)00290-0,10.1016/s1387-1811(00)00290-0,propane,4.3,4.6,,theta-1,TON-H,,,,,1.90E-11,m2/s,348,K,,,0.79,molecules/100 u.c.,0.00036,bar,frequency response,,Experimental,FR
10.1016_s1387-1811(00)00335-8,10.1016/s1387-1811(00)00335-8,"1,3-dimethylbenzene",6.8,7.4,,NaX,FAU-NaX,1.25,,,,1.90E-11,m2/s,350,K,,,1,molecules/supercage,,,QENS,,Experimental,QENS
10.1021_acscatal.0c03138,10.1021/acscatal.0c03138,"2,4-dimethylpentane",,4.7,,ZSM-5,MFI-H,,,,,1.90E-11,m2/s,567,K,,,0,,,,Transition State Theory,,Computational,Other
10.1016_s0040-6031(99)00280-4,10.1016/s0040-6031(99)00280-4,"sodium, potassium",,3.1,,clinoptilolite,HEU,,,,,1.92E-11,m2/s,298,K,0.1,mol/L,,,,,ion exchange kinetics,analysis_method: BR,Experimental,Uptake/Release
10.5281_zenodo.18172885,10.5281/zenodo.18172885,ethene,3.9,3.8,,SSZ-13,CHA-H,,,,,1.92E-11,m2/s,600,K,,,,,,,MLP Molecular Dynamics,acid_sites: 0; derivation_method: Umbrella Sampling + Transition State Theory,Computational,MD
10.1016_s0009-2509(99)00189-x,10.1016/s0009-2509(99)00189-x,ethylbenzene,6,4.7,,silicalite,MFI,>20000,,,,1.93E-11,m2/s,455,K,,,,,0.0013,bar,ZLC,model: Eq.19 size distribution + apparatus; fit_type: full-time; F: 10 ml/min,Experimental,ZLC
10.1016_j.apt.2021.03.037,10.1016/j.apt.2021.03.037,toluene,5.85,4.7,,SiMZ5,MFI-H,40.5,H+,,,1.94E-11,m2/s,723,K,,,128,molecules,,,Molecular Dynamics,,Computational,MD
10.1016_j.seppur.2024.130056,10.1016/j.seppur.2024.130056,water,2.65,4.1,,3A,LTA-K,,,,,1.97E-11,m2/s,373,K,,,2,molecules/cage,,,Molecular Dynamics (ReaxFF),diffusion_type: microporous,Computational,MD
10.1016_j.fuel.2021.122427,10.1016/j.fuel.2021.122427,methane,3.8,6.5,,MOR,MOR,,,,,1.99E-11,m2/s,253,K,,,,,,,Molecular Dynamics,simulation_type: multicomponent,Computational,MD
10.26434_chemrxiv.15007633_v1,10.26434/chemrxiv.15007633/v1,5-fluorouracil,,7.4,,FAU,FAU,,,,,1.99E-11,m2/s,298,K,,,,,,,Molecular Dynamics,oligomer_size: 3; trajectory: 3,Computational,MD
10.3390_catal16030230,10.3390/catal16030230,ethene,3.9,4.7,,H-ZSM-5,MFI-H,76,,,,2.00E-11,m2/s,923,K,,,15,molecules/supercell,,,Molecular Dynamics,,Computational,MD
10.1016_j.memsci.2012.02.056,10.1016/j.memsci.2012.02.056,methane,3.8,3.65,,DD3R,DDR-H,,,,,2.00E-11,m2/s,293,K,,,,,,,Molecular Dynamics,,Computational,MD
10.1016_j.memsci.2019.117534,10.1016/j.memsci.2019.117534,methane,3.8,3.8,,SAPO-34,CHA,0.2,,,,2.00E-11,m2/s,298,K,,,,,,,,,,
10.1016_j.seppur.2015.02.033,10.1016/j.seppur.2015.02.033,water,2.65,4.1,,3A,LTA-K,,,,,2.00E-11,m2/s,298,K,1998,mol/L,,,1,bar,Breakthrough curve fitting,,Experimental,Column Dynamics
10.1016_j.seppur.2015.02.033,10.1016/j.seppur.2015.02.033,water,2.65,4.1,,3A,LTA-K,,,,,2.00E-11,m2/s,298,K,,,,,1,bar,Breakthrough curve fitting,source: Table 4,Experimental,Column Dynamics
10.1016_s1387-1811(00)00290-0,10.1016/s1387-1811(00)00290-0,propane,4.3,4.6,,theta-1,TON-H,,,,,2.00E-11,m2/s,373,K,,,1.42,molecules/100 u.c.,0.001547,bar,frequency response,,Experimental,FR
10.1016_j.micromeso.2008.06.031,10.1016/j.micromeso.2008.06.031,"1,3-dimethylbenzene",6.8,7.4,,NaX,FAU-NaX,1.2,,,,2.00E-11,m2/s,378,K,,,1,molecules/supercage,,,PFG NMR,,Experimental,PFG NMR
10.1016_j.micromeso.2013.01.011,10.1016/j.micromeso.2013.01.011,lithium(1+),,7.4,,Li-LSX,FAU-LiX,1.02,Li+,90.9,%,2.00E-11,m2/s,373,K,,,,,,,PFG NMR,observation_time: 2 ms; nucleus: 7Li,Experimental,PFG NMR
10.1016_j.micromeso.2019.05.060,10.1016/j.micromeso.2019.05.060,hexane,4.3,6.6,,BEA,BEA,,,,,2.00E-11,m2/s,273,K,,,1,molecules/unit cell,,,Molecular Dynamics,sample_type: powder; direction: y; framework: rigid,Computational,MD
10.2516_ogst_2009065,10.2516/ogst/2009065,heptane,4.5,4.7,,silicalite-1,MFI-H,,,,,2.00E-11,m2/s,300,K,,,6.3,molecules/u.c.,,,QENS,diffusion_type: D_self,Experimental,QENS
10.1016_j.ces.2022.117733_SI,10.1016/j.ces.2022.117733,iodobenzene,6.2,7.4,,Raw Zeolite Y,FAU-NaY,,,,,2.00E-11,m2/s,353,K,0.0001,mol/L,,,,,ZLC,particle_size: 180 μm; limitation: not limiting,Experimental,ZLC
10.1016_j.chemgeo.2025.123203,10.1016/j.chemgeo.2025.123203,water,2.65,1.6,,analcime,ANA-Na,,,,,2.01E-11,m2/s,,K,3.55,mol/L,,,1,bar,through-diffusion,facies: oxidized,Experimental,Membrane Permeation
10.1016_j.fuel.2024.131287,10.1016/j.fuel.2024.131287,ethylbenzene,6,7.4,,NaY,FAU-NaY,2.4,,,,2.05E-11,m2/s,313,K,,,28,molecules/UC,,,Molecular Dynamics,adsorption_mode: single-component,Computational,MD
10.1016_j.micromeso.2022.111910,10.1016/j.micromeso.2022.111910,"1,4-dimethylbenzene",5.8,4.7,,BAS/Cu+-HZSM-5,MFI-Cu,23,Cu+,,,2.05E-11,m2/s,400,K,,,4,molecules/unit cell,,,Molecular Dynamics,,Computational,MD
10.1039_d4cy00321g,10.1039/d4cy00321g,3-methylphenol,6.0,7.4,,H-Y,FAU-HY,15,,,,2.05E-11,m2/s,370,K,,,10,wt%,,,Molecular Dynamics,,Computational,MD
10.1016_s0040-6031(99)00280-4,10.1016/s0040-6031(99)00280-4,"sodium, potassium",,3.1,,clinoptilolite,HEU,,,,,2.07E-11,m2/s,298,K,0.1,mol/L,,,,,ion exchange kinetics,analysis_method: BBK,Experimental,Uptake/Release
10.1016_j.fuel.2021.122427,10.1016/j.fuel.2021.122427,benzene,5.35,4.7,,MFI,MFI,,,,,2.09E-11,m2/s,698,K,,,,,,,Molecular Dynamics,simulation_type: single,Computational,MD
10.3390_pr14030542,10.3390/pr14030542,methane,3.8,4.1,,NaLTA,LTA-Na,,,,,2.09E-11,m2/s,303,K,,,,,1,bar,Molecular Dynamics,relative_humidity: 60%,Computational,MD
10.1016_j.ces.2022.117733,10.1016/j.ces.2022.117733,stilbene,7,7.4,,Zeolite Y,FAU-NaY,,,,,2.10E-11,m2/s,353,K,0.0001,mol/L,,,,,ZLC,particle_size: 180 μm; correction: corrected,Experimental,ZLC
10.1016_j.micromeso.2007.01.015,10.1016/j.micromeso.2007.01.015,"1,4-dimethylbenzene",5.8,4.7,,silicalite-1 (A),MFI,∞,,,,2.10E-11,m2/s,473,K,,,,,,,Frequency Response (FR),diffusion_component: D01; process: diffusion along straight channel direction,Experimental,FR
10.1016_j.micromeso.2007.04.036,10.1016/j.micromeso.2007.04.036,methane,3.8,3.8,,CHA,CHA,,,,,2.10E-11,m2/s,,K,,,,,,,Molecular Dynamics,,Computational,MD
10.1016_j.seppur.2024.130056,10.1016/j.seppur.2024.130056,water,2.65,4.1,,3A,LTA-K,,,,,2.12E-11,m2/s,373,K,,,2,molecules/cage,,,Molecular Dynamics (ReaxFF),diffusion_type: corrected,Computational,MD
10.1016_j.apt.2021.03.037,10.1016/j.apt.2021.03.037,toluene,5.85,4.7,,SiMZ5,MFI-H,40.5,H+,,,2.16E-11,m2/s,723,K,,,64,molecules,,,Molecular Dynamics,,Computational,MD
10.1016_j.fuel.2021.122427,10.1016/j.fuel.2021.122427,methane,3.8,6.5,,MOR,MOR,,,,,2.20E-11,m2/s,498,K,,,,,,,Molecular Dynamics,simulation_type: multicomponent,Computational,MD
10.1016_s1387-1811(02)00400-6,10.1016/s1387-1811(02)00400-6,benzene,5.35,7.4,,NaY,FAU-NaY,,,,,2.20E-11,m2/s,500,K,,,4.5,molecules per supercage,,,QENS,source: QENS,Experimental,QENS
10.3390_pr14030542,10.3390/pr14030542,ethane,4.0,3.8,,CaCHA,CHA-Ca,,,,,2.25E-11,m2/s,303,K,,,,,1,bar,Molecular Dynamics,relative_humidity: 20%,Computational,MD
10.1016_j.micromeso.2022.111926,10.1016/j.micromeso.2022.111926,benzene,5.35,4.7,binary mixture with CH3OH,CH3-ZSM-5,MFI-CH3,47,,,,2.27E-11,m2/s,673,K,,,4,molecules/supercell,,,Molecular Dynamics,mixture: C6H6+CH3OH,Computational,MD
10.1016_j.ces.2022.118386,10.1016/j.ces.2022.118386,"nitrogen, decane",,7.1,,LTL zeolite,LTL,,,,,2.28E-11,m2/s,,K,,,,,1.01325,bar,Computational Fluid Dynamics (CFD),tensor_type: original; component: yx,Computational,Other
10.1016_j.seppur.2024.130056,10.1016/j.seppur.2024.130056,water,2.65,4.1,,3A,LTA-K,,,,,2.30E-11,m2/s,373,K,,,2,molecules/cage,,,Molecular Dynamics (ReaxFF),diffusion_type: apparent,Computational,MD
10.1016_s1387-1811(00)00335-8,10.1016/s1387-1811(00)00335-8,"1,4-dimethylbenzene",5.8,7.4,,NaX,FAU-NaX,1.25,,,,2.30E-11,m2/s,350,K,,,1,molecules/supercage,,,QENS,,Experimental,QENS
10.1002_cmtd.202400006,10.1002/cmtd.202400006,carbon dioxide,3.3,7.4,,13X,FAU-NaX,,,,,2.30E-11,m2/s,308,K,,,,,0.02,bar,frequency response (FR),sample: small/400mg; diffusion_type: micropore,Experimental,FR
10.3390_membranes,10.3390/membranes,hexane,4.3,4.7,,S-1_S,MFI,,,,,2.30E-11,m2/s,373,K,,,1.73,kmol/m3,1,bar,vapor permeation test,pore_connectivity: 60%; membrane_thickness: 4.0 ?m,Experimental,Membrane Permeation
10.3390_pr14030542,10.3390/pr14030542,propane,4.3,4.1,,HLTA,LTA-H,,,,,2.34E-11,m2/s,303,K,,,,,1,bar,Molecular Dynamics,relative_humidity: 60%,Computational,MD
10.1016_j.ces.2026.123652,10.1016/j.ces.2026.123652,propane,4.3,4.1,,5A,LTA-Ca,1,,,,2.34E-11,m2/s,323,K,,,46,molecules/unit cell,1,bar,Molecular Dynamics,,Computational,MD
10.1016_j.ces.2008.01.023,10.1016/j.ces.2008.01.023,"ethanol, water",,4.1,8-9 wt% water in ethanol,NaA-ZA4,LTA-Na,,,,,2.35E-11,m2/s,323,K,,,,,1,bar,Pervaporation,,Experimental,Membrane Permeation
10.1016_j.micromeso.2022.112393,10.1016/j.micromeso.2022.112393,benzaldehyde,6,4.7,,hierarchical H-ZSM-5,MFI-H,23,,,,2.35E-11,m2/s,373,K,,,,,,,Molecular Dynamics,mixture: co-adsorption with 2-butanone; total_loading: 10 molecules/supercell; composition_not_specified,Computational,MD
10.1039_d3va00078h,10.1039/d3va00078h,trichlorosilane,,6.5,,MOR,MOR,,,,,2.35E-11,m2/s,,K,,,1,molecules/cell,,,Molecular Dynamics,statistic: minimum,Computational,MD
10.1016_j.fuel.2024.131287,10.1016/j.fuel.2024.131287,"ethylbenzene, octane",,7.4,,NaY,FAU-NaY,50,,,,2.38E-11,m2/s,313,K,,,25,molecules/UC,,,Molecular Dynamics,adsorption_mode: binary-component,Computational,MD
10.1016_j.jcat.2015.10.024,10.1016/j.jcat.2015.10.024,1-ethyl-4-methylbenzene,6.2,5.8,,ITQ-39,ITN,,,,,2.40E-11,m2/s,300,K,,,16,molecules per 2×2×1 supercell,,,Molecular dynamics,direction: x,Computational,MD
10.2516_ogst_2009065,10.2516/ogst/2009065,heptane,4.5,4.7,,silicalite-1,MFI-H,,,,,2.40E-11,m2/s,300,K,,,6.3,molecules/u.c.,,,QENS,diffusion_type: D_11,Experimental,QENS
10.1016_j.ces.2022.117733_SI,10.1016/j.ces.2022.117733,toluene,5.85,7.4,,Raw Zeolite Y,FAU-NaY,,,,,2.40E-11,m2/s,353,K,0.0001,mol/L,,,,,ZLC,particle_size: 180 μm; limitation: not limiting,Experimental,ZLC
10.1016_j.seppur.2024.130056,10.1016/j.seppur.2024.130056,water,2.65,4.1,,3A,LTA-K,,,,,2.41E-11,m2/s,393,K,,,2,molecules/cage,,,Molecular Dynamics (ReaxFF),diffusion_type: microporous,Computational,MD
10.3390_pr14030542,10.3390/pr14030542,ethane,4.0,3.8,,NaCHA,CHA-Na,,,,,2.42E-11,m2/s,303,K,,,,,1,bar,Molecular Dynamics,relative_humidity: 20%,Computational,MD
10.1016_j.fuel.2021.122427,10.1016/j.fuel.2021.122427,benzene,5.35,4.7,,MFI,MFI,,,,,2.45E-11,m2/s,1098,K,,,,,,,Molecular Dynamics,simulation_type: single,Computational,MD
10.1002_ceat.270110155,10.1002/ceat.270110155,argon,3.4,6.5,,Zeolon 900 H,MOR-H,,,,,2.48E-11,m2/s,353,K,,,,,,,Chromatography,condition: without methanol,Experimental,Column Dynamics
10.1016_j.jcat.2015.10.024,10.1016/j.jcat.2015.10.024,2-methylbut-2-ene,5,5.8,,ITQ-39,ITN,,,,,2.50E-11,m2/s,600,K,,,16,molecules per 2×2×1 supercell,,,Molecular dynamics,direction: x,Computational,MD
10.1016_j.micromeso.2021.110903,10.1016/j.micromeso.2021.110903,water,2.65,4.1,,Na-A,LTA-Na,1,,,,2.50E-11,m2/s,330,K,,,120,molecules/unit cell,,,Molecular Dynamics,Hg2+: present,Computational,MD
10.5286_isis.e.87772,10.5286/isis.e.87772,"benzene-1,2-diol",6.2,6.6,,H-Beta,BEA-H,15,H+,,,2.50E-11,m2/s,393,K,,,4,molecules/unit cell,,,Molecular Dynamics,,Computational,MD
10.3390_pr14030542,10.3390/pr14030542,methane,3.8,3.8,,HCHA,CHA-H,,,,,2.53E-11,m2/s,303,K,,,,,1,bar,Molecular Dynamics,relative_humidity: 20%,Computational,MD
10.1016_j.chroma.2012.08.079,10.1016/j.chroma.2012.08.079,2-methylpropane,5,6.6,,BEA(S),BEA,11,,,,2.57E-11,m2/s,343,K,,,,,,,Reversed-Flow Inverse Gas Chromatography (RF-GC),coefficient_type: surface; surface_coverage: θ → 1,Experimental,Column Dynamics
10.1016_s0040-6031(99)00280-4,10.1016/s0040-6031(99)00280-4,"ammonium, potassium",,3.1,,clinoptilolite,HEU,,,,,2.58E-11,m2/s,298,K,0.1,mol/L,,,,,ion exchange kinetics,analysis_method: BBK,Experimental,Uptake/Release
10.1016_j.energy.2025.137012,10.1016/j.energy.2025.137012,ethylene oxide,,6.6,1:1:1:1:1,Fe2+-BEA,BEA-Fe2+,15,Fe2+,,,2.58E-11,m2/s,698,K,,,6,molecules/simulation cell,,,Molecular Dynamics,diffusion_system: multi-component,Computational,MD
10.1016_j.seppur.2024.130056,10.1016/j.seppur.2024.130056,water,2.65,4.1,,3A,LTA-K,,,,,2.60E-11,m2/s,393,K,,,2,molecules/cage,,,Molecular Dynamics (ReaxFF),diffusion_type: corrected,Computational,MD
10.1016_s1387-1811(00)00290-0,10.1016/s1387-1811(00)00290-0,propane,4.3,4.6,,theta-1,TON-H,,,,,2.60E-11,m2/s,373,K,,,0.79,molecules/100 u.c.,0.001067,bar,frequency response,,Experimental,FR
10.1039_c8ra07434h,10.1039/c8ra07434h,methyl oleate,,4.7,,R_D_NH3/TPAOH,MFI,,,,,2.60E-11,m2/s,298,K,,,,,,,PFG-NMR,diffusion_component: D2; diffusion_time: 40 ms,Experimental,PFG NMR
10.1016_s0009-2509(99)00189-x,10.1016/s0009-2509(99)00189-x,ethylbenzene,6,4.7,,silicalite,MFI,>20000,,,,2.61E-11,m2/s,455,K,,,,,0.0013,bar,ZLC,model: Eq.17 size distribution; fit_type: full-time; F: 10 ml/min,Experimental,ZLC
10.1016_j.energy.2025.137012,10.1016/j.energy.2025.137012,propene,4.5,6.6,1:1:1:1:1,Fe2+-BEA,BEA-Fe2+,15,Fe2+,,,2.61E-11,m2/s,398,K,,,6,molecules/simulation cell,,,Molecular Dynamics,diffusion_system: multi-component,Computational,MD
10.1039_d4cy00321g,10.1039/d4cy00321g,4-methylphenol,,6.6,,H-beta,BEA-H,12.5,,,,2.62E-11,m2/s,370,K,,,10,wt%,,,Molecular Dynamics,,Computational,MD
10.1016_s0009-2509(99)00189-x,10.1016/s0009-2509(99)00189-x,ethylbenzene,6,4.7,,silicalite,MFI,>20000,,,,2.63E-11,m2/s,455,K,,,,,0.0013,bar,ZLC,model: Eq.16 uniform slabs; fit_type: full-time; F: 10 ml/min,Experimental,ZLC
10.1016_j.chroma.2012.08.079,10.1016/j.chroma.2012.08.079,2-methylpropane,5,6.6,,BEA(PQ),BEA,16,,,,2.65E-11,m2/s,343,K,,,,,,,Reversed-Flow Inverse Gas Chromatography (RF-GC),coefficient_type: surface; surface_coverage: θ → 1,Experimental,Column Dynamics
10.1016_j.apt.2021.03.037,10.1016/j.apt.2021.03.037,toluene,5.85,4.7,,MZ5,MFI-H,39.6,H+,,,2.65E-11,m2/s,723,K,,,128,molecules,,,Molecular Dynamics,,Computational,MD
10.1016_j.jcat.2006.05.034,10.1016/j.jcat.2006.05.034,"1,2,4-trimethylbenzene",6.8,5.13,,ITQ-13,ITH,,,,,2.70E-11,m2/s,650,K,,,0.022,molecules per SiO2,,,Molecular Dynamics,,Computational,MD
10.1016_j.jcat.2019.07.010,10.1016/j.jcat.2019.07.010,methane,3.8,4.8,,SAPO-35,LEV,,,,,2.70E-11,m2/s,298,K,,,2,molecules/cavity,,,PFG NMR,,Experimental,PFG NMR
10.1016_s1387-1811(00)00335-8,10.1016/s1387-1811(00)00335-8,"1,3-dimethylbenzene",6.8,7.4,,NaX,FAU-NaX,1.25,,,,2.70E-11,m2/s,350,K,,,2,molecules/supercage,,,QENS,,Experimental,QENS
10.1016_j.micromeso.2007.04.036,10.1016/j.micromeso.2007.04.036,krypton,3.6,3.8,,CHA,CHA,,,,,2.70E-11,m2/s,,K,,,,,,,Molecular Dynamics,,Computational,MD
10.1016_j.jcat.2018.09.010,10.1016/j.jcat.2018.09.010,methane,3.8,3.8,,SAPO-34,CHA,,,,,2.71E-11,m2/s,298,K,,,0.5,molecules/cage,,,1H PFG NMR,time_on_stream: 18 min; coke_amount: 8.1 wt%,Experimental,PFG NMR
10.1016_s0040-6031(99)00280-4,10.1016/s0040-6031(99)00280-4,"ammonium, sodium",,3.1,,clinoptilolite,HEU,,,,,2.71E-11,m2/s,298,K,0.1,mol/L,,,,,ion exchange kinetics,analysis_method: BBK,Experimental,Uptake/Release
10.1039_d1cy02001c,10.1039/d1cy02001c,methanol,3.6,4.69,,siliceous FER,FER-H,,,,,2.72E-11,m2/s,400,K,,,4,molecules/unit cell,,,Molecular Dynamics,,Computational,MD
10.1016_j.memsci.2005.10.031,10.1016/j.memsci.2005.10.031,dioxygen,3.46,7.1,,Zeolite L,LTL-K,,,,,2.73E-11,m2/s,308,K,,,,,4.053,bar,time lag method,PDMS (wt%): 22; zeolite_loading (wt%): 20,Experimental,Membrane Permeation
10.1016_s0009-2509(99)00189-x,10.1016/s0009-2509(99)00189-x,benzene,5.35,4.7,,silicalite,MFI,>20000,,,,2.74E-11,m2/s,455,K,,,,,0.0034,bar,ZLC,model: Eq.19 size distribution + apparatus; fit_type: full-time; F: 15 ml/min,Experimental,ZLC
10.3390_pr14030542,10.3390/pr14030542,carbon dioxide,3.3,6.6,,BETA-25,BEA-H,,,,,2.75E-11,m2/s,303,K,,,,,1,bar,Molecular Dynamics,relative_humidity: 20%,Computational,MD
10.1016_s0040-6031(99)00280-4,10.1016/s0040-6031(99)00280-4,"ammonium, potassium",,3.1,,clinoptilolite,HEU,,,,,2.76E-11,m2/s,298,K,0.1,mol/L,,,,,ion exchange kinetics,analysis_method: CH,Experimental,Uptake/Release
10.1016_j.micromeso.2014.09.009,10.1016/j.micromeso.2014.09.009,water,2.65,4.1,,LTA-3A,LTA-K,1,,,,2.77E-11,m2/s,503,K,,,224,molecules/unit cell,,,Molecular Dynamics,,Computational,MD
10.3390_pr14030542,10.3390/pr14030542,carbon dioxide,3.3,3.8,,HCHA,CHA-H,,,,,2.78E-11,m2/s,303,K,,,,,1,bar,Molecular Dynamics,relative_humidity: 90%,Computational,MD
10.1039_c8ra07434h,10.1039/c8ra07434h,methyl oleate,,4.7,,R_D_NH3/TPAOH,MFI,,,,,2.80E-11,m2/s,298,K,,,,,,,PFG-NMR,diffusion_component: D2; diffusion_time: 8 ms,Experimental,PFG NMR
10.1515_revce-2021-,10.1515/revce-2021-,ethanol,4.3,3.8,,SAPO-34,CHA,,,,,2.81E-11,m2/s,428,K,,,,,,,Molecular Dynamics,,Computational,MD
10.1016_j.seppur.2024.130056,10.1016/j.seppur.2024.130056,water,2.65,4.1,,3A,LTA-K,,,,,2.82E-11,m2/s,393,K,,,2,molecules/cage,,,Molecular Dynamics (ReaxFF),diffusion_type: apparent,Computational,MD
10.1016_s0009-2509(99)00189-x,10.1016/s0009-2509(99)00189-x,ethylbenzene,6,4.7,,silicalite,MFI,>20000,,,,2.87E-11,m2/s,485,K,,,,,0.0013,bar,ZLC,model: Eq.19 size distribution + apparatus; fit_type: full-time; F: 10 ml/min,Experimental,ZLC
10.1016_j.memsci.2018.12.021,10.1016/j.memsci.2018.12.021,xenon,4.9,3.8,,SAPO-34,CHA,,,,,2.90E-11,m2/s,298,K,,,,,1.38,bar,Membrane permeation (Fick's law),membrane_id: M1,Experimental,Membrane Permeation
10.3762_bjnano.10.200,10.3762/bjnano.10.200,triolein,,7.6,,C-P-ETS-10/60,ETT,,,,,2.90E-11,m2/s,403,K,,,,,,,PFG NMR,diffusion_mode: intermediate (between ETS-10 crystals/film diffusion on crystal surface),Experimental,PFG NMR
10.1039_c8ra07434h,10.1039/c8ra07434h,methyl oleate,,4.7,,R_D_NH3/TPAOH,MFI,,,,,2.90E-11,m2/s,298,K,,,,,,,PFG-NMR,diffusion_component: D2; diffusion_time: 18 ms,Experimental,PFG NMR
10.1016_j.chemgeo.2025.123203,10.1016/j.chemgeo.2025.123203,sodium-22(1+),,1.6,,analcime,ANA-Na,,,,,2.90E-11,m2/s,,K,862,kBq/L,,,1,bar,through-diffusion,facies: reduced,Experimental,Membrane Permeation
10.3390_pr14030542,10.3390/pr14030542,carbon dioxide,3.3,4.1,,CaLTA,LTA-Ca,,,,,2.92E-11,m2/s,303,K,,,,,1,bar,Molecular Dynamics,relative_humidity: 20%,Computational,MD
10.1016_j.cattod.2005.12.006,10.1016/j.cattod.2005.12.006,water,2.65,4.1,,NaA,LTA-Na,,,,,2.97E-11,m2/s,333,K,,,,,,,Pervaporation,source: Table 4,Experimental,Membrane Permeation
10.1016_j.cattod.2005.12.006,10.1016/j.cattod.2005.12.006,water,2.65,4.1,,NaA,LTA-Na,,,,,2.97E-11,m2/s,333,K,,,,,,,Pervaporation,source: Table 6,Experimental,Membrane Permeation
10.1016_j.cattod.2005.12.006,10.1016/j.cattod.2005.12.006,water,2.65,4.1,,NaA,LTA-Na,,,,,2.97E-11,m2/s,333,K,,,,,,,Pervaporation,source: text,Experimental,Membrane Permeation
10.3390_pr14030542,10.3390/pr14030542,carbon dioxide,3.3,3.8,,CaCHA,CHA-Ca,,,,,2.98E-11,m2/s,303,K,,,,,1,bar,Molecular Dynamics,relative_humidity: 90%,Computational,MD
10.1016_s0040-6031(99)00280-4,10.1016/s0040-6031(99)00280-4,"ammonium, sodium",,3.1,,clinoptilolite,HEU,,,,,2.99E-11,m2/s,298,K,0.1,mol/L,,,,,ion exchange kinetics,analysis_method: CH,Experimental,Uptake/Release
10.1016_j.jcat.2015.10.024,10.1016/j.jcat.2015.10.024,2-methylbut-2-ene,5,5.8,,ITQ-39,ITN,,,,,3.00E-11,m2/s,600,K,,,16,molecules per 2×2×1 supercell,,,Molecular dynamics,direction: y,Computational,MD
10.1016_j.jcat.2015.10.024,10.1016/j.jcat.2015.10.024,1-ethyl-3-methylbenzene,6.2,5.8,,ITQ-39,ITN,,,,,3.00E-11,m2/s,600,K,,,16,molecules per 2×2×1 supercell,,,Molecular dynamics,direction: x,Computational,MD
10.1016_j.jcat.2015.10.024,10.1016/j.jcat.2015.10.024,1-ethyl-3-methylbenzene,6.2,5.8,,ITQ-39,ITN,,,,,3.00E-11,m2/s,600,K,,,16,molecules per 2×2×1 supercell,,,Molecular dynamics,direction: y,Computational,MD
10.1016_j.jcat.2015.10.024,10.1016/j.jcat.2015.10.024,1-ethyl-3-methylbenzene,6.2,5.8,,ITQ-39,ITN,,,,,3.00E-11,m2/s,600,K,,,16,molecules per 2×2×1 supercell,,,Molecular dynamics,direction: z,Computational,MD
10.1016_j.jmgm.2023.108555,10.1016/j.jmgm.2023.108555,propene,4.5,3.8,4:02:02,SAPO-34,CHA,,,,,3.00E-11,m2/s,833,K,,,,,,,Molecular Dynamics,mixture_system: propylene-ethylene-methanol; mode: mixture,Computational,MD
10.1016_j.seppur.2015.02.033,10.1016/j.seppur.2015.02.033,water,2.65,4.1,,4A,LTA-Na,,,,,3.00E-11,m2/s,298,K,1974,mol/L,,,1,bar,Breakthrough curve fitting,,Experimental,Column Dynamics
