Repository: leipeng66666/diffagent

# 表格数据可视化问答AI Agent

一个专门针对表格数据的智能可视化问答系统，能够理解自然语言查询，自动分析数据，并生成专业的可视化图表。

## 🌟 核心特性

### 智能语义解析
- **实体识别**: 自动识别查询中的关键实体（如"二氧化碳"、"温度"等）
- **条件提取**: 智能解析查询条件（如"大于100"、"包含CO2"等）
- **意图识别**: 理解用户的分析意图（趋势分析、对比分析、分布分析等）
- **单位识别**: 智能识别和转换各种单位（温度、压力、浓度等）⭐

### 同义词映射系统
- **智能列匹配**: 将自然语言实体映射到表格列名
- **多语言支持**: 支持中英文同义词映射
- **自定义扩展**: 支持添加领域特定的同义词

### 混合RAG策略
- **关键词检索**: 基于TF-IDF的精确匹配
- **向量检索**: 基于语义相似度的深度匹配
- **混合融合**: 结合两种检索策略获得最佳结果

### 专业可视化
- **自动图表推荐**: 根据数据特征和查询需求推荐合适的图表类型
- **多种图表类型**: 支持直方图、散点图、柱状图、饼图、热力图等
- **交互式图表**: 支持Plotly交互式可视化

File: data/consolidated_cleand.csv (part 11 of 26)
filename,doi,guest_molecule,KD_A,PLD_A,guest_composition,zeolite_name,std_zeolite_name,si_al_ratio,modified_ion,loading_value,loading_unit,diffusion_coefficient_value,diffusion_coefficient_unit,temperature_value,temperature_unit,concentration_value,concentration_unit,adsorption_loading_value,adsorption_loading_unit,pressure_value,pressure_unit,experimental_method,distinguishing_variable,method_type,method_category
10.1016_j.seppur.2015.02.033,10.1016/j.seppur.2015.02.033,water,2.65,4.1,,4A,LTA-Na,,,,,3.00E-11,m2/s,298,K,,,,,1,bar,Breakthrough curve fitting,source: Table 4,Experimental,Column Dynamics
10.1039_c8ra07434h,10.1039/c8ra07434h,methyl oleate,,4.7,,D_NH3/TPAOH,MFI,,,,,3.00E-11,m2/s,298,K,,,,,,,PFG-NMR,diffusion_component: D2; diffusion_time: 18 ms,Experimental,PFG NMR
10.1039_c8ra07434h,10.1039/c8ra07434h,methyl oleate,,4.7,,R_D_NH3/TPAOH,MFI,,,,,3.00E-11,m2/s,298,K,,,,,,,PFG-NMR,diffusion_component: D2; diffusion_time: 160 ms,Experimental,PFG NMR
10.1021_acscatal.0c03138,10.1021/acscatal.0c03138,3-methylhexane,,4.7,,ZSM-5,MFI-H,,,,,3.00E-11,m2/s,528,K,,,0,,,,Transition State Theory,,Computational,Other
10.1016_j.mtcomm.2026.115822,10.1016/j.mtcomm.2026.115822,methane,3.8,3.8,,CHA (all-silica) zeolite,CHA,,,,,3.00E-11,m2/s,300,K,,,,,,,Molecular Dynamics,,Computational,MD
10.1016_j.ces.2008.01.023,10.1016/j.ces.2008.01.023,"ethanol, water",,4.1,8-9 wt% water in ethanol,NaA-ZA3,LTA-Na,,,,,3.01E-11,m2/s,323,K,,,,,1,bar,Pervaporation,,Experimental,Membrane Permeation
10.3390_pr14030542,10.3390/pr14030542,propane,4.3,4.1,,CaLTA,LTA-Ca,,,,,3.02E-11,m2/s,303,K,,,,,1,bar,Molecular Dynamics,relative_humidity: 60%,Computational,MD
10.3390_pr14030542,10.3390/pr14030542,carbon dioxide,3.3,7.4,,CaFAU,FAU-Ca,,,,,3.07E-11,m2/s,303,K,,,,,1,bar,Molecular Dynamics,relative_humidity: 20%,Computational,MD
10.1039_d4cy00321g,10.1039/d4cy00321g,4-methylphenol,,7.4,,H-Y,FAU-HY,15,,,,3.08E-11,m2/s,370,K,,,10,wt%,,,Molecular Dynamics,,Computational,MD
10.1002_chem.201600983,10.1002/chem.201600983,propane,4.3,4.1,,SiGe-ITQ-29 (S1),LTA,,,,,3.10E-11,m2/s,450,K,,,,,,,Molecular Dynamics,framework_model: flexible,Computational,MD
10.3390_app14083511,10.3390/app14083511,rubidium(1+),,4.1,,alkali-activated brick composite (Na-A/Na-P),LTA&GIS,1,,,,3.11E-11,m2/s,298,K,0.002,mol/L,,,1,bar,Batch adsorption kinetics (Weber-Morris/diffusion modeling),diffusion_coefficient_type: D_eff; kinetic_stage: second W-M stage,Experimental,Uptake/Release
10.1016_j.seppur.2024.130056,10.1016/j.seppur.2024.130056,water,2.65,4.1,,3A,LTA-K,,,,,3.12E-11,m2/s,413,K,,,2,molecules/cage,,,Molecular Dynamics (ReaxFF),diffusion_type: microporous,Computational,MD
10.1016_j.jmgm.2023.108555,10.1016/j.jmgm.2023.108555,methanol,3.6,3.8,,SAPO-34,CHA,,,,,3.20E-11,m2/s,633,K,,,,,,,Molecular Dynamics,mode: pure_component,Computational,MD
10.1016_s1387-1811(00)00335-8,10.1016/s1387-1811(00)00335-8,"1,3-dimethylbenzene",6.8,7.4,,NaX,FAU-NaX,1.25,,,,3.20E-11,m2/s,400,K,,,1,molecules/supercage,,,QENS,,Experimental,QENS
10.1016_j.micromeso.2010.02.011,10.1016/j.micromeso.2010.02.011,nitrogen,3.64,3.65,,DD3R,DDR-H,,,,,3.20E-11,m2/s,303,K,,,,,,,membrane permeation,,Experimental,Membrane Permeation
10.1016_j.jwpe.2021.102234,10.1016/j.jwpe.2021.102234,ammonia,2.6,3.1,,clinoptilolite,HEU,,,,,3.20E-11,m2/s,,K,400,mol/L,,,,,Batch kinetic adsorption,diffusion_type: film,Experimental,Uptake/Release
10.1016_j.est.2026.121069,10.1016/j.est.2026.121069,water,2.65,,,Zeolite 2,Zeolite 2,,,,,3.20E-11,m2/s,293,K,,,,,,,Dynamic Vapor Sorption (DVS),relative_humidity_step: 0% to 30%,Experimental,Uptake/Release
10.1021_acs.jpcc.5b06010_SI,10.1021/acs.jpcc.5b06010,pentadecafluorooctanoic acid,8.0,,,IMF,IMF,,,,,3.20E-11,m2/s,298,K,,,,,,,Molecular Dynamics,,Computational,MD
10.1016_j.micromeso.2005.02.004,10.1016/j.micromeso.2005.02.004,toluene,5.85,4.7,,ZSM-5,MFI-H,,,,,3.26E-11,m2/s,,K,,,,,,,Molecular Dynamics,,Computational,MD
10.1002_er.4545,10.1002/er.4545,dodecane,5.2,7.4,,HY,FAU-HY,,Pt,0.5,wt%,3.28E-11,m2/s,623,K,,,,,1.01325,bar,Calculated,,Computational,Other
10.1016_s0021-9517(03)00053-8,10.1016/s0021-9517(03)00053-8,naphthalen-1-amine,6.5,6.3,,ITQ-17,BEC-H,,,,,3.30E-11,m2/s,450,K,,,,,,,Molecular Dynamics,,Computational,MD
10.1016_j.powtec.2022.118207,10.1016/j.powtec.2022.118207,stilbene,7,4.7,,ZSM-5,MFI-H,,,,,3.30E-11,m2/s,353,K,0.0001,mol/L,,,,,ZLC,geometry: sphere; radius: 45 μm; diffusion_constant_type: apparent,Experimental,ZLC
10.2516_ogst_2009065,10.2516/ogst/2009065,hexane,4.3,4.7,,silicalite-1,MFI-H,,,,,3.30E-11,m2/s,300,K,,,7,molecules/u.c.,,,QENS,diffusion_type: D_self; isotope: C6D14,Experimental,QENS
10.3390_pr11102987,10.3390/pr11102987,nitrogen dioxide,,7.4,,13X,FAU-NaX,,,,,3.30E-11,m2/s,283,K,,,,,,,Molecular Dynamics,,Computational,MD
10.1016_j.est.2026.121069,10.1016/j.est.2026.121069,water,2.65,,,Zeolite 1,Zeolite 1,,,,,3.30E-11,m2/s,293,K,,,,,,,Dynamic Vapor Sorption (DVS),relative_humidity_step: 0% to 30%,Experimental,Uptake/Release
10.1016_j.micromeso.2022.112393,10.1016/j.micromeso.2022.112393,1-hydroxy-1-phenylpentan-3-one,7,4.7,,hierarchical H-ZSM-5,MFI-H,23,,,,3.31E-11,m2/s,373,K,,,10,molecules/supercell,,,Molecular Dynamics,water_presence: no,Computational,MD
10.1016_j.seppur.2024.130056,10.1016/j.seppur.2024.130056,water,2.65,4.1,,3A,LTA-K,,,,,3.36E-11,m2/s,413,K,,,2,molecules/cage,,,Molecular Dynamics (ReaxFF),diffusion_type: corrected,Computational,MD
10.1016_j.apt.2021.03.037,10.1016/j.apt.2021.03.037,toluene,5.85,4.7,,SiMZ5,MFI-H,40.5,H+,,,3.37E-11,m2/s,723,K,,,32,molecules,,,Molecular Dynamics,,Computational,MD
10.1016_j.energy.2025.137012,10.1016/j.energy.2025.137012,propene,4.5,6.6,1:1:1:1:1,Fe2+-BEA,BEA-Fe2+,15,Fe2+,,,3.37E-11,m2/s,298,K,,,6,molecules/simulation cell,,,Molecular Dynamics,diffusion_system: multi-component,Computational,MD
10.1016_j.micromeso.2021.110903,10.1016/j.micromeso.2021.110903,water,2.65,4.1,,Na-A,LTA-Na,1,,,,3.40E-11,m2/s,300,K,,,120,molecules/unit cell,,,Molecular Dynamics,Hg2+: absent,Computational,MD
10.1016_j.micromeso.2022.111926,10.1016/j.micromeso.2022.111926,benzene,5.35,4.7,,CH3-ZSM-5,MFI-CH3,47,,,,3.44E-11,m2/s,673,K,,,4,molecules/supercell,,,Molecular Dynamics,,Computational,MD
10.3390_pr14030542,10.3390/pr14030542,carbon dioxide,3.3,3.8,,NaCHA,CHA-Na,,,,,3.47E-11,m2/s,303,K,,,,,1,bar,Molecular Dynamics,relative_humidity: 60%,Computational,MD
10.1016_s0040-6031(99)00280-4,10.1016/s0040-6031(99)00280-4,"ammonium, potassium",,3.1,,clinoptilolite,HEU,,,,,3.48E-11,m2/s,298,K,0.1,mol/L,,,,,ion exchange kinetics,analysis_method: BR,Experimental,Uptake/Release
10.1016_s1387-1811(00)00335-8,10.1016/s1387-1811(00)00335-8,"1,4-dimethylbenzene",5.8,7.4,,NaX,FAU-NaX,1.25,,,,3.50E-11,m2/s,350,K,,,2,molecules/supercage,,,QENS,,Experimental,QENS
10.1016_s1387-1811(00)00335-8,10.1016/s1387-1811(00)00335-8,"1,4-dimethylbenzene",5.8,7.4,,NaX,FAU-NaX,1.25,,,,3.50E-11,m2/s,400,K,,,1,molecules/supercage,,,QENS,,Experimental,QENS
10.2516_ogst_2009065,10.2516/ogst/2009065,hexane,4.3,4.7,,silicalite-1,MFI-H,,,,,3.50E-11,m2/s,300,K,,,7,molecules/u.c.,,,QENS,diffusion_type: D_11,Experimental,QENS
10.1016_j.jcat.2018.09.010,10.1016/j.jcat.2018.09.010,methane,3.8,3.8,,SAPO-34,CHA,,,,,3.53E-11,m2/s,298,K,,,0.5,molecules/cage,,,1H PFG NMR,time_on_stream: 10 min; coke_amount: 7.4 wt%,Experimental,PFG NMR
10.1016_j.micromeso.2024.113483_SI,10.1016/j.micromeso.2024.113483,glutamic acid,,3.1,,NaP1-Fe3O4-La(OH)3,GIS-NaP1,,"Fe, La",,,3.54E-11,m2/s,,K,20,?g/L,,,,,Adsorption Kinetics Modeling,model: FPCDSD; diffusion_type: pore; system: ternary,Experimental,Uptake/Release
10.1016_s1387-1811(00)00335-8,10.1016/s1387-1811(00)00335-8,"1,3-dimethylbenzene",6.8,7.4,,NaX,FAU-NaX,1.25,,,,3.60E-11,m2/s,350,K,,,3,molecules/supercage,,,QENS,,Experimental,QENS
10.3390_pr14030542,10.3390/pr14030542,carbon dioxide,3.3,3.8,,NaCHA,CHA-Na,,,,,3.60E-11,m2/s,303,K,,,,,1,bar,Molecular Dynamics,relative_humidity: 90%,Computational,MD
10.1016_s0009-2509(99)00189-x,10.1016/s0009-2509(99)00189-x,ethylbenzene,6,4.7,,silicalite,MFI,>20000,,,,3.61E-11,m2/s,485,K,,,,,0.0013,bar,ZLC,model: Eq.17 size distribution; fit_type: long-time; F: 10 ml/min,Experimental,ZLC
10.1016_j.jcat.2015.10.024,10.1016/j.jcat.2015.10.024,2-(3-methylphenyl)octane,7.5,5.8,,ITQ-39,ITN,,,,,3.62E-11,m2/s,900,K,,,12,molecules per 2×2×1 supercell,,,Molecular dynamics,,Computational,MD
10.1016_j.seppur.2024.130056,10.1016/j.seppur.2024.130056,water,2.65,4.1,,3A,LTA-K,,,,,3.64E-11,m2/s,413,K,,,2,molecules/cage,,,Molecular Dynamics (ReaxFF),diffusion_type: apparent,Computational,MD
10.1016_s0009-2509(99)00189-x,10.1016/s0009-2509(99)00189-x,ethylbenzene,6,4.7,,silicalite,MFI,>20000,,,,3.67E-11,m2/s,485,K,,,,,0.0013,bar,ZLC,model: Eq.16 uniform slabs; fit_type: long-time; F: 10 ml/min,Experimental,ZLC
10.1016_j.apt.2021.03.037,10.1016/j.apt.2021.03.037,toluene,5.85,4.7,,MZ5,MFI-H,39.6,H+,,,3.70E-11,m2/s,723,K,,,64,molecules,,,Molecular Dynamics,,Computational,MD
10.1002_anie.202409288,10.1002/anie.202409288,heptene,4.9,4.7,,Pt@Hie-TS-1,MFI,,Pt,0.8,wt%,3.70E-11,m2/s,,K,,,,,,,Molecular Dynamics,,Computational,MD
10.1016_s1387-1811(99)00119-5,10.1016/s1387-1811(99)00119-5,ethane,4,4.7,,H-ZSM-5,MFI-H,,,,,3.71E-11,m2/s,213,K,,,,,,,PFG-NMR,,Experimental,PFG NMR
10.1016_j.cep.2023.109294,10.1016/j.cep.2023.109294,propane,4.3,6.4,"90% propylene, 10% propane",IFR,IFR,,,,,3.72E-11,m2/s,300,K,,,,,10,bar,Molecular Dynamics,,Computational,MD
10.3390_pr14030542,10.3390/pr14030542,propane,4.3,4.1,,HLTA,LTA-H,,,,,3.75E-11,m2/s,303,K,,,,,1,bar,Molecular Dynamics,relative_humidity: 90%,Computational,MD
10.26434_chemrxiv-2024-wpr4m,10.26434/chemrxiv-2024-wpr4m,methanol,3.6,4.7,,ZSM-5 (25),MFI-H,25,,,,3.76E-11,m2/s,,K,5,vol%,,,0.01,bar,Particle-resolved transient microkinetic model (TPD),scale: bed,Computational,Other
10.3390_pr14030542,10.3390/pr14030542,ethane,4.0,4.7,,ZSM5-300,MFI-H,,,,,3.78E-11,m2/s,303,K,,,,,1,bar,Molecular Dynamics,relative_humidity: 0%,Computational,MD
10.1016_j.micromeso.2024.113483_SI,10.1016/j.micromeso.2024.113483,aminomethylphosphonic acid,,3.1,,NaP1-Fe3O4-La(OH)3,GIS-NaP1,,"Fe, La",,,3.78E-11,m2/s,,K,20,?g/L,,,,,Adsorption Kinetics Modeling,model: FPCDSD; diffusion_type: pore; system: ternary,Experimental,Uptake/Release
10.1021_acs.jpcc.5b06010_SI,10.1021/acs.jpcc.5b06010,pentadecafluorooctanoic acid,8.0,4.7,,MFI,MFI,,,,,3.78E-11,m2/s,298,K,,,,,,,Molecular Dynamics,,Computational,MD
10.3390_pr14030542,10.3390/pr14030542,ethane,4.0,4.1,,CaLTA,LTA-Ca,,,,,3.80E-11,m2/s,303,K,,,,,1,bar,Molecular Dynamics,relative_humidity: 60%,Computational,MD
10.1016_s1387-1811(00)00335-8,10.1016/s1387-1811(00)00335-8,"1,3-dimethylbenzene",6.8,7.4,,NaX,FAU-NaX,1.25,,,,3.82E-11,m2/s,400,K,,,2,molecules/supercage,,,QENS,,Experimental,QENS
10.3390_pr14030542,10.3390/pr14030542,carbon dioxide,3.3,4.7,,ZSM5-300,MFI-H,,,,,3.84E-11,m2/s,303,K,,,,,1,bar,Molecular Dynamics,relative_humidity: 0%,Computational,MD
10.1039_d3va00078h,10.1039/d3va00078h,trichlorosilane,,6.5,,MOR,MOR,,,,,3.84E-11,m2/s,,K,,,1,molecules/cell,,,Molecular Dynamics,statistic: average,Computational,MD
10.1016_j.micromeso.2011.11.035,10.1016/j.micromeso.2011.11.035,strontium(2+),,4.1,,zeolite-A,LTA-Na,,,,,3.85E-11,m2/s,773,K,5,mol/L,,,,,ion exchange kinetics,,Experimental,Uptake/Release
10.3390_pr14030542,10.3390/pr14030542,carbon dioxide,3.3,6.6,,BETA-25,BEA-H,,,,,3.86E-11,m2/s,303,K,,,,,1,bar,Molecular Dynamics,relative_humidity: 90%,Computational,MD
10.1016_s0009-2509(99)00189-x,10.1016/s0009-2509(99)00189-x,ethylbenzene,6,4.7,,silicalite,MFI,>20000,,,,3.88E-11,m2/s,485,K,,,,,0.0013,bar,ZLC,model: Eq.19 size distribution + apparatus; fit_type: long-time; F: 10 ml/min,Experimental,ZLC
10.1016_j.micromeso.2021.110903,10.1016/j.micromeso.2021.110903,water,2.65,7.4,,Na-Y(2),FAU-NaY,2,,,,3.90E-11,m2/s,300,K,,,120,molecules/unit cell,,,Molecular Dynamics,Hg2+: present,Computational,MD
10.1039_c5cs00210a,10.1039/c5cs00210a,water,2.65,7.4,,H-FAU(4Al),FAU-H,47,,,,3.90E-11,m2/s,300,K,,,48,molecules/unit cell,,,Molecular Dynamics,,Computational,MD
10.1016_s1387-1811(00)00335-8,10.1016/s1387-1811(00)00335-8,"1,4-dimethylbenzene",5.8,7.4,,NaX,FAU-NaX,1.25,,,,3.91E-11,m2/s,350,K,,,3,molecules/supercage,,,QENS,,Experimental,QENS
10.1016_j.jcat.2015.10.024,10.1016/j.jcat.2015.10.024,2-methylbut-2-ene,5,5.8,,ITQ-39,ITN,,,,,4.00E-11,m2/s,900,K,,,16,molecules per 2×2×1 supercell,,,Molecular dynamics,direction: z,Computational,MD
10.1016_j.jmr.2010.11.014,10.1016/j.jmr.2010.11.014,hexane,4.3,7.4,,zeolite 13X,FAU-NaX,,,,,4.00E-11,m2/s,298,K,,,,,,,Stray field NMR (D-D correlation spectroscopy),phase: intra-particles,Experimental,Solid-state NMR
10.1016_j.jmgm.2023.108555,10.1016/j.jmgm.2023.108555,methanol,3.6,3.8,,SAPO-34,CHA,,,,,4.00E-11,m2/s,733,K,,,,,,,Molecular Dynamics,mode: pure_component,Computational,MD
10.1016_j.jmgm.2023.108555,10.1016/j.jmgm.2023.108555,propene,4.5,3.8,50:50:00,SAPO-34,CHA,,,,,4.00E-11,m2/s,833,K,,,,,,,Molecular Dynamics,mixture_system: methanol-propylene; mode: mixture,Computational,MD
10.1016_j.jmgm.2023.108555,10.1016/j.jmgm.2023.108555,methanol,3.6,3.8,50:50:00,SAPO-34,CHA,,,,,4.00E-11,m2/s,833,K,,,,,,,Molecular Dynamics,mixture_system: methanol-ethylene; mode: mixture,Computational,MD
10.1016_j.micromeso.2008.01.042,10.1016/j.micromeso.2008.01.042,"1,3,5-triisopropylbenzene",8.5,6.5,,MOR,MOR,,,,,4.00E-11,m2/s,300,K,,,,,,,Molecular Dynamics,,Computational,MD
10.1016_j.micromeso.2018.02.010,10.1016/j.micromeso.2018.02.010,water,2.65,6.5,,Na-MOR,MOR-Na,5.87,,,,4.00E-11,m2/s,300,K,,,19.7,molecules/unit cell,,,SFG NMR,diffusion_model: 3D; temperature_range: 300-340 K,Experimental,PFG NMR
10.1039_c8ra07434h,10.1039/c8ra07434h,methyl oleate,,4.7,,D_NH3/TPAOH,MFI,,,,,4.00E-11,m2/s,298,K,,,,,,,PFG-NMR,diffusion_component: D2; diffusion_time: 8 ms,Experimental,PFG NMR
10.1039_c8ra07434h,10.1039/c8ra07434h,methyl oleate,,4.7,,D_NH3/TPAOH,MFI,,,,,4.00E-11,m2/s,298,K,,,,,,,PFG-NMR,diffusion_component: D2; diffusion_time: 40 ms,Experimental,PFG NMR
10.1016_j.micromeso.2024.113483_SI,10.1016/j.micromeso.2024.113483,aminomethylphosphonic acid,,3.1,,NaP1-Fe3O4-La(OH)3,GIS-NaP1,,"Fe, La",,,4.04E-11,m2/s,,K,20,?g/L,,,,,Adsorption Kinetics Modeling,model: FPCDSD; diffusion_type: pore; agitation: 300 RPM; system: single,Experimental,Uptake/Release
10.1016_j.micromeso.2024.113483_SI,10.1016/j.micromeso.2024.113483,aminomethylphosphonic acid,,3.1,,NaP1-Fe3O4-La(OH)3,GIS-NaP1,,"Fe, La",,,4.04E-11,m2/s,,K,50,?g/L,,,,,Adsorption Kinetics Modeling,model: FPCDSD; diffusion_type: pore; agitation: 500 RPM; system: single,Experimental,Uptake/Release
10.1016_j.micromeso.2024.113483_SI,10.1016/j.micromeso.2024.113483,glutamic acid,,3.1,,NaP1-Fe3O4-La(OH)3,GIS-NaP1,,"Fe, La",,,4.04E-11,m2/s,,K,20,?g/L,,,,,Adsorption Kinetics Modeling,model: FPCDSD; diffusion_type: pore; agitation: 300 RPM; system: single,Experimental,Uptake/Release
10.1016_j.micromeso.2024.113483_SI,10.1016/j.micromeso.2024.113483,glutamic acid,,3.1,,NaP1-Fe3O4-La(OH)3,GIS-NaP1,,"Fe, La",,,4.04E-11,m2/s,,K,50,?g/L,,,,,Adsorption Kinetics Modeling,model: FPCDSD; diffusion_type: pore; agitation: 500 RPM; system: single,Experimental,Uptake/Release
10.1016_j.micromeso.2008.06.031,10.1016/j.micromeso.2008.06.031,benzene,5.35,7.4,,NaX,FAU-NaX,1.2,,,,4.10E-11,m2/s,378,K,,,1,molecules/supercage,,,PFG NMR,,Experimental,PFG NMR
10.1016_j.micromeso.2010.02.011,10.1016/j.micromeso.2010.02.011,carbon monoxide,3.76,3.65,,DD3R,DDR-H,,,,,4.10E-11,m2/s,303,K,,,,,,,membrane permeation,,Experimental,Membrane Permeation
10.1002_cmtd.202400006,10.1002/cmtd.202400006,carbon dioxide,3.3,7.4,,13X,FAU-NaX,,,,,4.10E-11,m2/s,308,K,,,,,0.02,bar,frequency response (FR),sample: big/1200mg; diffusion_type: micropore,Experimental,FR
10.1016_j.jcat.2018.09.010,10.1016/j.jcat.2018.09.010,methane,3.8,3.8,,SAPO-34,CHA,,,,,4.11E-11,m2/s,298,K,,,0.5,molecules/cage,,,1H PFG NMR,time_on_stream: 0 min; coke_amount: 0 wt%,Experimental,PFG NMR
10.1016_j.jcat.2015.10.024,10.1016/j.jcat.2015.10.024,2-(4-methylphenyl)octane,7.5,5.8,,ITQ-39,ITN,,,,,4.12E-11,m2/s,900,K,,,12,molecules per 2×2×1 supercell,,,Molecular dynamics,,Computational,MD
10.1016_j.micromeso.2017.08.015,10.1016/j.micromeso.2017.08.015,heptane,4.5,4.7,,silicalite-1,MFI-H,,,,,4.20E-11,m2/s,313,K,,,0.15,molecules per crossing,,,MAS PFG NMR,,Experimental,PFG NMR
10.1016_j.jcat.2020.09.004,10.1016/j.jcat.2020.09.004,ha,,4.7,,Sn-MFI,MFI-Sn,,,,,4.23E-11,m2/s,353,K,,,,,,,Molecular Dynamics,,Computational,MD
10.1039_d4cy00321g,10.1039/d4cy00321g,3-methylphenol,6.0,7.4,,H-Y,FAU-HY,15,,,,4.25E-11,m2/s,400,K,,,10,wt%,,,Molecular Dynamics,,Computational,MD
10.1016_j.ces.2026.123652,10.1016/j.ces.2026.123652,propane,4.3,4.1,,5A,LTA-Ca,1,,,,4.25E-11,m2/s,373,K,,,46,molecules/unit cell,1,bar,Molecular Dynamics,,Computational,MD
10.3390_app14083511,10.3390/app14083511,caesium(1+),,4.1,,alkali-activated brick composite (Na-A/Na-P),LTA&GIS,1,,,,4.27E-11,m2/s,298,K,0.002,mol/L,,,1,bar,Batch adsorption kinetics (Weber-Morris/diffusion modeling),diffusion_coefficient_type: D_eff; kinetic_stage: second W-M stage,Experimental,Uptake/Release
10.1016_s1387-1811(02)00400-6,10.1016/s1387-1811(02)00400-6,benzene,5.35,7.4,,NaY,FAU-NaY,,,,,4.30E-11,m2/s,450,K,,,2,molecules per supercage,,,QENS,source: QENS,Experimental,QENS
10.1016_j.micromeso.2014.09.009,10.1016/j.micromeso.2014.09.009,water,2.65,4.1,,LTA-4A,LTA-4A,1,,,,4.31E-11,m2/s,298,K,,,224,molecules/unit cell,,,Molecular Dynamics,water_model: SPC/E,Computational,MD
10.1002_ceat.201500166,10.1002/ceat.201500166,laminaribiose,8,6.6,,BEA150extrudate,BEA,150,,,,4.39E-11,m2/s,313,K,,,,,,,Batch adsorption kinetics,mode: adsorption,Experimental,Uptake/Release
10.1016_s1387-1811(00)00335-8,10.1016/s1387-1811(00)00335-8,"1,3-dimethylbenzene",6.8,7.4,,NaX,FAU-NaX,1.25,,,,4.40E-11,m2/s,400,K,,,3,molecules/supercage,,,QENS,,Experimental,QENS
10.1021_acscatal.0c03138,10.1021/acscatal.0c03138,"2,4-dimethylpentane",,4.7,,ZSM-5,MFI-H,,,,,4.40E-11,m2/s,660,K,,,0,,,,Transition State Theory,,Computational,Other
10.1016_j.micromeso.2022.112393,10.1016/j.micromeso.2022.112393,but-1-en-2-ol,5,4.7,,hierarchical H-ZSM-5,MFI-H,23,,,,4.43E-11,m2/s,373,K,,,10,molecules/supercell,,,Molecular Dynamics,water_presence: no,Computational,MD
10.1016_s1387-1811(02)00400-6,10.1016/s1387-1811(02)00400-6,benzene,5.35,7.4,,NaY,FAU-NaY,,,,,4.50E-11,m2/s,550,K,,,4.5,molecules per supercage,,,QENS,source: QENS,Experimental,QENS
10.1002_cmtd.202400006,10.1002/cmtd.202400006,carbon dioxide,3.3,7.4,,13X,FAU-NaX,,,,,4.50E-11,m2/s,308,K,,,,,0.02,bar,frequency response (FR),sample: big/400mg; diffusion_type: micropore,Experimental,FR
10.3390_pr11102987,10.3390/pr11102987,nitrogen dioxide,,7.4,,13X,FAU-NaX,,,,,4.50E-11,m2/s,273,K,,,,,,,Molecular Dynamics,,Computational,MD
10.1039_c8ra07434h,10.1039/c8ra07434h,methyl oleate,,4.7,,D_NH3/TPAOH,MFI,,,,,4.50E-11,m2/s,298,K,,,,,,,PFG-NMR,diffusion_component: D2; diffusion_time: 160 ms,Experimental,PFG NMR
10.1021_acs.jpcc.5b06010_SI,10.1021/acs.jpcc.5b06010,pentadecafluorooctanoic acid,8.0,5.19,,MEL,MEL,,,,,4.50E-11,m2/s,298,K,,,,,,,Molecular Dynamics,,Computational,MD
10.3390_pr14030542,10.3390/pr14030542,ethane,4.0,4.1,,CaLTA,LTA-Ca,,,,,4.52E-11,m2/s,303,K,,,,,1,bar,Molecular Dynamics,relative_humidity: 0%,Computational,MD
10.1016_j.apt.2021.03.037,10.1016/j.apt.2021.03.037,toluene,5.85,4.7,,SiMZ5,MFI-H,40.5,H+,,,4.54E-11,m2/s,723,K,,,8,molecules,,,Molecular Dynamics,,Computational,MD
10.1016_j.apt.2021.03.037,10.1016/j.apt.2021.03.037,toluene,5.85,4.7,,SiMZ5,MFI-H,40.5,H+,,,4.56E-11,m2/s,723,K,,,1,molecules,,,Molecular Dynamics,,Computational,MD
10.1016_j.jcis.2007.04.081,10.1016/j.jcis.2007.04.081,butane,4.3,4.7,,silicalite-1,MFI-H,,,,,4.60E-11,m2/s,,K,,,10.3,molecules/unit cell,2.3,bar,Non-equilibrium Molecular Dynamics,stage: second; description: diffusion coefficient from tau2,Computational,MD
10.1016_j.micromeso.2013.01.011,10.1016/j.micromeso.2013.01.011,lithium(1+),,7.4,,Li-LSX,FAU-LiX,1.02,Li+,90.9,%,4.60E-11,m2/s,423,K,,,,,,,PFG NMR,observation_time: 2 ms; nucleus: 7Li,Experimental,PFG NMR
10.1016_j.energy.2025.137012,10.1016/j.energy.2025.137012,propene,4.5,6.6,,Fe2+-BEA,BEA-Fe2+,15,Fe2+,,,4.61E-11,m2/s,398,K,,,6,molecules/simulation cell,,,Molecular Dynamics,diffusion_system: single-component,Computational,MD
10.1002_ceat.270110155,10.1002/ceat.270110155,argon,3.4,6.5,,Zeolon 900 H,MOR-H,,,,,4.65E-11,m2/s,394,K,,,,,,,Chromatography,condition: without methanol,Experimental,Column Dynamics
10.1016_j.cej.2022.136108,10.1016/j.cej.2022.136108,cyclohexane,6,7.4,,NaY,FAU-NaY,,,,,4.70E-11,m2/s,343,K,,,,,1,bar,Inverse gas chromatography,RH: 0%,Experimental,Column Dynamics
10.1016_j.est.2026.121069,10.1016/j.est.2026.121069,water,2.65,,,Zeolite 2,Zeolite 2,,,,,4.70E-11,m2/s,293,K,,,,,,,Dynamic Vapor Sorption (DVS),relative_humidity_step: 30% to 70%,Experimental,Uptake/Release
10.1016_j.apt.2021.03.037,10.1016/j.apt.2021.03.037,toluene,5.85,4.7,,MZ5,MFI-H,39.6,H+,,,4.74E-11,m2/s,723,K,,,32,molecules,,,Molecular Dynamics,,Computational,MD
10.1016_s1387-1811(99)00119-5,10.1016/s1387-1811(99)00119-5,ethane,4,4.7,,H-ZSM-5,MFI-H,,,,,4.75E-11,m2/s,223,K,,,,,,,PFG-NMR,,Experimental,PFG NMR
10.1016_j.fuel.2021.122427,10.1016/j.fuel.2021.122427,benzene,5.35,7,,CON,CON,,,,,4.77E-11,m2/s,898,K,,,,,,,Molecular Dynamics,simulation_type: single,Computational,MD
10.1016_j.apcatb.2025.125359,10.1016/j.apcatb.2025.125359,undecane,4.9,6.6,,10Ni@Beta,BEA-Ni,25,,,,4.80E-11,m2/s,523,K,,,,,,,Molecular Dynamics,pore_type: micropore,Computational,MD
10.1016_j.est.2026.121069,10.1016/j.est.2026.121069,water,2.65,,,Zeolite 1,Zeolite 1,,,,,4.80E-11,m2/s,293,K,,,,,,,Dynamic Vapor Sorption (DVS),relative_humidity_step: 30% to 70%,Experimental,Uptake/Release
10.1016_j.apcatb.2025.125359_SI,10.1016/j.apcatb.2025.125359,undecene,,6.6,,Beta,BEA,25,,,,4.80E-11,m2/s,523,K,,,,,,,Molecular Dynamics,,Computational,MD
10.1016_j.jcat.2015.10.024,10.1016/j.jcat.2015.10.024,2-(4-methylphenyl)octane,7.5,5.8,,ITQ-39,ITN,,,,,4.87E-11,m2/s,900,K,,,8,molecules per 2×2×1 supercell,,,Molecular dynamics,,Computational,MD
10.1016_j.micromeso.2008.06.031,10.1016/j.micromeso.2008.06.031,toluene,5.85,7.4,,NaX,FAU-NaX,1.2,,,,4.90E-11,m2/s,378,K,,,1,molecules/supercage,,,PFG NMR,,Experimental,PFG NMR
10.1002_anie.202409288,10.1002/anie.202409288,i-c7 olefin,5.6,4.7,,Pt@Hie-TS-1,MFI,,Pt,0.8,wt%,4.90E-11,m2/s,,K,,,,,,,Molecular Dynamics,,Computational,MD
10.1021_acscatal.0c03138,10.1021/acscatal.0c03138,3-methylhexane,,4.7,,ZSM-5,MFI-H,,,,,4.90E-11,m2/s,567,K,,,0,,,,Transition State Theory,,Computational,Other
10.1016_j.seppur.2024.130056,10.1016/j.seppur.2024.130056,water,2.65,4.1,,3A,LTA-K,,,,,4.91E-11,m2/s,453,K,,,2,molecules/cage,,,Molecular Dynamics (ReaxFF),diffusion_type: microporous,Computational,MD
10.1016_s1387-1811(00)00335-8,10.1016/s1387-1811(00)00335-8,"1,4-dimethylbenzene",5.8,7.4,,NaX,FAU-NaX,1.25,,,,4.92E-11,m2/s,400,K,,,2,molecules/supercage,,,QENS,,Experimental,QENS
10.3390_pr14030542,10.3390/pr14030542,propane,4.3,3.8,,NaCHA,CHA-Na,,,,,4.92E-11,m2/s,303,K,,,,,1,bar,Molecular Dynamics,relative_humidity: 60%,Computational,MD
10.1016_j.jcat.2011.11.012,10.1016/j.jcat.2011.11.012,cyclooctane,6.9,4.7,,Pt H-MFI-40,MFI-PtH,40,Pt,1,wt%,4.93E-11,m2/s,,K,,,,,,,PFG-NMR,,Experimental,PFG NMR
10.1016_j.seppur.2018.04.066,10.1016/j.seppur.2018.04.066,acetic acid,4.5,3.65,,DD3R,DDR-H,,,,,4.93E-11,m2/s,368,K,,,1.84,mol/kg,,,Molecular Dynamics,,Computational,MD
10.1016_j.apt.2021.03.037,10.1016/j.apt.2021.03.037,toluene,5.85,4.7,,MZ5,MFI-H,39.6,H+,,,4.95E-11,m2/s,723,K,,,8,molecules,,,Molecular Dynamics,,Computational,MD
10.1002_ceat.270110155,10.1002/ceat.270110155,argon,3.4,6.5,,Zeolon 900 H,MOR-H,,,,,4.95E-11,m2/s,348,K,,,,,,,Chromatography,"methanol_loading_fraction: 0; condition: with methanol, non-reacting",Experimental,Column Dynamics
10.1016_j.apt.2021.03.037,10.1016/j.apt.2021.03.037,toluene,5.85,4.7,,MZ5,MFI-H,39.6,H+,,,4.96E-11,m2/s,723,K,,,1,molecules,,,Molecular Dynamics,,Computational,MD
10.1016_j.jcat.2015.10.024,10.1016/j.jcat.2015.10.024,2-methylbut-2-ene,5,5.8,,ITQ-39,ITN,,,,,5.00E-11,m2/s,900,K,,,16,molecules per 2×2×1 supercell,,,Molecular dynamics,direction: x,Computational,MD
10.1016_j.jcat.2015.10.024,10.1016/j.jcat.2015.10.024,1-ethyl-4-methylbenzene,6.2,5.8,,ITQ-39,ITN,,,,,5.00E-11,m2/s,900,K,,,16,molecules per 2×2×1 supercell,,,Molecular dynamics,direction: z,Computational,MD
10.1016_j.jmgm.2023.108555,10.1016/j.jmgm.2023.108555,methanol,3.6,3.8,4:02:02,SAPO-34,CHA,,,,,5.00E-11,m2/s,833,K,,,,,,,Molecular Dynamics,mixture_system: propylene-ethylene-methanol; mode: mixture,Computational,MD
10.1016_j.micromeso.2019.05.060,10.1016/j.micromeso.2019.05.060,"2,2-dimethylbutane",6.2,6.6,,BEA,BEA,,,,,5.00E-11,m2/s,273,K,,,1,molecules/unit cell,,,Molecular Dynamics,sample_type: powder; direction: y; framework: rigid,Computational,MD
10.1016_j.micromeso.2021.110903,10.1016/j.micromeso.2021.110903,water,2.65,7.4,,Na-Y(2),FAU-NaY,2,,,,5.00E-11,m2/s,300,K,,,120,molecules/unit cell,,,Molecular Dynamics,Hg2+: absent,Computational,MD
10.2516_ogst_2009065,10.2516/ogst/2009065,heptane,4.5,4.7,,silicalite-1,MFI-H,,,,,5.00E-11,m2/s,300,K,,,5.4,molecules/u.c.,,,QENS,diffusion_type: D_self,Experimental,QENS
10.3390_pr14030542,10.3390/pr14030542,propane,4.3,3.8,,CaCHA,CHA-Ca,,,,,5.00E-11,m2/s,303,K,,,,,1,bar,Molecular Dynamics,relative_humidity: 20%,Computational,MD
10.1039_c8ra07434h,10.1039/c8ra07434h,methyl oleate,,4.7,,TS-1_ns70,MFI-Ti,,,,,5.00E-11,m2/s,298,K,,,,,,,PFG-NMR,diffusion_component: D2; diffusion_time: 8-160 ms,Experimental,PFG NMR
10.1016_j.fuel.2021.122427,10.1016/j.fuel.2021.122427,benzene,5.35,7,,CON,CON,,,,,5.07E-11,m2/s,1098,K,,,,,,,Molecular Dynamics,simulation_type: single,Computational,MD
10.1016_s1387-1811(00)00290-0,10.1016/s1387-1811(00)00290-0,propane,4.3,4.6,,theta-1,TON-H,,,,,5.10E-11,m2/s,398,K,,,3,molecules/100 u.c.,0.005333,bar,frequency response,,Experimental,FR
10.1016_j.micromeso.2009.02.014,10.1016/j.micromeso.2009.02.014,pentane,4.5,7.4,,NaX,FAU-NaX,,,,,5.10E-11,m2/s,298,K,,,500,mg/g,,,PFG NMR (DEXSY),type: intracrystalline; crystal_size: 15 μm,Experimental,PFG NMR
10.1016_j.jcat.2019.07.010_SI,10.1016/j.jcat.2019.07.010,methane,3.8,4.8,,AlPO-LEV,LEV,,,,,5.10E-11,m2/s,298,K,,,2,molecules/cavity,,,Molecular Dynamics,simulation_time: 200 ns,Computational,MD
10.1016_j.micromeso.2024.113483,10.1016/j.micromeso.2024.113483,glutamic acid,,3.1,,NaP1-Fe3O4-La(OH)3,GIS-NaP1,,"Fe, La",,,5.11E-11,m2/s,,K,80,mg/L,,,,,FPCDSD model,,Computational,Other
10.1016_j.fuel.2021.122427,10.1016/j.fuel.2021.122427,water,2.65,6.5,,MOR,MOR,,,,,5.12E-11,m2/s,298,K,,,,,,,Molecular Dynamics,simulation_type: multicomponent,Computational,MD
10.1016_j.jhazmat.2010.08.074,10.1016/j.jhazmat.2010.08.074,cadmium(2+),,3.1,,CaCpt,HEU,4.8,,,,5.20E-11,m2/s,295,K,,,,,,,Isotopic exchange and diffusion modeling,coefficient: D1,Experimental,Uptake/Release
10.1016_j.catcom.2022.106461,10.1016/j.catcom.2022.106461,ethene,3.9,3.8,,CHA chabazite,CHA,,,,,5.23E-11,m2/s,773,K,,,,,,,Molecular Dynamics,coke_species: naphthalene,Computational,MD
10.3390_pr14030542,10.3390/pr14030542,methane,3.8,4.1,,CaLTA,LTA-Ca,,,,,5.28E-11,m2/s,303,K,,,,,1,bar,Molecular Dynamics,relative_humidity: 60%,Computational,MD
10.1016_j.seppur.2024.130056,10.1016/j.seppur.2024.130056,water,2.65,4.1,,3A,LTA-K,,,,,5.29E-11,m2/s,453,K,,,2,molecules/cage,,,Molecular Dynamics (ReaxFF),diffusion_type: corrected,Computational,MD
10.1016_s1387-1811(00)00335-8,10.1016/s1387-1811(00)00335-8,"1,4-dimethylbenzene",5.8,7.4,,NaX,FAU-NaX,1.25,,,,5.30E-11,m2/s,400,K,,,3,molecules/supercage,,,QENS,,Experimental,QENS
10.1039_d3va00078h,10.1039/d3va00078h,trichlorosilane,,6.5,,MOR,MOR,,,,,5.31E-11,m2/s,,K,,,1,molecules/cell,,,Molecular Dynamics,statistic: maximum,Computational,MD
10.1016_j.jcat.2006.05.034,10.1016/j.jcat.2006.05.034,"1,3-dimethylbenzene",6.8,5.13,,ITQ-13,ITH,,,,,5.40E-11,m2/s,650,K,,,0.022,molecules per SiO2,,,Molecular Dynamics,,Computational,MD
10.1016_j.jcat.2006.05.034,10.1016/j.jcat.2006.05.034,"1,3-dimethylbenzene",6.8,5.13,,ITQ-13,ITH,,,,,5.40E-11,m2/s,650,K,,,0.022,molecules per SiO2,,,Molecular Dynamics,,Computational,MD
10.3390_pr14030542,10.3390/pr14030542,carbon dioxide,3.3,7.4,,NaFAU,FAU-Na,,,,,5.44E-11,m2/s,303,K,,,,,1,bar,Molecular Dynamics,relative_humidity: 0%,Computational,MD
10.1016_j.fuel.2025.135550,10.1016/j.fuel.2025.135550,"1,3-dimethylbenzene",6.8,6.4,,Sy-MCM,MCM,,,,,5.48E-11,m2/s,823,K,,,,,,,Molecular Dynamics,,Computational,MD
10.1039_d4cy00321g,10.1039/d4cy00321g,4-methylphenol,,7.4,,H-Y,FAU-HY,15,,,,5.48E-11,m2/s,400,K,,,10,wt%,,,Molecular Dynamics,,Computational,MD
10.1016_j.micromeso.2024.113483,10.1016/j.micromeso.2024.113483,aminomethylphosphonic acid,,3.1,,NaP1-Fe3O4-La(OH)3,GIS-NaP1,,"Fe, La",,,5.48E-11,m2/s,,K,80,mg/L,,,,,FPCDSD model,,Computational,Other
10.1016_j.micromeso.2024.113483_SI,10.1016/j.micromeso.2024.113483,glycine,,3.1,,NaP1-Fe3O4-La(OH)3,GIS-NaP1,,"Fe, La",,,5.48E-11,m2/s,,K,50,?g/L,,,,,Adsorption Kinetics Modeling,model: FPD; diffusion_type: pore; agitation: 500 RPM; system: single,Experimental,Uptake/Release
10.1016_j.micromeso.2024.113483_SI,10.1016/j.micromeso.2024.113483,aminomethylphosphonic acid,,3.1,,NaP1-Fe3O4-La(OH)3,GIS-NaP1,,"Fe, La",,,5.48E-11,m2/s,,K,50,?g/L,,,,,Adsorption Kinetics Modeling,model: FPD; diffusion_type: pore; agitation: 500 RPM; system: single,Experimental,Uptake/Release
10.1016_j.micromeso.2024.113483_SI,10.1016/j.micromeso.2024.113483,glutamic acid,,3.1,,NaP1-Fe3O4-La(OH)3,GIS-NaP1,,"Fe, La",,,5.48E-11,m2/s,,K,20,?g/L,,,,,Adsorption Kinetics Modeling,model: FPD; diffusion_type: pore; system: ternary,Experimental,Uptake/Release
10.1016_j.jcat.2015.10.024,10.1016/j.jcat.2015.10.024,"1,2-dimethylbenzene",6.8,5.8,,ITQ-39,ITN,,,,,5.49E-11,m2/s,600,K,,,,,,,Molecular dynamics,,Computational,MD
10.3390_pr14030542,10.3390/pr14030542,ethane,4.0,3.8,,CaCHA,CHA-Ca,,,,,5.49E-11,m2/s,303,K,,,,,1,bar,Molecular Dynamics,relative_humidity: 90%,Computational,MD
10.1016_s0009-2509(99)00189-x,10.1016/s0009-2509(99)00189-x,ethylbenzene,6,4.7,,silicalite,MFI,>20000,,,,5.52E-11,m2/s,485,K,,,,,0.0013,bar,ZLC,model: Eq.17 size distribution; fit_type: full-time; F: 10 ml/min,Experimental,ZLC
10.1016_j.micromeso.2005.02.004,10.1016/j.micromeso.2005.02.004,methylcyclohexane,6.2,4.7,,ZSM-5,MFI-H,,,,,5.54E-11,m2/s,,K,,,,,,,Molecular Dynamics,,Computational,MD
10.1016_j.jcat.2011.11.012,10.1016/j.jcat.2011.11.012,cyclooctane,6.9,4.7,,Pt H-MFI-15,MFI-PtH,15,Pt,1,wt%,5.57E-11,m2/s,,K,,,,,,,PFG-NMR,,Experimental,PFG NMR
10.1016_j.jmgm.2023.108555,10.1016/j.jmgm.2023.108555,methanol,3.6,3.8,,SAPO-34,CHA,,,,,5.60E-11,m2/s,833,K,,,,,,,Molecular Dynamics,mode: pure_component,Computational,MD
10.1016_j.energy.2025.137012,10.1016/j.energy.2025.137012,propene,4.5,6.6,,Fe2+-BEA,BEA-Fe2+,15,Fe2+,,,5.62E-11,m2/s,298,K,,,6,molecules/simulation cell,,,Molecular Dynamics,diffusion_system: single-component,Computational,MD
10.1016_s1387-1811(00)00335-8,10.1016/s1387-1811(00)00335-8,"1,3-dimethylbenzene",6.8,7.4,,NaX,FAU-NaX,1.25,,,,5.67E-11,m2/s,455,K,,,2,molecules/supercage,,,QENS,,Experimental,QENS
10.3390_pr14030542,10.3390/pr14030542,propane,4.3,4.7,,ZSM5-300,MFI-H,,,,,5.68E-11,m2/s,303,K,,,,,1,bar,Molecular Dynamics,relative_humidity: 60%,Computational,MD
10.1016_s0009-2509(99)00189-x,10.1016/s0009-2509(99)00189-x,ethylbenzene,6,4.7,,silicalite,MFI,>20000,,,,5.69E-11,m2/s,485,K,,,,,0.0013,bar,ZLC,model: Eq.16 uniform slabs; fit_type: full-time; F: 10 ml/min,Experimental,ZLC
10.1016_j.micromeso.2005.02.004,10.1016/j.micromeso.2005.02.004,3-ethylpentane,5.6,4.7,,ZSM-5,MFI-H,,,,,5.72E-11,m2/s,,K,,,,,,,Molecular Dynamics,,Computational,MD
10.1016_j.seppur.2024.130056,10.1016/j.seppur.2024.130056,water,2.65,4.1,,3A,LTA-K,,,,,5.73E-11,m2/s,453,K,,,2,molecules/cage,,,Molecular Dynamics (ReaxFF),diffusion_type: apparent,Computational,MD
10.1016_j.micromeso.2024.113483,10.1016/j.micromeso.2024.113483,glutamic acid,,3.1,,NaP1-Fe3O4-La(OH)3,GIS-NaP1,,"Fe, La",,,5.74E-11,m2/s,,K,20,mg/L,,,,,FPCDSD model,,Computational,Other
10.1016_j.jcat.2015.10.024,10.1016/j.jcat.2015.10.024,2-(3-methylphenyl)octane,7.5,5.8,,ITQ-39,ITN,,,,,5.77E-11,m2/s,900,K,,,8,molecules per 2×2×1 supercell,,,Molecular dynamics,,Computational,MD
10.1016_j.ces.2026.123652,10.1016/j.ces.2026.123652,propane,4.3,4.1,,5A,LTA-Ca,1,,,,5.78E-11,m2/s,423,K,,,46,molecules/unit cell,1,bar,Molecular Dynamics,,Computational,MD
10.1016_s1387-1811(00)00335-8,10.1016/s1387-1811(00)00335-8,"1,3-dimethylbenzene",6.8,7.4,,NaX,FAU-NaX,1.25,,,,5.80E-11,m2/s,455,K,,,3,molecules/supercage,,,QENS,,Experimental,QENS
10.1016_j.micromeso.2014.09.009,10.1016/j.micromeso.2014.09.009,water,2.65,4.1,,LTA-4A,LTA-4A,1,,,,5.80E-11,m2/s,298,K,,,224,molecules/unit cell,,,Molecular Dynamics,water_model: fSPC/E,Computational,MD
10.1016_j.fuel.2021.122427,10.1016/j.fuel.2021.122427,benzene,5.35,7,,CON,CON,,,,,5.88E-11,m2/s,253,K,,,,,,,Molecular Dynamics,simulation_type: single,Computational,MD
10.1016_j.cej.2011.11.110,10.1016/j.cej.2011.11.110,water,2.65,4.1,,LTA-K,LTA-K,1,K+,,,5.90E-11,m2/s,298,K,1.97,mol/L,0.105,kg/kg,,,Knudsen equation,diffusion_type: Knudsen,Computational,Other
10.1016_j.micromeso.2021.110903,10.1016/j.micromeso.2021.110903,water,2.65,4.1,,Na-A,LTA-Na,1,,,,5.90E-11,m2/s,360,K,,,120,molecules/unit cell,,,Molecular Dynamics,Hg2+: present,Computational,MD
10.1016_j.ces.2022.118386,10.1016/j.ces.2022.118386,"nitrogen, decane",,7.1,,LTL zeolite,LTL,,,,,5.92E-11,m2/s,,K,,,,,1.01325,bar,Computational Fluid Dynamics (CFD),tensor_type: original; component: zx,Computational,Other
10.1016_s1387-1811(00)00335-8,10.1016/s1387-1811(00)00335-8,"1,4-dimethylbenzene",5.8,7.4,,NaX,FAU-NaX,1.25,,,,5.94E-11,m2/s,455,K,,,1,molecules/supercage,,,QENS,,Experimental,QENS
10.1016_j.micromeso.2024.113483_SI,10.1016/j.micromeso.2024.113483,glycine,,3.1,,NaP1-Fe3O4-La(OH)3,GIS-NaP1,,"Fe, La",,,5.94E-11,m2/s,,K,50,?g/L,,,,,Adsorption Kinetics Modeling,model: FPCDSD; diffusion_type: pore; agitation: 500 RPM; system: single,Experimental,Uptake/Release
10.1016_j.jcat.2006.05.034,10.1016/j.jcat.2006.05.034,"1,4-dimethylbenzene",5.8,5.13,,hypothetical zeolite (ITQ-13 single 10-MR channel),ITH,,,,,6.00E-11,m2/s,650,K,,,0.022,molecules per SiO2,,,Molecular Dynamics,,Computational,MD
10.1016_j.jcat.2015.10.024,10.1016/j.jcat.2015.10.024,toluene,5.85,5.8,,ITQ-39,ITN,,,,,6.00E-11,m2/s,300,K,,,16,molecules per 2×2×1 supercell,,,Molecular dynamics,direction: y,Computational,MD
10.1016_j.chemphys.2007.10.036,10.1016/j.chemphys.2007.10.036,pentane,4.5,4.7,,silicalite-1,MFI-H,,,,,6.00E-11,m2/s,200,K,,,0.5,molecules/unit cell,,,Molecular Dynamics,potential_source: Ref. [9]; component: D_z; source_table: Table 4,Computational,MD
10.1016_j.chemphys.2007.10.036,10.1016/j.chemphys.2007.10.036,pentane,4.5,4.7,,silicalite-1,MFI-H,,,,,6.00E-11,m2/s,200,K,,,2,molecules/unit cell,,,Molecular Dynamics,potential_source: ab initio fitted; component: D_z; source_table: Table 5,Computational,MD
10.1016_j.fuel.2024.131287,10.1016/j.fuel.2024.131287,"ethylbenzene, octane",,7.4,,NaY,FAU-NaY,100,,,,6.06E-11,m2/s,313,K,,,2,molecules/UC,,,Molecular Dynamics,adsorption_mode: binary-component,Computational,MD
10.1016_j.micromeso.2024.113483,10.1016/j.micromeso.2024.113483,glutamic acid,,3.1,,NaP1-Fe3O4-La(OH)3,GIS-NaP1,,"Fe, La",,,6.09E-11,m2/s,,K,5,mg/L,,,,,FPCDSD model,,Computational,Other
10.1016_s1387-1811(00)00335-8,10.1016/s1387-1811(00)00335-8,"1,3-dimethylbenzene",6.8,7.4,,NaX,FAU-NaX,1.25,,,,6.10E-11,m2/s,455,K,,,1,molecules/supercage,,,QENS,,Experimental,QENS
10.1016_j.est.2026.121069,10.1016/j.est.2026.121069,water,2.65,,,Zeolite 2,Zeolite 2,,,,,6.10E-11,m2/s,323,K,,,,,,,Dynamic Vapor Sorption (DVS),relative_humidity_step: 0% to 30%,Experimental,Uptake/Release
10.1016_j.micromeso.2024.113483_SI,10.1016/j.micromeso.2024.113483,glycine,,3.1,,NaP1-Fe3O4-La(OH)3,GIS-NaP1,,"Fe, La",,,6.12E-11,m2/s,,K,20,?g/L,,,,,Adsorption Kinetics Modeling,model: FPCDSD; diffusion_type: pore; system: ternary,Experimental,Uptake/Release
10.1016_s0009-2509(99)00189-x,10.1016/s0009-2509(99)00189-x,benzene,5.35,4.7,,silicalite,MFI,>20000,,,,6.20E-11,m2/s,455,K,,,,,0.0034,bar,ZLC,model: Eq.16 uniform slabs; fit_type: full-time; F: 15 ml/min,Experimental,ZLC
10.1016_s1387-1811(00)00290-0,10.1016/s1387-1811(00)00290-0,propane,4.3,4.6,,theta-1,TON-H,,,,,6.20E-11,m2/s,398,K,,,1.42,molecules/100 u.c.,0.002666,bar,frequency response,,Experimental,FR
10.3390_pr11102987,10.3390/pr11102987,nitrogen dioxide,,7.4,,13X,FAU-NaX,,,,,6.20E-11,m2/s,263,K,,,,,,,Molecular Dynamics,,Computational,MD
10.3390_pr11102987,10.3390/pr11102987,nitrogen dioxide,,7.4,,13X,FAU-NaX,,,,,6.20E-11,m2/s,293,K,,,,,,,Molecular Dynamics,,Computational,MD
10.1016_j.micromeso.2024.113483,10.1016/j.micromeso.2024.113483,aminomethylphosphonic acid,,3.1,,NaP1-Fe3O4-La(OH)3,GIS-NaP1,,"Fe, La",,,6.21E-11,m2/s,,K,20,mg/L,,,,,FPCDSD model,,Computational,Other
10.1016_j.fuel.2021.122427,10.1016/j.fuel.2021.122427,benzene,5.35,7,,CON,CON,,,,,6.24E-11,m2/s,498,K,,,,,,,Molecular Dynamics,simulation_type: single,Computational,MD
10.1016_j.fuel.2024.131287,10.1016/j.fuel.2024.131287,"ethylbenzene, octane",,7.4,,NaY,FAU-NaY,20,,,,6.25E-11,m2/s,313,K,,,4,molecules/UC,,,Molecular Dynamics,adsorption_mode: binary-component,Computational,MD
10.1016_j.micromeso.2024.113483_SI,10.1016/j.micromeso.2024.113483,glycine,,3.1,,NaP1-Fe3O4-La(OH)3,GIS-NaP1,,"Fe, La",,,6.25E-11,m2/s,,K,20,?g/L,,,,,Adsorption Kinetics Modeling,model: FPD; diffusion_type: pore; agitation: 300 RPM; system: single,Experimental,Uptake/Release
10.1016_j.micromeso.2024.113483_SI,10.1016/j.micromeso.2024.113483,aminomethylphosphonic acid,,3.1,,NaP1-Fe3O4-La(OH)3,GIS-NaP1,,"Fe, La",,,6.25E-11,m2/s,,K,20,?g/L,,,,,Adsorption Kinetics Modeling,model: FPD; diffusion_type: pore; agitation: 300 RPM; system: single,Experimental,Uptake/Release
10.1016_j.micromeso.2024.113483_SI,10.1016/j.micromeso.2024.113483,aminomethylphosphonic acid,,3.1,,NaP1-Fe3O4-La(OH)3,GIS-NaP1,,"Fe, La",,,6.25E-11,m2/s,,K,20,?g/L,,,,,Adsorption Kinetics Modeling,model: FPD; diffusion_type: pore; system: ternary,Experimental,Uptake/Release
10.1016_j.fuel.2021.122427,10.1016/j.fuel.2021.122427,benzene,5.35,7,,CON,CON,,,,,6.27E-11,m2/s,298,K,,,,,,,Molecular Dynamics,simulation_type: single,Computational,MD
10.1016_j.apcatb.2025.125359,10.1016/j.apcatb.2025.125359,nonane,4.9,6.6,,10Ni@Beta,BEA-Ni,25,,,,6.30E-11,m2/s,523,K,,,,,,,Molecular Dynamics,pore_type: micropore,Computational,MD
10.1016_j.micromeso.2011.11.035,10.1016/j.micromeso.2011.11.035,strontium(2+),,4.1,,zeolite-A,LTA-Na,,,,,6.30E-11,m2/s,773,K,,,,,,,ion exchange kinetics,,Experimental,Uptake/Release
10.2516_ogst_2009065,10.2516/ogst/2009065,heptane,4.5,4.7,,silicalite-1,MFI-H,,,,,6.30E-11,m2/s,300,K,,,5.4,molecules/u.c.,,,QENS,diffusion_type: D_11,Experimental,QENS
10.1016_j.est.2026.121069,10.1016/j.est.2026.121069,water,2.65,,,Zeolite 1,Zeolite 1,,,,,6.30E-11,m2/s,323,K,,,,,,,Dynamic Vapor Sorption (DVS),relative_humidity_step: 0% to 30%,Experimental,Uptake/Release
10.1016_j.apcatb.2025.125359_SI,10.1016/j.apcatb.2025.125359,nonene,,6.6,,Beta,BEA,25,,,,6.30E-11,m2/s,523,K,,,,,,,Molecular Dynamics,,Computational,MD
10.1016_j.jcat.2019.07.010_SI,10.1016/j.jcat.2019.07.010,methane,3.8,4.8,,AlPO-LEV,LEV,,,,,6.30E-11,m2/s,298,K,,,2,molecules/cavity,,,Molecular Dynamics,simulation_time: 100 ns,Computational,MD
10.1016_j.energy.2025.137012,10.1016/j.energy.2025.137012,butene,4.5,6.6,1:1:1:1:1,Fe2+-BEA,BEA-Fe2+,15,Fe2+,,,6.32E-11,m2/s,498,K,,,6,molecules/simulation cell,,,Molecular Dynamics,diffusion_system: multi-component,Computational,MD
10.1016_s0009-2509(99)00189-x,10.1016/s0009-2509(99)00189-x,benzene,5.35,4.7,,silicalite,MFI,>20000,,,,6.34E-11,m2/s,455,K,,,,,0.0034,bar,ZLC,model: Eq.17 size distribution; fit_type: full-time; F: 15 ml/min,Experimental,ZLC
10.1016_j.micromeso.2013.01.011,10.1016/j.micromeso.2013.01.011,lithium(1+),,7.4,,Li-LSX,FAU-LiX,1.02,Li+,90.9,%,6.40E-11,m2/s,473,K,,,,,,,PFG NMR,observation_time: 2 ms; nucleus: 7Li,Experimental,PFG NMR
10.1039_c5cs00210a,10.1039/c5cs00210a,water,2.65,7.4,,Si-FAU,FAU-Si,,,,,6.40E-11,m2/s,300,K,,,192,molecules/unit cell,,,Molecular Dynamics,,Computational,MD
10.1016_j.fuel.2024.131287,10.1016/j.fuel.2024.131287,"ethylbenzene, octane",,7.4,,NaY,FAU-NaY,190,,,,6.42E-11,m2/s,313,K,,,2,molecules/UC,,,Molecular Dynamics,adsorption_mode: binary-component,Computational,MD
