Repository: leipeng66666/diffagent

# 表格数据可视化问答AI Agent

一个专门针对表格数据的智能可视化问答系统，能够理解自然语言查询，自动分析数据，并生成专业的可视化图表。

## 🌟 核心特性

### 智能语义解析
- **实体识别**: 自动识别查询中的关键实体（如"二氧化碳"、"温度"等）
- **条件提取**: 智能解析查询条件（如"大于100"、"包含CO2"等）
- **意图识别**: 理解用户的分析意图（趋势分析、对比分析、分布分析等）
- **单位识别**: 智能识别和转换各种单位（温度、压力、浓度等）⭐

### 同义词映射系统
- **智能列匹配**: 将自然语言实体映射到表格列名
- **多语言支持**: 支持中英文同义词映射
- **自定义扩展**: 支持添加领域特定的同义词

### 混合RAG策略
- **关键词检索**: 基于TF-IDF的精确匹配
- **向量检索**: 基于语义相似度的深度匹配
- **混合融合**: 结合两种检索策略获得最佳结果

### 专业可视化
- **自动图表推荐**: 根据数据特征和查询需求推荐合适的图表类型
- **多种图表类型**: 支持直方图、散点图、柱状图、饼图、热力图等
- **交互式图表**: 支持Plotly交互式可视化

File: data/consolidated_cleand.csv (part 12 of 26)
filename,doi,guest_molecule,KD_A,PLD_A,guest_composition,zeolite_name,std_zeolite_name,si_al_ratio,modified_ion,loading_value,loading_unit,diffusion_coefficient_value,diffusion_coefficient_unit,temperature_value,temperature_unit,concentration_value,concentration_unit,adsorption_loading_value,adsorption_loading_unit,pressure_value,pressure_unit,experimental_method,distinguishing_variable,method_type,method_category
10.1016_j.micromeso.2024.113483,10.1016/j.micromeso.2024.113483,glycine,,3.1,,NaP1-Fe3O4-La(OH)3,GIS-NaP1,,"Fe, La",,,6.48E-11,m2/s,,K,80,mg/L,,,,,FPCDSD model,,Computational,Other
10.1016_j.jcat.2006.05.034,10.1016/j.jcat.2006.05.034,"1,2-dimethylbenzene",6.8,5.13,,ITQ-13,ITH,,,,,6.50E-11,m2/s,650,K,,,0.022,molecules per SiO2,,,Molecular Dynamics,,Computational,MD
10.1016_j.cej.2022.136108,10.1016/j.cej.2022.136108,trichloromethane,5.5,7.4,,NaY@meso-SiO2-0.8,FAU-NaY,,,,,6.50E-11,m2/s,343,K,,,,,1,bar,Inverse gas chromatography,RH: 0%,Experimental,Column Dynamics
10.1016_s1387-1811(00)00290-0,10.1016/s1387-1811(00)00290-0,propane,4.3,4.6,,theta-1,TON-H,,,,,6.50E-11,m2/s,398,K,,,0.79,molecules/100 u.c.,0.001547,bar,frequency response,,Experimental,FR
10.1016_j.micromeso.2022.112391,10.1016/j.micromeso.2022.112391,water,2.65,4.7,,H-ZSM-5,MFI-H,15,H+,,,6.50E-11,m2/s,300,K,,,2.8,wt%,,,Molecular Dynamics (Einstein relation),analysis: Einstein relation,Computational,MD
10.1016_j.catcom.2022.106415,10.1016/j.catcom.2022.106415,methanol,3.6,4.7,,H-ZSM-5,MFI-H,15,,,,6.50E-11,m2/s,373,K,,,5,MPUC,,,Molecular Dynamics,,Computational,MD
10.1039_d4ra08189g,10.1039/d4ra08189g,methyl oleate,,4.7,,TS-1,MFI,,,,,6.50E-11,m2/s,323,K,,,,,,,PFG NMR,,Experimental,PFG NMR
10.3390_pr14030542,10.3390/pr14030542,carbon dioxide,3.3,3.8,,CaCHA,CHA-Ca,,,,,6.54E-11,m2/s,303,K,,,,,1,bar,Molecular Dynamics,relative_humidity: 0%,Computational,MD
10.1039_d4cy00321g,10.1039/d4cy00321g,4-methylphenol,,6.6,,H-beta,BEA-H,12.5,,,,6.54E-11,m2/s,400,K,,,10,wt%,,,Molecular Dynamics,,Computational,MD
10.1016_j.micromeso.2024.113483,10.1016/j.micromeso.2024.113483,aminomethylphosphonic acid,,3.1,,NaP1-Fe3O4-La(OH)3,GIS-NaP1,,"Fe, La",,,6.54E-11,m2/s,,K,5,mg/L,,,,,FPCDSD model,,Computational,Other
10.1039_c8ra00166a,10.1039/c8ra00166a,humic acid,,4.7,,SMZ6,MFI-H,,,,,6.59E-11,m2/s,293,K,,,,,,,Batch adsorption kinetics,value_type: range minimum,Experimental,Uptake/Release
10.1016_j.micromeso.2014.09.009,10.1016/j.micromeso.2014.09.009,water,2.65,4.1,,LTA-4A,LTA-4A,1,,,,6.61E-11,m2/s,298,K,,,224,molecules/unit cell,,,Molecular Dynamics,water_model: fSPC,Computational,MD
10.1016_j.memsci.2005.10.031,10.1016/j.memsci.2005.10.031,carbon dioxide,3.3,7.1,,Zeolite L,LTL-K,,,,,6.62E-11,m2/s,308,K,,,,,4.053,bar,time lag method,PDMS (wt%): 41; zeolite_loading (wt%): 20,Experimental,Membrane Permeation
10.1016_j.ces.2026.123652,10.1016/j.ces.2026.123652,ethane,4.0,4.1,,ITQ-29,LTA,,,,,6.64E-11,m2/s,298,K,,,40,molecules/unit cell,1,bar,Molecular Dynamics,,Computational,MD
10.1039_c2ee23337a_SI,10.1039/c2ee23337a,ethane,4.0,4.1,,ITQ-29,LTA,,,,,6.64E-11,m2/s,298,K,,,40,molecules/unit cell,100,bar,Molecular Dynamics,,,
10.1016_j.micromeso.2011.11.035,10.1016/j.micromeso.2011.11.035,strontium(2+),,4.1,,zeolite-A,LTA-Na,,,,,6.75E-11,m2/s,773,K,2.5,mol/L,,,,,ion exchange kinetics,,Experimental,Uptake/Release
10.1016_j.memsci.2012.02.056,10.1016/j.memsci.2012.02.056,methane,3.8,3.65,,DD3R,DDR-H,,,,,6.78E-11,m2/s,373,K,,,,,,,Molecular Dynamics,framework: flexible; diffusion_type: self,Computational,MD
10.1016_s1387-1811(00)00335-8,10.1016/s1387-1811(00)00335-8,"1,4-dimethylbenzene",5.8,7.4,,NaX,FAU-NaX,1.25,,,,6.80E-11,m2/s,455,K,,,3,molecules/supercage,,,QENS,,Experimental,QENS
10.3390_pr11102987,10.3390/pr11102987,nitrogen dioxide,,7.4,,13X,FAU-NaX,,,,,6.80E-11,m2/s,333,K,,,,,,,Molecular Dynamics,,Computational,MD
10.1016_j.fuel.2024.131287,10.1016/j.fuel.2024.131287,"ethylbenzene, octane",,7.4,,NaY,FAU-NaY,50,,,,6.82E-11,m2/s,313,K,,,2,molecules/UC,,,Molecular Dynamics,adsorption_mode: binary-component,Computational,MD
10.1016_s1387-1811(99)00119-5,10.1016/s1387-1811(99)00119-5,ethane,4,4.7,,H-ZSM-5,MFI-H,,,,,6.83E-11,m2/s,233,K,,,,,,,PFG-NMR,,Experimental,PFG NMR
10.1016_j.micromeso.2024.113483_SI,10.1016/j.micromeso.2024.113483,glycine,,3.1,,NaP1-Fe3O4-La(OH)3,GIS-NaP1,,"Fe, La",,,6.83E-11,m2/s,,K,20,?g/L,,,,,Adsorption Kinetics Modeling,model: FPCDSD; diffusion_type: pore; agitation: 300 RPM; system: single,Experimental,Uptake/Release
10.5281_zenodo.18172885,10.5281/zenodo.18172885,ethene,3.9,3.8,,SSZ-13,CHA-H,,,,,6.88E-11,m2/s,600,K,,,,,,,MLP Molecular Dynamics,acid_sites: 0; derivation_method: Mean Square Displacement,Computational,MD
10.1039_d3va00078h,10.1039/d3va00078h,trichlorosilane,,,,CFI,CFI,,,,,6.96E-11,m2/s,,K,,,1,molecules/cell,,,Molecular Dynamics,statistic: minimum,Computational,MD
10.1021_acs.jpcc.5b06010_SI,10.1021/acs.jpcc.5b06010,pentadecafluorooctanoic acid,8.0,,,ISV,ISV,,,,,6.99E-11,m2/s,298,K,,,,,,,Molecular Dynamics,,Computational,MD
10.1016_j.jcat.2015.10.024,10.1016/j.jcat.2015.10.024,toluene,5.85,5.8,,ITQ-39,ITN,,,,,7.00E-11,m2/s,300,K,,,16,molecules per 2×2×1 supercell,,,Molecular dynamics,,Computational,MD
10.1016_j.jcat.2015.10.024,10.1016/j.jcat.2015.10.024,2-methylbut-2-ene,5,5.8,,ITQ-39,ITN,,,,,7.00E-11,m2/s,600,K,,,16,molecules per 2×2×1 supercell,,,Molecular dynamics,,Computational,MD
10.1016_j.jcat.2015.10.024,10.1016/j.jcat.2015.10.024,toluene,5.85,5.8,,ITQ-39,ITN,,,,,7.00E-11,m2/s,600,K,,,16,molecules per 2×2×1 supercell,,,Molecular dynamics,direction: z,Computational,MD
10.1016_j.jcat.2015.10.024,10.1016/j.jcat.2015.10.024,1-ethyl-4-methylbenzene,6.2,5.8,,ITQ-39,ITN,,,,,7.00E-11,m2/s,600,K,,,16,molecules per 2×2×1 supercell,,,Molecular dynamics,direction: z,Computational,MD
10.1016_j.jmgm.2023.108555,10.1016/j.jmgm.2023.108555,methanol,3.6,3.8,50:50:00,SAPO-34,CHA,,,,,7.00E-11,m2/s,833,K,,,,,,,Molecular Dynamics,mixture_system: methanol-propylene; mode: mixture,Computational,MD
10.1016_j.micromeso.2019.05.060,10.1016/j.micromeso.2019.05.060,hexane,4.3,6.6,,BEA,BEA,,,,,7.00E-11,m2/s,273,K,,,1,molecules/unit cell,,,Molecular Dynamics,sample_type: powder; direction: x; framework: rigid,Computational,MD
10.1016_j.apcatb.2025.125359_SI,10.1016/j.apcatb.2025.125359,isoeicosene,,6.6,,Meso-microporous Beta,BEA,25,,,,7.00E-11,m2/s,523,K,,,,,,,Molecular Dynamics,,Computational,MD
10.1016_j.cep.2023.109294,10.1016/j.cep.2023.109294,propane,4.3,4.94,"90% propylene, 10% propane",STI,STI,,,,,7.03E-11,m2/s,300,K,,,,,10,bar,Molecular Dynamics,,Computational,MD
10.3390_pr11102987,10.3390/pr11102987,nitrogen dioxide,,7.4,,13X,FAU-NaX,,,,,7.10E-11,m2/s,253,K,,,,,,,Molecular Dynamics,,Computational,MD
10.26434_chemrxiv.7464803,10.26434/chemrxiv.7464803,methane,3.8,4.1,,large-|Na9.7K2.3|-A,"LTA-Na,K",,K+,18.8,at%,7.10E-11,m2/s,298,K,,,,,1.01325,bar,PFG-NMR,diffusion_type: intracrystalline; extrapolation: delta=0 (linear-linear),Experimental,PFG NMR
10.3390_pr14030542,10.3390/pr14030542,carbon dioxide,3.3,3.8,,NaCHA,CHA-Na,,,,,7.11E-11,m2/s,303,K,,,,,1,bar,Molecular Dynamics,relative_humidity: 0%,Computational,MD
10.1016_j.micromeso.2024.113483_SI,10.1016/j.micromeso.2024.113483,glycine,,3.1,,NaP1-Fe3O4-La(OH)3,GIS-NaP1,,"Fe, La",,,7.14E-11,m2/s,,K,10,?g/L,,,,,Adsorption Kinetics Modeling,model: FPCDSD; diffusion_type: pore; agitation: 150 RPM; system: single,Experimental,Uptake/Release
10.1016_j.micromeso.2024.113483_SI,10.1016/j.micromeso.2024.113483,aminomethylphosphonic acid,,3.1,,NaP1-Fe3O4-La(OH)3,GIS-NaP1,,"Fe, La",,,7.14E-11,m2/s,,K,10,?g/L,,,,,Adsorption Kinetics Modeling,model: FPCDSD; diffusion_type: pore; agitation: 150 RPM; system: single,Experimental,Uptake/Release
10.1016_j.micromeso.2024.113483_SI,10.1016/j.micromeso.2024.113483,glutamic acid,,3.1,,NaP1-Fe3O4-La(OH)3,GIS-NaP1,,"Fe, La",,,7.14E-11,m2/s,,K,10,?g/L,,,,,Adsorption Kinetics Modeling,model: FPCDSD; diffusion_type: pore; agitation: 150 RPM; system: single,Experimental,Uptake/Release
10.1016_j.fuel.2021.122427,10.1016/j.fuel.2021.122427,benzene,5.35,7,,CON,CON,,,,,7.15E-11,m2/s,698,K,,,,,,,Molecular Dynamics,simulation_type: single,Computational,MD
10.1016_j.micromeso.2024.113483_SI,10.1016/j.micromeso.2024.113483,glycine,,3.1,,NaP1-Fe3O4-La(OH)3,GIS-NaP1,,"Fe, La",,,7.21E-11,m2/s,,K,10,?g/L,,,,,Adsorption Kinetics Modeling,model: FPD; diffusion_type: pore; agitation: 150 RPM; system: single,Experimental,Uptake/Release
10.1016_j.micromeso.2024.113483,10.1016/j.micromeso.2024.113483,glycine,,3.1,,NaP1-Fe3O4-La(OH)3,GIS-NaP1,,"Fe, La",,,7.32E-11,m2/s,,K,20,mg/L,,,,,FPCDSD model,,Computational,Other
10.1016_j.cattod.2018.02.012,10.1016/j.cattod.2018.02.012,benzene,5.35,4.7,,microporous H-ZSM-5,MFI-H,31,,,,7.40E-11,m2/s,700,K,,,3,molecules/unit cell,,,Molecular Dynamics,,Computational,MD
10.1016_s1387-1811(00)00335-8,10.1016/s1387-1811(00)00335-8,"1,4-dimethylbenzene",5.8,7.4,,NaX,FAU-NaX,1.25,,,,7.40E-11,m2/s,455,K,,,2,molecules/supercage,,,QENS,,Experimental,QENS
10.3390_pr11102987,10.3390/pr11102987,nitrogen dioxide,,7.4,,13X,FAU-NaX,,,,,7.40E-11,m2/s,303,K,,,,,,,Molecular Dynamics,,Computational,MD
10.26434_chemrxiv.15007633_v1,10.26434/chemrxiv.15007633/v1,5-fluorouracil,,6.5,,MOR,MOR,,,,,7.40E-11,m2/s,298,K,,,,,,,Molecular Dynamics,oligomer_size: 3; reported_range: lower bound,Computational,MD
10.2516_ogst_2009065,10.2516/ogst/2009065,heptane,4.5,4.7,,silicalite-1,MFI-H,,,,,7.50E-11,m2/s,300,K,,,4.5,molecules/u.c.,,,QENS,diffusion_type: D_C,Experimental,QENS
10.3390_pr14030542,10.3390/pr14030542,carbon dioxide,3.3,4.1,,CaLTA,LTA-Ca,,,,,7.51E-11,m2/s,303,K,,,,,1,bar,Molecular Dynamics,relative_humidity: 0%,Computational,MD
10.1016_j.ces.2026.123652,10.1016/j.ces.2026.123652,propane,4.3,4.1,,5A,LTA-Ca,1,,,,7.51E-11,m2/s,473,K,,,46,molecules/unit cell,1,bar,Molecular Dynamics,,Computational,MD
10.1016_j.micromeso.2024.113483,10.1016/j.micromeso.2024.113483,glycine,,3.1,,NaP1-Fe3O4-La(OH)3,GIS-NaP1,,"Fe, La",,,7.54E-11,m2/s,,K,5,mg/L,,,,,FPCDSD model,,Computational,Other
10.3390_pr14030542,10.3390/pr14030542,ethane,4.0,4.1,,CaLTA,LTA-Ca,,,,,7.66E-11,m2/s,303,K,,,,,1,bar,Molecular Dynamics,relative_humidity: 20%,Computational,MD
10.1016_j.powtec.2022.118207,10.1016/j.powtec.2022.118207,toluene,5.85,7.4,,Zeolite Y,FAU-NaY,,,,,7.70E-11,m2/s,353,K,0.0001,mol/L,,,,,ZLC,geometry: cylinder; radius: 400 μm; diffusion_constant_type: fitted corrected,Experimental,ZLC
10.3390_pr14030542,10.3390/pr14030542,propane,4.3,3.8,,CaCHA,CHA-Ca,,,,,7.73E-11,m2/s,303,K,,,,,1,bar,Molecular Dynamics,relative_humidity: 90%,Computational,MD
10.1021_acs.jpcc.5b06010_SI,10.1021/acs.jpcc.5b06010,pentadecafluorooctanoic acid,8.0,,,SFF,SFF,,,,,7.75E-11,m2/s,298,K,,,,,,,Molecular Dynamics,,Computational,MD
10.1016_j.micromeso.2007.01.010,10.1016/j.micromeso.2007.01.010,ethane,4,4.1,,NaCaA,LTA-NaCa,,,,,7.80E-11,m2/s,253,K,,,3,molecules/cavity,,,PFG NMR,crystal_size: 5 μm,Experimental,PFG NMR
10.1016_j.cej.2011.11.110,10.1016/j.cej.2011.11.110,water,2.65,4.1,,LTA-Na,LTA-Na,1,Na+,,,7.90E-11,m2/s,298,K,1.97,mol/L,0.135,kg/kg,,,Knudsen equation,diffusion_type: Knudsen,Computational,Other
10.1016_j.chemphys.2007.10.036,10.1016/j.chemphys.2007.10.036,pentane,4.5,4.7,,silicalite-1,MFI-H,,,,,8.00E-11,m2/s,200,K,,,0.5,molecules/unit cell,,,Molecular Dynamics,potential_source: ab initio fitted; component: D_z; source_table: Table 4,Computational,MD
10.1016_j.chemphys.2007.10.036,10.1016/j.chemphys.2007.10.036,pentane,4.5,4.7,,silicalite-1,MFI-H,,,,,8.00E-11,m2/s,200,K,,,0.5,molecules/unit cell,,,Molecular Dynamics,potential_source: ab initio fitted; component: D_z; source_table: Table 5,Computational,MD
10.1016_j.micromeso.2019.05.060,10.1016/j.micromeso.2019.05.060,hexane,4.3,6.6,,BEA,BEA,,,,,8.00E-11,m2/s,273,K,,,1,molecules/unit cell,,,Molecular Dynamics,sample_type: powder; direction: overall; framework: rigid,Computational,MD
10.2516_ogst_2009065,10.2516/ogst/2009065,heptane,4.5,4.7,,silicalite-1,MFI-H,,,,,8.00E-11,m2/s,300,K,,,4.5,molecules/u.c.,,,QENS,diffusion_type: D_self,Experimental,QENS
10.1039_c7sc04974a,10.1039/c7sc04974a,water,2.65,3.8,,AlPO4-18,AEI,,,,,8.00E-11,m2/s,298,K,,,,,,,Molecular Dynamics,molecule_loading: m396,Computational,MD
10.1016_j.ceja.2026.101068,10.1016/j.ceja.2026.101068,trimethyl phosphate,,5.19,,MEL,MEL,,,,,8.00E-11,m2/s,298,K,,,,,,,Molecular Dynamics,,Computational,MD
10.1016_j.micromeso.2022.111910,10.1016/j.micromeso.2022.111910,"1,4-dimethylbenzene",5.8,4.7,,BAS/Cu+-HZSM-5,MFI-Cu,23,Cu+,,,8.04E-11,m2/s,600,K,,,6,molecules/unit cell,,,Molecular Dynamics,,Computational,MD
10.1016_j.memsci.2005.10.031,10.1016/j.memsci.2005.10.031,methane,3.8,7.1,,Zeolite L,LTL-K,,,,,8.06E-11,m2/s,308,K,,,,,4.053,bar,time lag method,PDMS (wt%): 41; zeolite_loading (wt%): 20,Experimental,Membrane Permeation
10.1016_j.powtec.2022.118207,10.1016/j.powtec.2022.118207,iodobenzene,6.2,7.4,,Zeolite Y,FAU-NaY,,,,,8.20E-11,m2/s,353,K,0.0001,mol/L,,,,,ZLC,geometry: cylinder; radius: 400 μm; diffusion_constant_type: fitted corrected,Experimental,ZLC
10.1016_j.applthermaleng.2016.01.142,10.1016/j.applthermaleng.2016.01.142,water,2.65,4.1,,zeolite 4A,LTA-Na,,,,,8.20E-11,m2/s,,K,,,,,,,Simulation,value_type: minimum,Computational,Other
10.1016_j.energy.2025.137012,10.1016/j.energy.2025.137012,acetylene,4.0,6.6,1:1:1:1:1,Fe2+-BEA,BEA-Fe2+,15,Fe2+,,,8.28E-11,m2/s,298,K,,,6,molecules/simulation cell,,,Molecular Dynamics,diffusion_system: multi-component,Computational,MD
10.1016_j.apcatb.2025.125359,10.1016/j.apcatb.2025.125359,icosane,6,6.6,,10Ni@Beta,BEA-Ni,25,,,,8.30E-11,m2/s,523,K,,,,,,,Molecular Dynamics,pore_type: mesopore,Computational,MD
10.1016_j.micromeso.2021.110903,10.1016/j.micromeso.2021.110903,water,2.65,4.1,,Na-A,LTA-Na,1,,,,8.30E-11,m2/s,330,K,,,120,molecules/unit cell,,,Molecular Dynamics,Hg2+: absent,Computational,MD
10.1016_j.apcatb.2025.125359_SI,10.1016/j.apcatb.2025.125359,icosene,,6.6,,Meso-microporous Beta,BEA,25,,,,8.30E-11,m2/s,523,K,,,,,,,Molecular Dynamics,,Computational,MD
10.1016_j.micromeso.2023.112964,10.1016/j.micromeso.2023.112964,"1,4-dimethylbenzene",5.8,4.7,12:06:06,NiOH+/HZSM-5 (T7-2),MFI,46,NiOH+,,,8.35E-11,m2/s,498,K,,,12,molecules per 2x2x4 supercell,,,Molecular Dynamics,,Computational,MD
10.1016_j.micromeso.2011.11.035,10.1016/j.micromeso.2011.11.035,strontium(2+),,4.1,,zeolite-A,LTA-Na,,,,,8.36E-11,m2/s,773,K,1,mol/L,,,,,ion exchange kinetics,,Experimental,Uptake/Release
10.3390_ma6072662,10.3390/ma6072662,ethane,4.0,3.8,,SAPO-34-meso-2,CHA,,,,,8.38E-11,m2/s,298,K,,,,,,bar,IR micro-imaging,direction: uptake; particle_radius: 25 μm,Experimental,Microimaging
10.1002_er.4545,10.1002/er.4545,dodecane,5.2,7.4,,HY@KCC-1,FAU-HY,,Pt,0.5,wt%,8.39E-11,m2/s,623,K,,,,,1.01325,bar,Calculated,,Computational,Other
10.3390_pr14030542,10.3390/pr14030542,carbon dioxide,3.3,3.8,,CaCHA,CHA-Ca,,,,,8.41E-11,m2/s,303,K,,,,,1,bar,Molecular Dynamics,relative_humidity: 60%,Computational,MD
10.1016_j.micromeso.2023.112964,10.1016/j.micromeso.2023.112964,"1,4-dimethylbenzene",5.8,4.7,,NiOH+/HZSM-5 (T7-2),MFI,46,NiOH+,,,8.43E-11,m2/s,498,K,,,24,molecules per 2x2x4 supercell,,,Molecular Dynamics,,Computational,MD
10.1016_j.micromeso.2024.113483_SI,10.1016/j.micromeso.2024.113483,glutamic acid,,3.1,,NaP1-Fe3O4-La(OH)3,GIS-NaP1,,"Fe, La",,,8.49E-11,m2/s,,K,50,?g/L,,,,,Adsorption Kinetics Modeling,model: FPD; diffusion_type: pore; agitation: 500 RPM; system: single,Experimental,Uptake/Release
10.1016_j.powtec.2022.118207,10.1016/j.powtec.2022.118207,iodobenzene,6.2,7.4,,Zeolite Y,FAU-NaY,,,,,8.50E-11,m2/s,353,K,0.0001,mol/L,,,,,ZLC,geometry: cylinder; radius: 400 μm; diffusion_constant_type: apparent,Experimental,ZLC
10.2516_ogst_2009065,10.2516/ogst/2009065,heptane,4.5,4.7,,silicalite-1,MFI-H,,,,,8.50E-11,m2/s,300,K,,,6.3,molecules/u.c.,,,QENS,diffusion_type: D_C,Experimental,QENS
10.3390_pr11102987,10.3390/pr11102987,sulfur dioxide,,7.4,,13X,FAU-NaX,,,,,8.50E-11,m2/s,293,K,,,,,,,Molecular Dynamics,,Computational,MD
10.1016_j.micromeso.2024.113483_SI,10.1016/j.micromeso.2024.113483,glutamic acid,,3.1,,NaP1-Fe3O4-La(OH)3,GIS-NaP1,,"Fe, La",,,8.55E-11,m2/s,,K,20,?g/L,,,,,Adsorption Kinetics Modeling,model: FPD; diffusion_type: pore; agitation: 300 RPM; system: single,Experimental,Uptake/Release
10.1002_anie.202409288,10.1002/anie.202409288,pentene,4.5,4.7,,Pt@Hie-TS-1,MFI,,Pt,0.8,wt%,8.60E-11,m2/s,,K,,,,,,,Molecular Dynamics,,Computational,MD
10.1016_j.ces.2009.12.044,10.1016/j.ces.2009.12.044,2-methylpropane,5,7.4,,13X,FAU-NaX,1.18,,,,8.65E-11,m2/s,373,K,,,8,molecules/unit cell,,,Molecular Dynamics,diffusion_type: self,Computational,MD
10.1016_s1387-1811(99)00227-9,10.1016/s1387-1811(99)00227-9,ethane,4,4.7,,silicalite-1,MFI-H,,,,,8.70E-11,m2/s,298,K,,,,,,,Membrane permeation,,Experimental,Membrane Permeation
10.2516_ogst_2009065,10.2516/ogst/2009065,hexane,4.3,4.7,,silicalite-1,MFI-H,,,,,8.70E-11,m2/s,300,K,,,6,molecules/u.c.,,,QENS,diffusion_type: D_self; isotope: C6D14,Experimental,QENS
10.3390_pr11102987,10.3390/pr11102987,sulfur dioxide,,7.4,,13X,FAU-NaX,,,,,8.80E-11,m2/s,273,K,,,,,,,Molecular Dynamics,,Computational,MD
10.1039_c8ra00166a,10.1039/c8ra00166a,humic acid,,4.7,,SMZ6,MFI-H,,,,,8.81E-11,m2/s,293,K,,,,,,,Batch adsorption kinetics,value_type: range maximum,Experimental,Uptake/Release
10.1002_ceat.201500166,10.1002/ceat.201500166,laminaribiose,8,6.6,,BEA150extrudate,BEA,150,,,,8.83E-11,m2/s,343,K,,,,,,,Batch desorption kinetics,mode: desorption,Experimental,Uptake/Release
10.1016_j.apcatb.2025.125359_SI,10.1016/j.apcatb.2025.125359,undecene,,6.6,,Meso-microporous Beta,BEA,25,,,,8.90E-11,m2/s,523,K,,,,,,,Molecular Dynamics,,Computational,MD
10.3390_pr14030542,10.3390/pr14030542,ethane,4.0,3.8,,CaCHA,CHA-Ca,,,,,8.95E-11,m2/s,303,K,,,,,1,bar,Molecular Dynamics,relative_humidity: 0%,Computational,MD
10.1016_j.jcat.2015.10.024,10.1016/j.jcat.2015.10.024,1-ethyl-3-methylbenzene,6.2,5.8,,ITQ-39,ITN,,,,,9.00E-11,m2/s,600,K,,,16,molecules per 2×2×1 supercell,,,Molecular dynamics,,Computational,MD
10.1016_j.jmgm.2023.108555,10.1016/j.jmgm.2023.108555,propene,4.5,3.8,50:50:00,SAPO-34,CHA,,,,,9.00E-11,m2/s,833,K,,,,,,,Molecular Dynamics,mixture_system: propylene-ethylene; mode: mixture,Computational,MD
10.1002_app.28228,10.1002/app.28228,propan-2-ol,4.7,7.4,,M-3,FAU-NaY,1.3,,,,9.00E-11,m2/s,303,K,90,mol/L,,,1,bar,membrane permeation (pervaporation),,Experimental,Membrane Permeation
10.26434_chemrxiv.7464803,10.26434/chemrxiv.7464803,methane,3.8,4.1,,large-|Na9.5K2.5|-A,"LTA-Na,K",,K+,21,at%,9.00E-11,m2/s,298,K,,,,,1.01325,bar,PFG-NMR,diffusion_type: intracrystalline; extrapolation: delta=0 (linear-linear),Experimental,PFG NMR
10.17035_d.2021.0126616554_SI,10.17035/d.2021.0126616554,water,2.65,4.1,,Na-A,LTA-Na,1,,,,9.00E-11,m2/s,330,K,,,120,molecules/unit cell,,,Molecular Dynamics,,Computational,MD
10.1016_j.micromeso.2024.113483_SI,10.1016/j.micromeso.2024.113483,aminomethylphosphonic acid,,3.1,,NaP1-Fe3O4-La(OH)3,GIS-NaP1,,"Fe, La",,,9.01E-11,m2/s,,K,10,?g/L,,,,,Adsorption Kinetics Modeling,model: FPD; diffusion_type: pore; agitation: 150 RPM; system: single,Experimental,Uptake/Release
10.1016_j.micromeso.2024.113483_SI,10.1016/j.micromeso.2024.113483,glutamic acid,,3.1,,NaP1-Fe3O4-La(OH)3,GIS-NaP1,,"Fe, La",,,9.01E-11,m2/s,,K,10,?g/L,,,,,Adsorption Kinetics Modeling,model: FPD; diffusion_type: pore; agitation: 150 RPM; system: single,Experimental,Uptake/Release
10.1016_j.micromeso.2024.113483_SI,10.1016/j.micromeso.2024.113483,glycine,,3.1,,NaP1-Fe3O4-La(OH)3,GIS-NaP1,,"Fe, La",,,9.01E-11,m2/s,,K,20,?g/L,,,,,Adsorption Kinetics Modeling,model: FPD; diffusion_type: pore; system: ternary,Experimental,Uptake/Release
10.1002_ceat.270110155,10.1002/ceat.270110155,argon,3.4,6.5,,Zeolon 900 H,MOR-H,,,,,9.09E-11,m2/s,421,K,,,,,,,Chromatography,condition: without methanol,Experimental,Column Dynamics
10.3390_pr11102987,10.3390/pr11102987,carbon dioxide,3.3,7.4,,13X,FAU-NaX,,,,,9.10E-11,m2/s,273,K,,,,,,,Molecular Dynamics,,Computational,MD
10.1039_d4ra08189g,10.1039/d4ra08189g,methyl oleate,,4.7,,Composite_26,MFI,,,,,9.10E-11,m2/s,323,K,,,,,,,PFG NMR,,Experimental,PFG NMR
10.1016_j.ces.2008.01.023,10.1016/j.ces.2008.01.023,water,2.65,4.1,,NaA-ZA2,LTA-Na,,,,,9.22E-11,m2/s,323,K,,,,,1,bar,Pervaporation,,Experimental,Membrane Permeation
10.1016_j.micromeso.2021.110903,10.1016/j.micromeso.2021.110903,water,2.65,7.4,,Na-Y(2),FAU-NaY,2,,,,9.30E-11,m2/s,330,K,,,120,molecules/unit cell,,,Molecular Dynamics,Hg2+: present,Computational,MD
10.26434_chemrxiv.15007633_v1,10.26434/chemrxiv.15007633/v1,5-fluorouracil,,7.4,,FAU,FAU,,,,,9.30E-11,m2/s,298,K,,,,,,,Molecular Dynamics,oligomer_size: 2; reported_range: lower bound,Computational,MD
10.1002_app.28228,10.1002/app.28228,propan-2-ol,4.7,7.4,,M-2,FAU-NaY,1.3,,,,9.40E-11,m2/s,303,K,90,mol/L,,,1,bar,membrane permeation (pervaporation),,Experimental,Membrane Permeation
10.26434_chemrxiv.7464803,10.26434/chemrxiv.7464803,methane,3.8,4.1,,large-|Na9.1K2.9|-A,"LTA-Na,K",,K+,24.3,at%,9.40E-11,m2/s,298,K,,,,,1.01325,bar,PFG-NMR,diffusion_type: intracrystalline; extrapolation: delta=0 (linear-linear),Experimental,PFG NMR
10.1016_j.jcat.2004.07.014,10.1016/j.jcat.2004.07.014,"1,2,4-trimethylbenzene",6.8,5.07,,NU-87,NES,,,,,9.50E-11,m2/s,650,K,,,0.017,molecules per SiO2,,,Molecular Dynamics,,Computational,MD
10.1016_j.cej.2022.136108,10.1016/j.cej.2022.136108,cyclohexane,6,7.4,,NaY@meso-SiO2-0.8,FAU-NaY,,,,,9.50E-11,m2/s,343,K,,,,,1,bar,Inverse gas chromatography,RH: 0%,Experimental,Column Dynamics
10.1016_s1387-1811(02)00400-6,10.1016/s1387-1811(02)00400-6,benzene,5.35,7.4,,NaY,FAU-NaY,,,,,9.50E-11,m2/s,500,K,,,2,molecules per supercage,,,QENS,source: QENS,Experimental,QENS
10.1002_app.28228,10.1002/app.28228,propan-2-ol,4.7,7.4,,M-1,FAU-NaY,1.3,,,,9.50E-11,m2/s,303,K,90,mol/L,,,1,bar,membrane permeation (pervaporation),,Experimental,Membrane Permeation
10.1016_j.micromeso.2022.112393,10.1016/j.micromeso.2022.112393,butan-2-one,5.2,4.7,,hierarchical H-ZSM-5,MFI-H,23,,,,9.54E-11,m2/s,373,K,,,,,,,Molecular Dynamics,mixture: co-adsorption with benzaldehyde; total_loading: 10 molecules/supercell; composition_not_specified,Computational,MD
10.3390_ma6072662,10.3390/ma6072662,ethane,4.0,3.8,,SAPO-34-meso-2,CHA,,,,,9.66E-11,m2/s,298,K,,,,,,bar,IR micro-imaging,direction: uptake; particle_radius: 25 μm,Experimental,Microimaging
10.1021_acscatal.0c03138,10.1021/acscatal.0c03138,3-methylhexane,,4.7,,ZSM-5,MFI-H,,,,,9.70E-11,m2/s,660,K,,,0,,,,Transition State Theory,,Computational,Other
10.1016_j.ces.2004.03.012,10.1016/j.ces.2004.03.012,"1,4-dimethylbenzene",5.8,4.7,,ZSM-5 (BA),MFI,,,,,9.80E-11,m2/s,723,K,0.00113,mol/L,,,0.0682,bar,Reaction-diffusion model fitting from catalytic xylene isomerization,"model: PFR; D_ratio: D_A=1000, D_B=1000, D_C",Experimental,Other
10.1016_j.micromeso.2021.110903,10.1016/j.micromeso.2021.110903,water,2.65,7.4,,"Na-Y(5,SII)",FAU-NaY,5,,,,9.80E-11,m2/s,300,K,,,120,molecules/unit cell,,,Molecular Dynamics,Hg2+: present,Computational,MD
10.1016_j.micromeso.2023.112964,10.1016/j.micromeso.2023.112964,"1,4-dimethylbenzene",5.8,4.7,12:06:06,NiOH+/HZSM-5 (T7-2),MFI,46,NiOH+,,,9.83E-11,m2/s,598,K,,,12,molecules per 2x2x4 supercell,,,Molecular Dynamics,,Computational,MD
10.1016_j.cej.2011.11.110,10.1016/j.cej.2011.11.110,water,2.65,4.1,,LTA-Ca,LTA-Ca,1,Ca2+,,,9.90E-11,m2/s,298,K,1.97,mol/L,0.082,kg/kg,,,Knudsen equation,diffusion_type: Knudsen,Computational,Other
10.1016_j.jcat.2015.10.024,10.1016/j.jcat.2015.10.024,1-ethyl-4-methylbenzene,6.2,5.8,,ITQ-39,ITN,,,,,1.00E-10,m2/s,600,K,,,16,molecules per 2×2×1 supercell,,,Molecular dynamics,direction: x,Computational,MD
10.1016_j.jcat.2015.10.024,10.1016/j.jcat.2015.10.024,1-ethyl-3-methylbenzene,6.2,5.8,,ITQ-39,ITN,,,,,1.00E-10,m2/s,900,K,,,16,molecules per 2×2×1 supercell,,,Molecular dynamics,direction: x,Computational,MD
10.1016_j.jcat.2015.10.024,10.1016/j.jcat.2015.10.024,1-ethyl-3-methylbenzene,6.2,5.8,,ITQ-39,ITN,,,,,1.00E-10,m2/s,900,K,,,16,molecules per 2×2×1 supercell,,,Molecular dynamics,direction: y,Computational,MD
10.1016_j.jcat.2015.10.024,10.1016/j.jcat.2015.10.024,1-ethyl-3-methylbenzene,6.2,5.8,,ITQ-39,ITN,,,,,1.00E-10,m2/s,900,K,,,16,molecules per 2×2×1 supercell,,,Molecular dynamics,direction: z,Computational,MD
10.1016_j.apsusc.2024.161797,10.1016/j.apsusc.2024.161797,toluene,5.85,4.7,,ZSM-5,MFI-H,,,,,1.00E-10,m2/s,,K,,,,,,,Molecular Dynamics,diffusion_direction: a-c plane; channel_type: sinusoidal,Computational,MD
10.1016_j.cjche.2021.09.004,10.1016/j.cjche.2021.09.004,helium,2.6,3.65,,DD3R,DDR-H,,,,,1.00E-10,m2/s,298,K,,,,,1,bar,Membrane Permeation,mode: single component,Experimental,Membrane Permeation
10.1016_j.applthermaleng.2016.01.142,10.1016/j.applthermaleng.2016.01.142,water,2.65,7.4,,zeolite 13X,FAU-NaX,,,,,1.00E-10,m2/s,,K,,,,,,,Simulation,value_type: minimum,Computational,Other
10.1016_j.micromeso.2021.110903,10.1016/j.micromeso.2021.110903,water,2.65,7.4,,"Na-Y(5,SJ)",FAU-NaY,5,,,,1.00E-10,m2/s,300,K,,,120,molecules/unit cell,,,Molecular Dynamics,Hg2+: present,Computational,MD
10.1002_bbpc.19950990207,10.1002/bbpc.19950990207,water,2.65,7.4,,NaX,FAU-NaX,,,,,1.00E-10,m2/s,298,K,,,,,,,Neutron transmission,section: 2.3.2; coefficient_type: D(0)_dispersion; A: 5; sample_holder: type_II,Experimental,QENS
10.1016_j.ceja.2026.101068,10.1016/j.ceja.2026.101068,dimethyl methylphosphonate,,7.42,,AFI,AFI,,,,,1.00E-10,m2/s,298,K,,,,,,,Molecular Dynamics,source: AFI MSD text,Computational,MD
10.26434_chemrxiv.7464803,10.26434/chemrxiv.7464803,methane,3.8,4.1,,|Na12-xKx|-A and |Na12|-A,"LTA-Na,K",,,,,1.00E-10,m2/s,298,K,,,,,1.01325,bar,PFG-NMR,diffusion_type: intracrystalline; diffusion_time_regime: long-time,Experimental,PFG NMR
10.26434_chemrxiv.7464803,10.26434/chemrxiv.7464803,methane,3.8,4.1,,"small-, medium-, large-|Na12|-A",LTA-NaA,,,,,1.00E-10,m2/s,298,K,,,,,1.01325,bar,PFG-NMR,diffusion_type: intracrystalline; extrapolation: delta=0 (linear-linear),Experimental,PFG NMR
10.26434_chemrxiv.7464803,10.26434/chemrxiv.7464803,methane,3.8,4.1,,|Na12|-A and |Na12-xKx|-A,LTA-Na,,,,,1.00E-10,m2/s,298,K,,,,,1.01325,bar,PFG-NMR,diffusion_type: intracrystalline; extrapolation: delta=0,Experimental,PFG NMR
10.1016_j.micromeso.2023.112964,10.1016/j.micromeso.2023.112964,"1,4-dimethylbenzene",5.8,4.7,12:06:06,NiOH+/HZSM-5 (T7-2),MFI,46,NiOH+,,,1.01E-10,m2/s,698,K,,,12,molecules per 2x2x4 supercell,,,Molecular Dynamics,,Computational,MD
10.3390_pr11102987,10.3390/pr11102987,carbon dioxide,3.3,7.4,,13X,FAU-NaX,,,,,1.01E-10,m2/s,323,K,,,,,,,Molecular Dynamics,,Computational,MD
10.1016_j.apt.2019.12.031,10.1016/j.apt.2019.12.031,caesium(1+),,7.4,,NAASMS-Z (nano-zeolite Y),FAU,2.38,,,,1.02E-10,m2/s,298,K,,,387.33,mg/g,,,Vermeulen kinetic modeling (batch uptake),,Experimental,Uptake/Release
10.1016_j.energy.2025.137012,10.1016/j.energy.2025.137012,propene,4.5,6.6,1:1:1:1:1,Fe2+-BEA,BEA-Fe2+,15,Fe2+,,,1.03E-10,m2/s,498,K,,,6,molecules/simulation cell,,,Molecular Dynamics,diffusion_system: multi-component,Computational,MD
10.1002_anie.202409288,10.1002/anie.202409288,i-c5 olefin,5,4.7,,Pt@Hie-TS-1,MFI,,Pt,0.8,wt%,1.04E-10,m2/s,,K,,,,,,,Molecular Dynamics,,Computational,MD
10.3390_pr14030542,10.3390/pr14030542,propane,4.3,3.8,,NaCHA,CHA-Na,,,,,1.04E-10,m2/s,303,K,,,,,1,bar,Molecular Dynamics,relative_humidity: 90%,Computational,MD
10.1016_j.jcat.2020.09.004,10.1016/j.jcat.2020.09.004,dha,,4.7,,Sn-MFI,MFI-Sn,,,,,1.05E-10,m2/s,353,K,,,,,,,Molecular Dynamics,,Computational,MD
10.1016_j.jcat.2020.09.004,10.1016/j.jcat.2020.09.004,ml,,4.7,,Sn-MFI,MFI-Sn,,,,,1.05E-10,m2/s,353,K,,,,,,,Molecular Dynamics,,Computational,MD
10.1016_j.catcom.2022.106415,10.1016/j.catcom.2022.106415,methanol,3.6,4.7,,H-ZSM-5,MFI-H,15,,,,1.07E-10,m2/s,423,K,,,5,MPUC,,,Molecular Dynamics,,Computational,MD
10.3390_pr11102987,10.3390/pr11102987,nitrogen dioxide,,7.4,,13X,FAU-NaX,,,,,1.07E-10,m2/s,313,K,,,,,,,Molecular Dynamics,,Computational,MD
10.1016_j.micromeso.2022.112393,10.1016/j.micromeso.2022.112393,benzaldehyde,6,4.7,,hierarchical H-ZSM-5,MFI-H,23,,,,1.08E-10,m2/s,373,K,,,10,molecules/supercell,,,Molecular Dynamics,water_presence: no,Computational,MD
10.1515_revce-2021-,10.1515/revce-2021-,ethene,3.9,3.8,,SAPO-34,CHA,,,,,1.08E-10,m2/s,428,K,,,,,,,Molecular Dynamics,,Computational,MD
10.1016_j.ijheatmasstransfer.2019.05.080,10.1016/j.ijheatmasstransfer.2019.05.080,water,2.65,7.4,,Zeolite NaX,FAU-NaX,,,,,1.10E-10,m2/s,,K,,,,,,,"Fick diffusion analysis, concentration dependence fitting",parameter: D0,Computational,Other
10.1016_j.jcat.2015.10.024,10.1016/j.jcat.2015.10.024,toluene,5.85,5.8,,ITQ-39,ITN,,,,,1.10E-10,m2/s,600,K,,,16,molecules per 2×2×1 supercell,,,Molecular dynamics,direction: x,Computational,MD
10.1016_j.jcat.2015.10.024,10.1016/j.jcat.2015.10.024,2-methylbut-2-ene,5,5.8,,ITQ-39,ITN,,,,,1.10E-10,m2/s,900,K,,,16,molecules per 2×2×1 supercell,,,Molecular dynamics,direction: y,Computational,MD
10.1016_j.powtec.2022.118207,10.1016/j.powtec.2022.118207,toluene,5.85,4.7,,ZSM-5,MFI-H,,,,,1.10E-10,m2/s,353,K,0.0001,mol/L,,,,,ZLC,geometry: cylinder; radius: 400 μm; diffusion_constant_type: fitted corrected,Experimental,ZLC
10.1016_j.chemosphere.2020.127935,10.1016/j.chemosphere.2020.127935,"carbon dioxide, dinitrogen",,4.7,85%CO2/15%N2,silicalite-1,MFI-H,,,,,1.10E-10,m2/s,296,K,,,,,2.0265,bar,"membrane permeation (binary mixture), Maxwell-Stefan model",exchange_coefficient: D12,Experimental,Membrane Permeation
10.1016_j.chemphys.2007.10.036,10.1016/j.chemphys.2007.10.036,pentane,4.5,4.7,,silicalite-1,MFI-H,,,,,1.10E-10,m2/s,350,K,,,4,molecules/unit cell,,,Molecular Dynamics,potential_source: ab initio fitted; component: D_z; source_table: Table 5,Computational,MD
10.1016_j.memsci.2005.10.031,10.1016/j.memsci.2005.10.031,nitrogen,3.64,7.1,,Zeolite L,LTL-K,,,,,1.10E-10,m2/s,308,K,,,,,4.053,bar,time lag method,PDMS (wt%): 41; zeolite_loading (wt%): 20,Experimental,Membrane Permeation
10.1016_j.memsci.2025.124524,10.1016/j.memsci.2025.124524,helium,2.6,3.8,equimolar He/CH4,SSZ-13,CHA-H,,,,,1.10E-10,m2/s,298,K,,,,,51,bar,membrane permeation,,Experimental,Membrane Permeation
10.1016_s1387-1811(02)00400-6,10.1016/s1387-1811(02)00400-6,benzene,5.35,7.4,,NaY,FAU-NaY,,,,,1.10E-10,m2/s,450,K,,,2.5,molecules per supercage,,,Simulation,source: Simulation,Computational,Other
10.1016_j.micromeso.2018.02.010,10.1016/j.micromeso.2018.02.010,water,2.65,6.5,,CuNa-MOR-M1,MOR-CuNa,5.71,Cu,58,%,1.10E-10,m2/s,300,K,,,23.6,molecules/unit cell,,,SFG NMR,diffusion_model: 3D; temperature_range: 340-380 K,Experimental,PFG NMR
10.1021_acscatal.0c03138,10.1021/acscatal.0c03138,2-methylhexane,5.6,4.7,,ZSM-5,MFI-H,,,,,1.10E-10,m2/s,480,K,,,0,,,,Transition State Theory,,Computational,Other
10.1039_c5cs00210a,10.1039/c5cs00210a,water,2.65,7.4,,H-FAU(24Al),FAU-H,7,,,,1.10E-10,m2/s,400,K,,,48,molecules/unit cell,,,Molecular Dynamics,,Computational,MD
10.1016_j.ceja.2026.101068,10.1016/j.ceja.2026.101068,dimethyl methylphosphonate,,4.7,,MFI,MFI,,,,,1.10E-10,m2/s,298,K,,,,,,,Molecular Dynamics,,Computational,MD
10.26434_chemrxiv.7464803,10.26434/chemrxiv.7464803,methane,3.8,4.1,,large-|Na12|-A (II),LTA-Na,,,,,1.10E-10,m2/s,298,K,,,,,1.01325,bar,PFG-NMR,diffusion_type: intracrystalline; extrapolation: delta=0 (linear-linear),Experimental,PFG NMR
10.1016_j.micromeso.2023.112964,10.1016/j.micromeso.2023.112964,"1,4-dimethylbenzene",5.8,4.7,,NiOH+/HZSM-5 (T7-2),MFI,46,NiOH+,,,1.10E-10,m2/s,598,K,,,24,molecules per 2x2x4 supercell,,,Molecular Dynamics,,Computational,MD
10.1039_d4cy00321g,10.1039/d4cy00321g,3-methylphenol,6.0,6.6,,H-beta,BEA-H,12.5,,,,1.11E-10,m2/s,653,K,,,10,wt%,,,Molecular Dynamics,,Computational,MD
10.1016_j.fuel.2021.122427,10.1016/j.fuel.2021.122427,benzene,5.35,4.7,,MFI,MFI,,,,,1.11E-10,m2/s,498,K,,,,,,,Molecular Dynamics,simulation_type: multicomponent,Computational,MD
10.1016_j.cej.2022.136108,10.1016/j.cej.2022.136108,trichloromethane,5.5,7.4,,NaY@meso-SiO2-1.2,FAU-NaY,,,,,1.11E-10,m2/s,343,K,,,,,1,bar,Inverse gas chromatography,RH: 0%,Experimental,Column Dynamics
10.1016_j.micromeso.2023.112854,10.1016/j.micromeso.2023.112854,phenol,5.85,6.6,,Ca-BEA,BEA-Ca,25,Ca2+,,,1.11E-10,m2/s,298,K,,,10,molecules/unit cell,,,Molecular Dynamics,,Computational,MD
10.1039_c2ee23337a_SI,10.1039/c2ee23337a,ethane,4.0,4.1,,ITQ-29,LTA,,,,,1.11E-10,m2/s,323,K,,,40,molecules/unit cell,100,bar,Molecular Dynamics,,,
10.1016_j.cej.2022.136108,10.1016/j.cej.2022.136108,cyclohexane,6,7.4,,NaY@meso-SiO2-1.2,FAU-NaY,,,,,1.12E-10,m2/s,343,K,,,,,1,bar,Inverse gas chromatography,RH: 0%,Experimental,Column Dynamics
10.1021_acs.jpcc.5b06010_SI,10.1021/acs.jpcc.5b06010,pentadecafluorooctanoic acid,8.0,,,MFS,MFS,,,,,1.12E-10,m2/s,298,K,,,,,,,Molecular Dynamics,,Computational,MD
10.3390_pr14030542,10.3390/pr14030542,propane,4.3,6.6,,BETA-25,BEA-H,,,,,1.13E-10,m2/s,303,K,,,,,1,bar,Molecular Dynamics,relative_humidity: 0%,Computational,MD
10.3390_pr14030542,10.3390/pr14030542,ethane,4.0,6.6,,BETA-25,BEA-H,,,,,1.14E-10,m2/s,303,K,,,,,1,bar,Molecular Dynamics,relative_humidity: 0%,Computational,MD
10.1021_acs.jpcc.5b06010_SI,10.1021/acs.jpcc.5b06010,pentadecafluorooctanoic acid,8.0,,,SFG,SFG,,,,,1.14E-10,m2/s,298,K,,,,,,,Molecular Dynamics,,Computational,MD
10.3390_pr14030542,10.3390/pr14030542,propane,4.3,6.6,,BETA-25,BEA-H,,,,,1.16E-10,m2/s,303,K,,,,,1,bar,Molecular Dynamics,relative_humidity: 20%,Computational,MD
10.3390_pr11102987,10.3390/pr11102987,sulfur dioxide,,7.4,,13X,FAU-NaX,,,,,1.16E-10,m2/s,263,K,,,,,,,Molecular Dynamics,,Computational,MD
10.1016_j.catcom.2022.106415,10.1016/j.catcom.2022.106415,methanol,3.6,4.7,,H-ZSM-5,MFI-H,15,,,,1.17E-10,m2/s,373,K,,,3,MPUC,,,Molecular Dynamics,,Computational,MD
10.1002_jctb.5550,10.1002/jctb.5550,ammonium,2.86,,,NZ1,zeolite,,,,,1.18E-10,m2/s,295,K,864,mol/L,19.4,mg N-NH4/g,,,batch uptake kinetics (HPDM/SPM fitting),model: HPDM; parameter: Dp from -ln(1-X),Experimental,Uptake/Release
10.3390_pr11102987,10.3390/pr11102987,carbon dioxide,3.3,7.4,,13X,FAU-NaX,,,,,1.18E-10,m2/s,263,K,,,,,,,Molecular Dynamics,,Computational,MD
10.1016_j.micromeso.2023.112964,10.1016/j.micromeso.2023.112964,"1,4-dimethylbenzene",5.8,4.7,,NiOH+/HZSM-5 (T7-2),MFI,46,NiOH+,,,1.19E-10,m2/s,698,K,,,24,molecules per 2x2x4 supercell,,,Molecular Dynamics,,Computational,MD
10.1016_j.cej.2022.136108,10.1016/j.cej.2022.136108,trichloromethane,5.5,7.4,,NaY@meso-SiO2-0.8,FAU-NaY,,,,,1.19E-10,m2/s,343,K,,,,,1,bar,Inverse gas chromatography,RH: 50%,Experimental,Column Dynamics
10.1016_j.micromeso.2021.110903,10.1016/j.micromeso.2021.110903,water,2.65,7.4,,Na-Y(2),FAU-NaY,2,,,,1.19E-10,m2/s,330,K,,,120,molecules/unit cell,,,Molecular Dynamics,Hg2+: absent,Computational,MD
10.1016_j.jcat.2019.07.010,10.1016/j.jcat.2019.07.010,methane,3.8,3.8,,SAPO-34,CHA,,,,,1.20E-10,m2/s,298,K,,,2,molecules/cavity,,,PFG NMR,,Experimental,PFG NMR
10.1016_j.powtec.2022.118207,10.1016/j.powtec.2022.118207,"1,3-dimethylbenzene",6.8,4.7,,ZSM-5,MFI-H,,,,,1.20E-10,m2/s,353,K,0.0001,mol/L,,,,,ZLC,geometry: cylinder; radius: 400 μm; diffusion_constant_type: fitted corrected,Experimental,ZLC
10.1016_j.chemphys.2007.10.036,10.1016/j.chemphys.2007.10.036,pentane,4.5,4.7,,silicalite-1,MFI-H,,,,,1.20E-10,m2/s,200,K,,,4,molecules/unit cell,,,Molecular Dynamics,potential_source: ab initio fitted; component: D_x; source_table: Table 5,Computational,MD
10.1016_j.memsci.2019.117534,10.1016/j.memsci.2019.117534,carbon dioxide,3.3,3.8,,SAPO-34,CHA,0.2,,,,1.20E-10,m2/s,298,K,,,,,,,,,,
10.1016_j.apcatb.2024.124523,10.1016/j.apcatb.2024.124523,"1,4-dimethylbenzene",5.8,4.7,,ZSM-5,MFI-H,,,,,1.20E-10,m2/s,673,K,,,,,,,Molecular Dynamics,model: periodic; direction: z,Computational,MD
10.1016_j.micromeso.2018.02.010,10.1016/j.micromeso.2018.02.010,water,2.65,6.5,,CuNa-MOR-M6,MOR-CuNa,6.81,Cu,137,%,1.20E-10,m2/s,300,K,,,28.1,molecules/unit cell,,,SFG NMR,diffusion_model: 3D; temperature_range: 300-380 K,Experimental,PFG NMR
10.1016_j.micromeso.2019.05.060,10.1016/j.micromeso.2019.05.060,"2,2-dimethylbutane",6.2,6.6,,BEA,BEA,,,,,1.20E-10,m2/s,273,K,,,1,molecules/unit cell,,,Molecular Dynamics,sample_type: powder; direction: x; framework: rigid,Computational,MD
10.3390_min13101244,10.3390/min13101244,propane,4.3,4.7,,HZSM-5,MFI-H,,,,,1.20E-10,m2/s,308,K,,,,,0.0266,bar,Frequency Response (VSFR),sample_name: Z5-9; bed_depth: 9 mm,Experimental,FR
10.3390_min13101244,10.3390/min13101244,propane,4.3,4.7,,HZSM-5,MFI-H,,,,,1.20E-10,m2/s,308,K,,,,,0.029,bar,Frequency Response (VSFR),sample_name: Z5-15; bed_depth: 15 mm,Experimental,FR
10.3390_min13101244,10.3390/min13101244,propane,4.3,4.7,,HZSM-5,MFI-H,,,,,1.20E-10,m2/s,308,K,,,,,0.0254,bar,Frequency Response (VSFR),sample_name: Z5-19; bed_depth: 19 mm,Experimental,FR
10.26434_chemrxiv.7464803,10.26434/chemrxiv.7464803,methane,3.8,4.1,,large-|Na10.6K1.4|-A,"LTA-Na,K",,K+,11.4,at%,1.20E-10,m2/s,298,K,,,,,1.01325,bar,PFG-NMR,diffusion_type: intracrystalline; extrapolation: delta=0 (linear-linear),Experimental,PFG NMR
10.1002_clen.201700042,10.1002/clen.201700042,carbon dioxide,3.3,4.1,,GZA-4 (3-4 mm),LTA-Na,,,,,1.21E-10,m2/s,298,K,,,,,1,bar,Packed bed column uptake,,Experimental,Column Dynamics
10.1016_j.wasman.2011.06.005,10.1016/j.wasman.2011.06.005,2-cp,,,,zeolite,zeolite,,,,,1.21E-10,m2/s,,K,,,,,,,1D advection-dispersion model,,Computational,Other
10.1016_j.apt.2019.12.031,10.1016/j.apt.2019.12.031,strontium(2+),,7.4,,NAASMS-Z (nano-zeolite Y),FAU,2.38,,,,1.22E-10,m2/s,298,K,,,359.35,mg/g,,,Vermeulen kinetic modeling (batch uptake),,Experimental,Uptake/Release
10.26434_chemrxiv.15007633_v1,10.26434/chemrxiv.15007633/v1,5-fluorouracil,,6.5,,MOR,MOR,,,,,1.22E-10,m2/s,298,K,,,,,,,Molecular Dynamics,oligomer_size: 3; trajectory: 4,Computational,MD
10.1021_acs.jpcc.5b06010_SI,10.1021/acs.jpcc.5b06010,pentadecafluorooctanoic acid,8.0,,,STF,STF,,,,,1.22E-10,m2/s,298,K,,,,,,,Molecular Dynamics,,Computational,MD
10.1016_j.fuel.2025.135550,10.1016/j.fuel.2025.135550,benzene,5.35,6.4,,Sy-MCM,MCM,,,,,1.23E-10,m2/s,823,K,,,,,,,Molecular Dynamics,,Computational,MD
10.3390_pr14030542,10.3390/pr14030542,propane,4.3,4.7,,ZSM5-300,MFI-H,,,,,1.23E-10,m2/s,303,K,,,,,1,bar,Molecular Dynamics,relative_humidity: 90%,Computational,MD
10.3390_pr11102987,10.3390/pr11102987,sulfur dioxide,,7.4,,13X,FAU-NaX,,,,,1.23E-10,m2/s,283,K,,,,,,,Molecular Dynamics,,Computational,MD
10.1016_j.micromeso.2022.112393,10.1016/j.micromeso.2022.112393,butan-2-one,5.2,4.7,,hierarchical H-ZSM-5,MFI-H,23,,,,1.24E-10,m2/s,373,K,,,10,molecules/supercell,,,Molecular Dynamics,water_presence: no,Computational,MD
10.3390_pr11102987,10.3390/pr11102987,carbon dioxide,3.3,7.4,,13X,FAU-NaX,,,,,1.25E-10,m2/s,253,K,,,,,,,Molecular Dynamics,,Computational,MD
10.3390_pr11102987,10.3390/pr11102987,nitrogen monoxide,3.17,7.4,,13X,FAU-NaX,,,,,1.25E-10,m2/s,293,K,,,,,,,Molecular Dynamics,,Computational,MD
10.1016_j.ceja.2026.101068,10.1016/j.ceja.2026.101068,trimethylphosphine oxide,,5.19,,MEL,MEL,,,,,1.25E-10,m2/s,298,K,,,,,,,Molecular Dynamics,,Computational,MD
10.1016_j.apcatb.2025.125359_SI,10.1016/j.apcatb.2025.125359,octene,,6.6,,Beta,BEA,25,,,,1.25E-10,m2/s,523,K,,,,,,,Molecular Dynamics,,Computational,MD
10.3390_pr11102987,10.3390/pr11102987,nitrogen dioxide,,7.4,,13X,FAU-NaX,,,,,1.26E-10,m2/s,323,K,,,,,,,Molecular Dynamics,,Computational,MD
10.1016_j.ceja.2026.101068,10.1016/j.ceja.2026.101068,dimethyl methylphosphonate,,5.19,,MEL,MEL,,,,,1.26E-10,m2/s,298,K,,,,,,,Molecular Dynamics,,Computational,MD
10.1016_j.micromeso.2022.111910,10.1016/j.micromeso.2022.111910,"1,4-dimethylbenzene",5.8,4.7,,HZSM-5,MFI-H,23,,,,1.27E-10,m2/s,400,K,,,6,molecules/unit cell,,,Molecular Dynamics,,Computational,MD
10.1016_j.apcatb.2025.125359,10.1016/j.apcatb.2025.125359,pentane,4.5,6.6,,10Ni@Beta,BEA-Ni,25,,,,1.28E-10,m2/s,523,K,,,,,,,Molecular Dynamics,pore_type: micropore,Computational,MD
10.2516_ogst_2009065,10.2516/ogst/2009065,heptane,4.5,4.7,,silicalite-1,MFI-H,,,,,1.28E-10,m2/s,300,K,,,5.4,molecules/u.c.,,,QENS,diffusion_type: D_C,Experimental,QENS
10.1016_j.est.2026.121069,10.1016/j.est.2026.121069,water,2.65,,,Zeolite 2,Zeolite 2,,,,,1.28E-10,m2/s,323,K,,,,,,,Dynamic Vapor Sorption (DVS),relative_humidity_step: 30% to 70%,Experimental,Uptake/Release
10.1016_j.apcatb.2025.125359_SI,10.1016/j.apcatb.2025.125359,pentene,4.5,6.6,,Beta,BEA,25,,,,1.28E-10,m2/s,523,K,,,,,,,Molecular Dynamics,,Computational,MD
10.1016_j.jcat.2020.11.007,10.1016/j.jcat.2020.11.007,hexadecane,5.6,4.7,,MFI,MFI,,,,,1.30E-10,m2/s,553,K,,,,,1,bar,Molecular Dynamics,pore filling: full,Computational,MD
