Repository: leipeng66666/diffagent

# 表格数据可视化问答AI Agent

一个专门针对表格数据的智能可视化问答系统，能够理解自然语言查询，自动分析数据，并生成专业的可视化图表。

## 🌟 核心特性

### 智能语义解析
- **实体识别**: 自动识别查询中的关键实体（如"二氧化碳"、"温度"等）
- **条件提取**: 智能解析查询条件（如"大于100"、"包含CO2"等）
- **意图识别**: 理解用户的分析意图（趋势分析、对比分析、分布分析等）
- **单位识别**: 智能识别和转换各种单位（温度、压力、浓度等）⭐

### 同义词映射系统
- **智能列匹配**: 将自然语言实体映射到表格列名
- **多语言支持**: 支持中英文同义词映射
- **自定义扩展**: 支持添加领域特定的同义词

### 混合RAG策略
- **关键词检索**: 基于TF-IDF的精确匹配
- **向量检索**: 基于语义相似度的深度匹配
- **混合融合**: 结合两种检索策略获得最佳结果

### 专业可视化
- **自动图表推荐**: 根据数据特征和查询需求推荐合适的图表类型
- **多种图表类型**: 支持直方图、散点图、柱状图、饼图、热力图等
- **交互式图表**: 支持Plotly交互式可视化

File: data/consolidated_cleand.csv (part 13 of 26)
filename,doi,guest_molecule,KD_A,PLD_A,guest_composition,zeolite_name,std_zeolite_name,si_al_ratio,modified_ion,loading_value,loading_unit,diffusion_coefficient_value,diffusion_coefficient_unit,temperature_value,temperature_unit,concentration_value,concentration_unit,adsorption_loading_value,adsorption_loading_unit,pressure_value,pressure_unit,experimental_method,distinguishing_variable,method_type,method_category
10.1016_j.chemosphere.2020.127935,10.1016/j.chemosphere.2020.127935,"carbon dioxide, dinitrogen",,4.7,85%CO2/15%N2,silicalite-1,MFI-H,,,,,1.30E-10,m2/s,296,K,,,,,2.0265,bar,"membrane permeation (binary mixture), Maxwell-Stefan model",exchange_coefficient: D21,Experimental,Membrane Permeation
10.1016_s1387-1811(00)00290-0,10.1016/s1387-1811(00)00290-0,propane,4.3,4.6,,theta-1,TON-H,,,,,1.30E-10,m2/s,423,K,,,0.79,molecules/100 u.c.,0.004133,bar,frequency response,,Experimental,FR
10.1016_j.micromeso.2007.01.010,10.1016/j.micromeso.2007.01.010,ethane,4,4.1,,NaCaA,LTA-NaCa,,,,,1.30E-10,m2/s,298,K,,,3,molecules/cavity,,,PFG NMR,crystal_size: 5 μm,Experimental,PFG NMR
10.1016_j.crci.2004.09.012,10.1016/j.crci.2004.09.012,water,2.65,7.4,,BaX,FAU-BaX,,Ba,,,1.30E-10,m2/s,440,K,,,15,molecules per supercage,,,QENS,measurement time: 4 h,Experimental,QENS
10.2516_ogst_2009065,10.2516/ogst/2009065,heptane,4.5,4.7,,silicalite-1,MFI-H,,,,,1.30E-10,m2/s,300,K,,,3.6,molecules/u.c.,,,QENS,diffusion_type: D_self,Experimental,QENS
10.26434_chemrxiv.7464803,10.26434/chemrxiv.7464803,methane,3.8,4.1,,small-|Na12|-A,LTA-NaA,,,,,1.30E-10,m2/s,298,K,,,,,1.01325,bar,PFG-NMR,diffusion_type: intracrystalline; extrapolation: delta=0 (linear-linear),Experimental,PFG NMR
10.26434_chemrxiv.7464803,10.26434/chemrxiv.7464803,methane,3.8,4.1,,medium-|Na12|-A,LTA-Na,,,,,1.30E-10,m2/s,298,K,,,,,1.01325,bar,PFG-NMR,diffusion_type: intracrystalline; extrapolation: delta=0 (linear-linear),Experimental,PFG NMR
10.17035_d.2021.0126616554_SI,10.17035/d.2021.0126616554,water,2.65,7.4,,"Na-Y(2, SII+SJ)",FAU-NaY,2,,,,1.30E-10,m2/s,331,K,,,120,molecules/unit cell,,,Molecular Dynamics,,Computational,MD
10.1016_j.micromeso.2022.112391,10.1016/j.micromeso.2022.112391,water,2.65,4.7,,H-ZSM-5,MFI-H,Siliceous,H+,,,1.31E-10,m2/s,300,K,,,2.8,wt%,,,Molecular Dynamics (Einstein relation),analysis: Einstein relation,Computational,MD
10.1016_j.catcom.2022.106415,10.1016/j.catcom.2022.106415,methanol,3.6,4.7,,H-ZSM-5,MFI-H,15,,,,1.31E-10,m2/s,473,K,,,5,MPUC,,,Molecular Dynamics,,Computational,MD
10.1016_j.cej.2022.136108,10.1016/j.cej.2022.136108,cyclohexane,6,7.4,,NaY@meso-SiO2-0.8,FAU-NaY,,,,,1.35E-10,m2/s,343,K,,,,,1,bar,Inverse gas chromatography,RH: 50%,Experimental,Column Dynamics
10.3390_pr11102987,10.3390/pr11102987,sulfur dioxide,,7.4,,13X,FAU-NaX,,,,,1.35E-10,m2/s,313,K,,,,,,,Molecular Dynamics,,Computational,MD
10.1016_j.cattod.2011.01.037,10.1016/j.cattod.2011.01.037,benzene,5.35,4.7,,ZSM-5 pellet,MFI-H,45,,,,1.36E-10,m2/s,373,K,,,,,0.001,bar,Gravimetric uptake (TGA),,Experimental,Uptake/Release
10.1016_j.micromeso.2024.113388,10.1016/j.micromeso.2024.113388,2-methoxyphenol,6.2,6.6,,H-Beta,BEA-H,12.5,,,,1.37E-10,m2/s,310,K,,,3,molecules/unit cell,,,Molecular Dynamics,diffusion_model: VD_confined_diffusion,Computational,MD
10.3390_pr11102987,10.3390/pr11102987,sulfur dioxide,,7.4,,13X,FAU-NaX,,,,,1.37E-10,m2/s,253,K,,,,,,,Molecular Dynamics,,Computational,MD
10.1016_j.jcat.2006.05.034,10.1016/j.jcat.2006.05.034,"1,3-dimethylbenzene",6.8,4.7,,ZSM-5,MFI-H,,,,,1.38E-10,m2/s,650,K,,,0.026,molecules per SiO2,,,Molecular Dynamics,,Computational,MD
10.1016_j.micromeso.2022.111910,10.1016/j.micromeso.2022.111910,"1,4-dimethylbenzene",5.8,4.7,,BAS/Cu+-HZSM-5,MFI-Cu,23,Cu+,,,1.38E-10,m2/s,600,K,,,2,molecules/unit cell,,,Molecular Dynamics,,Computational,MD
10.3390_pr11102987,10.3390/pr11102987,sulfur dioxide,,7.4,,13X,FAU-NaX,,,,,1.38E-10,m2/s,333,K,,,,,,,Molecular Dynamics,,Computational,MD
10.1016_j.est.2026.121069,10.1016/j.est.2026.121069,water,2.65,,,Zeolite 1,Zeolite 1,,,,,1.39E-10,m2/s,323,K,,,,,,,Dynamic Vapor Sorption (DVS),relative_humidity_step: 30% to 70%,Experimental,Uptake/Release
10.1016_j.ces.2004.03.012,10.1016/j.ces.2004.03.012,"1,4-dimethylbenzene",5.8,4.7,,ZSM-5 (BA),MFI,,,,,1.40E-10,m2/s,723,K,0.00113,mol/L,,,0.0682,bar,Reaction-diffusion model fitting from catalytic xylene isomerization,"model: PFR; D_ratio: D_A=1000, D_B=100, D_C",Experimental,Other
10.1016_j.jcat.2019.07.010,10.1016/j.jcat.2019.07.010,ethane,4,4.06,,DNL-6,RHO,,,,,1.40E-10,m2/s,298,K,,,2,molecules/cavity,,,PFG NMR,,Experimental,PFG NMR
10.1016_j.powtec.2022.118207,10.1016/j.powtec.2022.118207,"1,3-dimethylbenzene",6.8,7.4,,Zeolite Y,FAU-NaY,,,,,1.40E-10,m2/s,353,K,0.0001,mol/L,,,,,ZLC,geometry: cylinder; radius: 400 μm; diffusion_constant_type: fitted corrected,Experimental,ZLC
10.1016_j.powtec.2022.118207,10.1016/j.powtec.2022.118207,iodobenzene,6.2,4.7,,ZSM-5,MFI-H,,,,,1.40E-10,m2/s,353,K,0.0001,mol/L,,,,,ZLC,geometry: cylinder; radius: 400 μm; diffusion_constant_type: fitted corrected,Experimental,ZLC
10.1016_j.cattod.2018.02.012,10.1016/j.cattod.2018.02.012,hexane,4.3,4.7,,mesoporous H-ZSM-5 (20 A),MFI,,,,,1.40E-10,m2/s,300,K,,,3,molecules/unit cell,,,Molecular Dynamics,,Computational,MD
10.1016_s0926-860x(02)00066-2,10.1016/s0926-860x(02)00066-2,butane,4.3,4.7,,silicalite-1,MFI-H,,,,,1.40E-10,m2/s,298,K,,,81,mg/g,,,PFG NMR,pre_adsorbed_D2O: true; D2O_loading: 28 mg/g,Experimental,PFG NMR
10.1016_j.micromeso.2022.111910,10.1016/j.micromeso.2022.111910,"1,4-dimethylbenzene",5.8,4.7,,BAS/Cu+-HZSM-5,MFI-Cu,23,Cu+,,,1.40E-10,m2/s,600,K,,,4,molecules/unit cell,,,Molecular Dynamics,,Computational,MD
10.1016_j.jcat.2004.07.014,10.1016/j.jcat.2004.07.014,"1,2-dimethylbenzene",6.8,5.07,,NU-87,NES,,,,,1.42E-10,m2/s,650,K,,,0.017,molecules per SiO2,,,Molecular Dynamics,,Computational,MD
10.1016_j.seppur.2019.115884,10.1016/j.seppur.2019.115884,dec-1-ene,4.9,7.4,50 vol% 1-decene in n-decane,13X,FAU-NaX,2-2.5,,,,1.43E-10,m2/s,303,K,50,mol/L,,,1,bar,Uptake kinetics (Crank model),,Experimental,Uptake/Release
10.1016_j.mcat.2022.112421,10.1016/j.mcat.2022.112421,ammonia,2.6,4.7,,Cu-ZSM5,MFI-Cu,,Cu+,,,1.43E-10,m2/s,473,K,,,2,molecules/unit cell,1.01325,bar,Molecular Dynamics,,Computational,MD
10.2516_ogst_2009065,10.2516/ogst/2009065,hexane,4.3,4.7,,silicalite-1,MFI-H,,,,,1.43E-10,m2/s,300,K,,,6,molecules/u.c.,,,QENS,diffusion_type: D_self; isotope: C6H14,Experimental,QENS
10.2516_ogst_2009065,10.2516/ogst/2009065,hexane,4.3,4.7,,silicalite-1,MFI-H,,,,,1.44E-10,m2/s,300,K,,,6,molecules/u.c.,,,QENS,diffusion_type: D_11,Experimental,QENS
10.3390_pr14030542,10.3390/pr14030542,methane,3.8,4.1,,HLTA,LTA-H,,,,,1.44E-10,m2/s,303,K,,,,,1,bar,Molecular Dynamics,relative_humidity: 90%,Computational,MD
10.1016_j.jcat.2015.10.024,10.1016/j.jcat.2015.10.024,"1,2-dimethylbenzene",6.8,5.8,,ITQ-39,ITN,,,,,1.45E-10,m2/s,900,K,,,,,,,Molecular dynamics,,Computational,MD
10.1016_j.cej.2022.136108,10.1016/j.cej.2022.136108,cyclohexane,6,7.4,,NaY@meso-SiO2-1.2,FAU-NaY,,,,,1.45E-10,m2/s,343,K,,,,,1,bar,Inverse gas chromatography,RH: 50%,Experimental,Column Dynamics
10.1016_j.micromeso.2011.11.035,10.1016/j.micromeso.2011.11.035,caesium(1+),,4.1,,zeolite-A,LTA-Na,,,,,1.47E-10,m2/s,773,K,2.5,mol/L,,,,,ion exchange kinetics,,Experimental,Uptake/Release
10.1016_j.ces.2008.01.023,10.1016/j.ces.2008.01.023,"ethanol, water",,4.1,8-9 wt% water in ethanol,NaA-ZA2,LTA-Na,,,,,1.48E-10,m2/s,323,K,,,,,1,bar,Pervaporation,,Experimental,Membrane Permeation
10.1016_j.apcatb.2025.125359,10.1016/j.apcatb.2025.125359,undecane,4.9,6.6,,10Ni@Beta,BEA-Ni,25,,,,1.48E-10,m2/s,523,K,,,,,,,Molecular Dynamics,pore_type: mesopore,Computational,MD
10.1039_c2ee23337a_SI,10.1039/c2ee23337a,ethane,4.0,4.1,,ITQ-29,LTA,,,,,1.48E-10,m2/s,373,K,,,40,molecules/unit cell,100,bar,Molecular Dynamics,,,
10.1016_j.apcatb.2025.125359_SI,10.1016/j.apcatb.2025.125359,nonene,,6.6,,Meso-microporous Beta,BEA,25,,,,1.48E-10,m2/s,523,K,,,,,,,Molecular Dynamics,,Computational,MD
10.1016_j.supflu.2016.01.003,10.1016/j.supflu.2016.01.003,carbon dioxide,3.3,7.4,,NaX,FAU-NaX,1,,,,1.49E-10,m2/s,298,K,,,20,molecules/unit cell,1,bar,Molecular Dynamics,,Computational,MD
10.1016_j.jmgm.2023.108555,10.1016/j.jmgm.2023.108555,ethene,3.9,3.8,,SAPO-34,CHA,,,,,1.50E-10,m2/s,633,K,,,,,,,Molecular Dynamics,mode: pure_component,Computational,MD
10.1016_j.jmgm.2023.108555,10.1016/j.jmgm.2023.108555,ethene,3.9,3.8,4:02:02,SAPO-34,CHA,,,,,1.50E-10,m2/s,833,K,,,,,,,Molecular Dynamics,mixture_system: propylene-ethylene-methanol; mode: mixture,Computational,MD
10.1016_j.micromeso.2019.05.060,10.1016/j.micromeso.2019.05.060,hexane,4.3,6.6,,BEA,BEA,,,,,1.50E-10,m2/s,273,K,,,1,molecules/unit cell,,,Molecular Dynamics,sample_type: powder; direction: z; framework: rigid,Computational,MD
10.1002_bbpc.19950990207,10.1002/bbpc.19950990207,water,2.65,7.4,,NaX,FAU-NaX,,,,,1.50E-10,m2/s,298,K,,,,,,,Neutron transmission,section: 2.3.2; coefficient_type: D(0)_dispersion; A: 5; sample_holder: type_II,Experimental,QENS
10.3390_pr11102987,10.3390/pr11102987,carbon dioxide,3.3,7.4,,13X,FAU-NaX,,,,,1.50E-10,m2/s,283,K,,,,,,,Molecular Dynamics,,Computational,MD
10.1016_j.ceja.2026.101068,10.1016/j.ceja.2026.101068,dimethyl methylphosphonate oxide,,4.7,,MFI,MFI,,,,,1.50E-10,m2/s,298,K,,,,,,,Molecular Dynamics,,Computational,MD
10.1016_j.micromeso.2022.111910,10.1016/j.micromeso.2022.111910,"1,4-dimethylbenzene",5.8,4.7,,BAS/Cu+-HZSM-5,MFI-Cu,23,Cu+,,,1.52E-10,m2/s,700,K,,,6,molecules/unit cell,,,Molecular Dynamics,,Computational,MD
10.1016_j.energy.2025.137012,10.1016/j.energy.2025.137012,ethene,3.9,6.6,,Fe2+-BEA,BEA-Fe2+,15,Fe2+,,,1.53E-10,m2/s,398,K,,,6,molecules/simulation cell,,,Molecular Dynamics,diffusion_system: single-component,Computational,MD
10.1039_d4cy00321g,10.1039/d4cy00321g,4-methylphenol,,6.6,,H-beta,BEA-H,12.5,,,,1.55E-10,m2/s,653,K,,,10,wt%,,,Molecular Dynamics,,Computational,MD
10.1016_j.memsci.2018.12.021,10.1016/j.memsci.2018.12.021,xenon,4.9,3.8,,SAPO-34,CHA,,,,,1.55E-10,m2/s,298,K,,,,,1.38,bar,Membrane permeation (Fick's law),membrane_id: M4,Experimental,Membrane Permeation
10.1016_j.micromeso.2021.110903,10.1016/j.micromeso.2021.110903,water,2.65,7.4,,"Na-Y(5,SJ)",FAU-NaY,5,,,,1.59E-10,m2/s,300,K,,,120,molecules/unit cell,,,Molecular Dynamics,Hg2+: absent,Computational,MD
10.1016_j.fuel.2025.135550,10.1016/j.fuel.2025.135550,"1,2-dimethylbenzene",6.8,6.4,,Sy-MCM,MCM,,,,,1.60E-10,m2/s,823,K,,,,,,,Molecular Dynamics,,Computational,MD
10.1016_j.jcat.2015.10.024,10.1016/j.jcat.2015.10.024,1-ethyl-4-methylbenzene,6.2,5.8,,ITQ-39,ITN,,,,,1.60E-10,m2/s,300,K,,,16,molecules per 2×2×1 supercell,,,Molecular dynamics,direction: y,Computational,MD
10.1016_j.jcat.2015.10.024,10.1016/j.jcat.2015.10.024,toluene,5.85,5.8,,ITQ-39,ITN,,,,,1.60E-10,m2/s,900,K,,,16,molecules per 2×2×1 supercell,,,Molecular dynamics,direction: z,Computational,MD
10.1016_s0927-0256(98)00012-3,10.1016/s0927-0256(98)00012-3,2-methylpropane,5,4.7,,silicalite,MFI,,,,,1.60E-10,m2/s,300,K,,,0.5,molecules/unit cell,,,Molecular Dynamics,,Computational,MD
10.1039_c5cs00210a,10.1039/c5cs00210a,water,2.65,7.4,,H-FAU(24Al),FAU-H,7,,,,1.60E-10,m2/s,400,K,,,192,molecules/unit cell,,,Molecular Dynamics,,Computational,MD
10.26434_chemrxiv.7464803,10.26434/chemrxiv.7464803,methane,3.8,4.1,,large-|Na12|-A,LTA-NaA,,,,,1.60E-10,m2/s,298,K,,,,,1.01325,bar,PFG-NMR,diffusion_type: intracrystalline; extrapolation: delta=0 (linear-linear),Experimental,PFG NMR
10.1016_j.ces.2008.01.023,10.1016/j.ces.2008.01.023,ethanol,4.3,4.1,,NaA-ZA5,LTA-Na,,,,,1.61E-10,m2/s,323,K,,,,,1,bar,Pervaporation,,Experimental,Membrane Permeation
10.1016_j.supflu.2016.01.003,10.1016/j.supflu.2016.01.003,carbon dioxide,3.3,7.4,,NaX,FAU-NaX,1,,,,1.61E-10,m2/s,573,K,,,20,molecules/unit cell,1,bar,Molecular Dynamics,,Computational,MD
10.1016_j.micromeso.2022.111910,10.1016/j.micromeso.2022.111910,"1,4-dimethylbenzene",5.8,4.7,,BAS/Cu+-HZSM-5,MFI-Cu,23,Cu+,,,1.63E-10,m2/s,800,K,,,6,molecules/unit cell,,,Molecular Dynamics,,Computational,MD
10.1016_s0376-7388(00)00671-2,10.1016/s0376-7388(00)00671-2,ethane,4,4.7,,silicalite,MFI,,,,,1.65E-10,m2/s,303,K,,,,,,,Membrane Permeation,model: Model 1,Experimental,Membrane Permeation
10.1016_j.jmgm.2005.10.003,10.1016/j.jmgm.2005.10.003,benzene,5.35,4.7,,Siliceous ZSM-5,MFI-H,,,,,1.65E-10,m2/s,300,K,,,16,molecules/supercell,,,Molecular Dynamics,,Computational,MD
10.2516_ogst_2009065,10.2516/ogst/2009065,hexane,4.3,4.7,,silicalite-1,MFI-H,,,,,1.66E-10,m2/s,300,K,,,5,molecules/u.c.,,,QENS,diffusion_type: D_self; isotope: C6D14,Experimental,QENS
10.1016_j.micromeso.2022.111910,10.1016/j.micromeso.2022.111910,"1,4-dimethylbenzene",5.8,4.7,,HZSM-5,MFI-H,23,,,,1.67E-10,m2/s,400,K,,,4,molecules/unit cell,,,Molecular Dynamics,,Computational,MD
10.1016_j.fuel.2021.122427,10.1016/j.fuel.2021.122427,benzene,5.35,7,,CON,CON,,,,,1.68E-10,m2/s,298,K,,,,,,,Molecular Dynamics,simulation_type: multicomponent,Computational,MD
10.1016_j.jmgm.2005.10.003,10.1016/j.jmgm.2005.10.003,benzene,5.35,4.7,,Siliceous ZSM-5,MFI-H,,,,,1.68E-10,m2/s,300,K,,,8,molecules/supercell,,,Molecular Dynamics,,Computational,MD
10.1016_j.cej.2022.136108,10.1016/j.cej.2022.136108,trichloromethane,5.5,7.4,,NaY@meso-SiO2-1.2,FAU-NaY,,,,,1.68E-10,m2/s,343,K,,,,,1,bar,Inverse gas chromatography,RH: 50%,Experimental,Column Dynamics
10.1016_j.ces.2004.03.012,10.1016/j.ces.2004.03.012,"1,4-dimethylbenzene",5.8,4.7,,ZSM-5 (BA),MFI,,,,,1.70E-10,m2/s,723,K,0.00113,mol/L,,,0.0682,bar,Reaction-diffusion model fitting from catalytic xylene isomerization,"model: CSTR; D_ratio: D_A=1000, D_B=100, D_C",Experimental,Other
10.1016_j.jcat.2015.10.024,10.1016/j.jcat.2015.10.024,1-ethyl-4-methylbenzene,6.2,5.8,,ITQ-39,ITN,,,,,1.70E-10,m2/s,900,K,,,16,molecules per 2×2×1 supercell,,,Molecular dynamics,direction: x,Computational,MD
10.1016_j.cattod.2018.02.012,10.1016/j.cattod.2018.02.012,benzene,5.35,4.7,,mesoporous H-ZSM-5 (20 A),MFI,,,,,1.70E-10,m2/s,300,K,,,3,molecules/unit cell,,,Molecular Dynamics,,Computational,MD
10.1016_j.jmgm.2023.108555,10.1016/j.jmgm.2023.108555,ethene,3.9,3.8,50:50:00,SAPO-34,CHA,,,,,1.70E-10,m2/s,833,K,,,,,,,Molecular Dynamics,mixture_system: propylene-ethylene; mode: mixture,Computational,MD
10.1016_j.micromeso.2007.01.010,10.1016/j.micromeso.2007.01.010,methane,3.8,4.1,,NaCaA,LTA-NaCa,,,,,1.70E-10,m2/s,373,K,,,5,molecules/cavity,,,PFG NMR,crystal_size: 5 μm,Experimental,PFG NMR
10.1016_j.micromeso.2018.02.010,10.1016/j.micromeso.2018.02.010,water,2.65,6.5,,CuNa-MOR-M2,MOR-CuNa,5.57,Cu,75,%,1.70E-10,m2/s,300,K,,,25,molecules/unit cell,,,SFG NMR,diffusion_model: 3D; temperature_range: 320-380 K,Experimental,PFG NMR
10.1039_d3va00078h,10.1039/d3va00078h,trichlorosilane,,7.4,,FAU,FAU,,,,,1.70E-10,m2/s,,K,,,1,molecules/cell,,,Molecular Dynamics,statistic: minimum,Computational,MD
10.1016_j.ceja.2026.101068,10.1016/j.ceja.2026.101068,trimethylphosphine oxide,,4.7,,MFI,MFI,,,,,1.70E-10,m2/s,298,K,,,,,,,Molecular Dynamics,,Computational,MD
10.1016_j.ceja.2026.101068,10.1016/j.ceja.2026.101068,trimethyl phosphate,,4.7,,MFI,MFI,,,,,1.70E-10,m2/s,298,K,,,,,,,Molecular Dynamics,,Computational,MD
10.1039_d4cy00321g,10.1039/d4cy00321g,4-methylphenol,,7.4,,H-Y,FAU-HY,15,,,,1.71E-10,m2/s,653,K,,,10,wt%,,,Molecular Dynamics,,Computational,MD
10.17035_d.2019.0082440884,10.17035/d.2019.0082440884,phenol,5.85,6.6,,H-Beta,BEA-H,15,,,,1.72E-10,m2/s,393,K,,,4,molecules/unit cell,,,Molecular Dynamics,,Computational,MD
10.1016_j.micromeso.2021.110903,10.1016/j.micromeso.2021.110903,water,2.65,7.4,,"Na-Y(5,SII)",FAU-NaY,5,,,,1.73E-10,m2/s,300,K,,,120,molecules/unit cell,,,Molecular Dynamics,Hg2+: absent,Computational,MD
10.3390_pr11102987,10.3390/pr11102987,sulfur dioxide,,7.4,,13X,FAU-NaX,,,,,1.74E-10,m2/s,303,K,,,,,,,Molecular Dynamics,,Computational,MD
10.1016_j.supflu.2016.01.003,10.1016/j.supflu.2016.01.003,carbon dioxide,3.3,7.4,,NaX,FAU-NaX,1,,,,1.75E-10,m2/s,473,K,,,20,molecules/unit cell,1,bar,Molecular Dynamics,,Computational,MD
10.1016_j.ceja.2026.101068,10.1016/j.ceja.2026.101068,trimethyl phosphate,,7.42,,AFI,AFI,,,,,1.75E-10,m2/s,298,K,,,,,,,Molecular Dynamics,source: AFI MSD text,Computational,MD
10.1016_j.ces.2009.12.044,10.1016/j.ces.2009.12.044,2-methylpropane,5,7.4,,13X,FAU-NaX,1.18,,,,1.76E-10,m2/s,373,K,,,8,molecules/unit cell,,,Molecular Dynamics,diffusion_type: transport,Computational,MD
10.1016_j.fuel.2021.122427,10.1016/j.fuel.2021.122427,benzene,5.35,6.5,,MOR,MOR,,,,,1.76E-10,m2/s,253,K,,,,,,,Molecular Dynamics,simulation_type: single,Computational,MD
10.1016_j.fuel.2021.122427,10.1016/j.fuel.2021.122427,benzene,5.35,4.7,,MFI,MFI,,,,,1.76E-10,m2/s,253,K,,,,,,,Molecular Dynamics,simulation_type: multicomponent,Computational,MD
10.1016_j.seppur.2018.04.066,10.1016/j.seppur.2018.04.066,water,2.65,3.65,10 wt% water/AcOH,DD3R,DDR-H,,,,,1.76E-10,m2/s,348,K,,,0.7,mol/kg,,,Molecular Dynamics,,Computational,MD
10.2516_ogst_2009065,10.2516/ogst/2009065,hexane,4.3,4.7,,silicalite-1,MFI-H,,,,,1.77E-10,m2/s,300,K,,,5,molecules/u.c.,,,QENS,diffusion_type: D_11,Experimental,QENS
10.1016_j.cej.2022.136108,10.1016/j.cej.2022.136108,trichloromethane,5.5,7.4,,NaY,FAU-NaY,,,,,1.78E-10,m2/s,343,K,,,,,1,bar,Inverse gas chromatography,RH: 50%,Experimental,Column Dynamics
10.1016_j.micromeso.2008.01.042,10.1016/j.micromeso.2008.01.042,diisopropylbenzene,7.5,6.5,,MOR,MOR,,,,,1.78E-10,m2/s,300,K,,,,,,,Molecular Dynamics,,Computational,MD
10.2516_ogst_2009065,10.2516/ogst/2009065,hexane,4.3,4.7,,silicalite-1,MFI-H,,,,,1.78E-10,m2/s,300,K,,,7,molecules/u.c.,,,QENS,diffusion_type: D_C,Experimental,QENS
10.1039_d4cy00321g,10.1039/d4cy00321g,3-methylphenol,6.0,7.4,,H-Y,FAU-HY,15,,,,1.78E-10,m2/s,653,K,,,10,wt%,,,Molecular Dynamics,,Computational,MD
10.2516_ogst_2009065,10.2516/ogst/2009065,heptane,4.5,4.7,,silicalite-1,MFI-H,,,,,1.79E-10,m2/s,300,K,,,3.6,molecules/u.c.,,,QENS,diffusion_type: D_C,Experimental,QENS
10.1016_j.memsci.2019.117534,10.1016/j.memsci.2019.117534,nitrogen,3.64,3.8,,SAPO-34,CHA,0.2,,,,1.80E-10,m2/s,298,K,,,,,,,,,,
10.1016_j.jmr.2018.01.011,10.1016/j.jmr.2018.01.011,water,2.65,7.4,,100Li-LSX,FAU-LiX,1,,,,1.80E-10,m2/s,313,K,,,20,wt%,,,MAS PFG NMR,parameter: D_f; model: two-region with sodalite exchange,Experimental,PFG NMR
10.1016_j.micromeso.2024.113388,10.1016/j.micromeso.2024.113388,2-methoxyphenol,6.2,6.6,,H-Beta,BEA-H,12.5,,,,1.80E-10,m2/s,340,K,,,3,molecules/unit cell,,,Molecular Dynamics,diffusion_model: VD_confined_diffusion,Computational,MD
10.1002_chem.201604009,10.1002/chem.201604009,nitrogen,3.64,4,,JSN,JSN,,,,,1.80E-10,m2/s,298,K,,,,,,,Molecular Dynamics,,Computational,MD
10.1016_j.mtcomm.2026.115822,10.1016/j.mtcomm.2026.115822,krypton,3.6,4.1,,LTA (all-silica) zeolite,LTA,,,,,1.80E-10,m2/s,300,K,,,,,,,Molecular Dynamics,,Computational,MD
10.1016_j.apcatb.2025.125359_SI,10.1016/j.apcatb.2025.125359,octene,,6.6,,Meso-microporous Beta,BEA,25,,,,1.80E-10,m2/s,523,K,,,,,,,Molecular Dynamics,,Computational,MD
10.1002_aic.690420507,10.1002/aic.690420507,strontium(2+),,,"0.2N Na+, 0.07N Sr++, 0.02N Ca++",zeolite,zeolite,,,,,1.80E-10,m2/s,353,K,0.07,mol/L,,,,,Column breakthrough fitting,model: parallel diffusion pore,Experimental,Column Dynamics
10.1016_j.jcat.2004.07.014,10.1016/j.jcat.2004.07.014,"1,2,4-trimethylbenzene",6.8,4.7,,ZSM-5,MFI-H,,,,,1.81E-10,m2/s,650,K,,,0.026,molecules per SiO2,,,Molecular Dynamics,,Computational,MD
10.1016_j.micromeso.2011.11.035,10.1016/j.micromeso.2011.11.035,caesium(1+),,4.1,,zeolite-A,LTA-Na,,,,,1.81E-10,m2/s,773,K,1,mol/L,,,,,ion exchange kinetics,,Experimental,Uptake/Release
10.1016_j.supflu.2016.01.003,10.1016/j.supflu.2016.01.003,carbon dioxide,3.3,7.4,,NaX,FAU-NaX,1,,,,1.86E-10,m2/s,373,K,,,20,molecules/unit cell,1,bar,Molecular Dynamics,,Computational,MD
10.3390_pr14030542,10.3390/pr14030542,propane,4.3,4.7,,ZSM5-300,MFI-H,,,,,1.87E-10,m2/s,303,K,,,,,1,bar,Molecular Dynamics,relative_humidity: 0%,Computational,MD
10.1016_j.memsci.2005.10.031,10.1016/j.memsci.2005.10.031,dioxygen,3.46,7.1,,Zeolite L,LTL-K,,,,,1.88E-10,m2/s,308,K,,,,,4.053,bar,time lag method,PDMS (wt%): 41; zeolite_loading (wt%): 20,Experimental,Membrane Permeation
10.1016_j.micromeso.2021.110903,10.1016/j.micromeso.2021.110903,water,2.65,4.1,,Na-A,LTA-Na,1,,,,1.88E-10,m2/s,360,K,,,120,molecules/unit cell,,,Molecular Dynamics,Hg2+: absent,Computational,MD
10.17035_d.2019.0082440884,10.17035/d.2019.0082440884,phenol,5.85,6.6,,H-Beta,BEA-H,15,,,,1.88E-10,m2/s,393,K,,,1,molecules/unit cell,,,Molecular Dynamics,,Computational,MD
10.1039_d3va00078h,10.1039/d3va00078h,trichlorosilane,,,,CFI,CFI,,,,,1.89E-10,m2/s,,K,,,1,molecules/cell,,,Molecular Dynamics,statistic: average,Computational,MD
10.1016_j.jcat.2015.10.024,10.1016/j.jcat.2015.10.024,1-ethyl-4-methylbenzene,6.2,5.8,,ITQ-39,ITN,,,,,1.90E-10,m2/s,300,K,,,16,molecules per 2×2×1 supercell,,,Molecular dynamics,,Computational,MD
10.1016_j.jcat.2015.10.024,10.1016/j.jcat.2015.10.024,toluene,5.85,5.8,,ITQ-39,ITN,,,,,1.90E-10,m2/s,600,K,,,16,molecules per 2×2×1 supercell,,,Molecular dynamics,direction: y,Computational,MD
10.1016_j.chemphys.2007.10.036,10.1016/j.chemphys.2007.10.036,pentane,4.5,4.7,,silicalite-1,MFI-H,,,,,1.90E-10,m2/s,350,K,,,2,molecules/unit cell,,,Molecular Dynamics,potential_source: ab initio fitted; component: D_z; source_table: Table 5,Computational,MD
10.1016_s0926-860x(02)00066-2,10.1016/s0926-860x(02)00066-2,butane,4.3,4.7,,silicalite-1,MFI-H,,,,,1.90E-10,m2/s,298,K,,,81,mg/g,,,PFG NMR,pre_adsorbed_D2O: false,Experimental,PFG NMR
10.1016_j.applthermaleng.2016.01.142,10.1016/j.applthermaleng.2016.01.142,water,2.65,4.1,,zeolite 4A,LTA-Na,,,,,1.90E-10,m2/s,,K,,,,,,,Simulation,value_type: maximum,Computational,Other
10.1039_c2ee23337a_SI,10.1039/c2ee23337a,ethane,4.0,4.1,,ITQ-29,LTA,,,,,1.90E-10,m2/s,423,K,,,40,molecules/unit cell,100,bar,Molecular Dynamics,,,
10.1016_j.seppur.2019.115884,10.1016/j.seppur.2019.115884,oct-1-ene,4.9,4.1,50 vol% 1-octene in n-octane,5A,LTA-Ca,2-2.5,,,,1.92E-10,m2/s,303,K,50,mol/L,,,1,bar,Uptake kinetics (Crank model),,Experimental,Uptake/Release
10.1016_j.micromeso.2021.110903,10.1016/j.micromeso.2021.110903,water,2.65,7.4,,Na-Y(2),FAU-NaY,2,,,,1.92E-10,m2/s,360,K,,,120,molecules/unit cell,,,Molecular Dynamics,Hg2+: present,Computational,MD
10.1016_j.jmgm.2005.10.003,10.1016/j.jmgm.2005.10.003,benzene,5.35,4.7,,Siliceous ZSM-5,MFI-H,,,,,1.93E-10,m2/s,300,K,,,4,molecules/supercell,,,Molecular Dynamics,,Computational,MD
10.1016_j.seppur.2019.115884,10.1016/j.seppur.2019.115884,oct-1-ene,4.9,7.4,50 vol% 1-octene in n-octane,13X,FAU-NaX,2-2.5,,,,1.93E-10,m2/s,303,K,50,mol/L,,,1,bar,Uptake kinetics (Crank model),,Experimental,Uptake/Release
10.1016_j.memsci.2012.02.056,10.1016/j.memsci.2012.02.056,methane,3.8,3.65,,DD3R,DDR-H,,,,,1.94E-10,m2/s,373,K,,,0.294,dimensionless,29,bar,Molecular Dynamics,framework: flexible; diffusion_type: Fickian,Computational,MD
10.1016_j.micromeso.2022.111926,10.1016/j.micromeso.2022.111926,"1,4-dimethylbenzene",5.8,4.7,,CH3-ZSM-5,MFI-CH3,47,,,,1.96E-10,m2/s,673,K,,,4,molecules/supercell,,,Molecular Dynamics,,Computational,MD
10.17035_d.2019.0082440884,10.17035/d.2019.0082440884,phenol,5.85,6.6,,H-Beta,BEA-H,15,,,,1.98E-10,m2/s,393,K,,,2,molecules/unit cell,,,Molecular Dynamics,,Computational,MD
10.1016_j.micromeso.2024.113388,10.1016/j.micromeso.2024.113388,2-methoxyphenol,6.2,6.6,,H-Beta,BEA-H,12.5,,,,1.99E-10,m2/s,370,K,,,3,molecules/unit cell,,,Molecular Dynamics,diffusion_model: VD_confined_diffusion,Computational,MD
10.1016_j.jcat.2015.10.024,10.1016/j.jcat.2015.10.024,2-methylbut-2-ene,5,5.8,,ITQ-39,ITN,,,,,2.00E-10,m2/s,900,K,,,16,molecules per 2×2×1 supercell,,,Molecular dynamics,,Computational,MD
10.1016_j.chemphys.2007.10.036,10.1016/j.chemphys.2007.10.036,pentane,4.5,4.7,,silicalite-1,MFI-H,,,,,2.00E-10,m2/s,200,K,,,2,molecules/unit cell,,,Molecular Dynamics,potential_source: ab initio fitted; component: D_x; source_table: Table 5,Computational,MD
10.1016_j.jmgm.2021.108048,10.1016/j.jmgm.2021.108048,ethanol,4.3,4.7,,HZSM-5 (Si/Al = 23),MFI-H,23,,,,2.00E-10,m2/s,300,K,,,16,molecules/supercell,,,Molecular Dynamics,,Computational,MD
10.1016_j.jmgm.2021.108048,10.1016/j.jmgm.2021.108048,ethanol,4.3,4.7,,HZSM-5 (Si/Al=23),MFI-H,23,,,,2.00E-10,m2/s,300,K,,,,,,,Molecular Dynamics,,Computational,MD
10.1016_j.jmgm.2023.108555,10.1016/j.jmgm.2023.108555,ethene,3.9,3.8,,SAPO-34,CHA,,,,,2.00E-10,m2/s,733,K,,,,,,,Molecular Dynamics,mode: pure_component,Computational,MD
10.1016_j.seppur.2018.04.066,10.1016/j.seppur.2018.04.066,water,2.65,3.65,50 wt% water/AcOH,DD3R,DDR-H,,,,,2.00E-10,m2/s,368,K,,,0.92,mol/kg,,,Molecular Dynamics,,Computational,MD
10.1016_j.cej.2011.11.110,10.1016/j.cej.2011.11.110,water,2.65,7.4,,FAU-Na,FAU-Na,1.3,Na+,,,2.00E-10,m2/s,298,K,1.97,mol/L,0.149,kg/kg,,,Knudsen equation,diffusion_type: Knudsen,Computational,Other
10.1016_j.micromeso.2011.11.035,10.1016/j.micromeso.2011.11.035,caesium(1+),,4.1,,zeolite-A,LTA-Na,,,,,2.00E-10,m2/s,773,K,,,,,,,ion exchange kinetics,,Experimental,Uptake/Release
10.1016_j.micromeso.2016.10.042,10.1016/j.micromeso.2016.10.042,dihydrogen,2.89,7.4,,Li-LSX,FAU-LiX,1,,,,2.00E-10,m2/s,200,K,,,20,molecules/unit cell,1.01325,bar,Molecular Dynamics,Li-III_mobility: fixed,Computational,MD
10.3390_pr14030542,10.3390/pr14030542,propane,4.3,3.8,,CaCHA,CHA-Ca,,,,,2.00E-10,m2/s,303,K,,,,,1,bar,Molecular Dynamics,relative_humidity: 60%,Computational,MD
10.1021_acscatal.0c03138,10.1021/acscatal.0c03138,2-methylhexane,5.6,4.7,,ZSM-5,MFI-H,,,,,2.00E-10,m2/s,528,K,,,0,,,,Transition State Theory,,Computational,Other
10.1016_j.ceja.2026.101068,10.1016/j.ceja.2026.101068,trimethyl phosphate,,7.42,,AFI,AFI,,,,,2.00E-10,m2/s,298,K,,,,,,,Molecular Dynamics,source: Table 5,Computational,MD
10.1016_j.ceja.2026.101068,10.1016/j.ceja.2026.101068,trimethyl phosphate,,6.6,,BEA,BEA,,,,,2.00E-10,m2/s,298,K,,,,,,,Molecular Dynamics,range_endpoint: lower,Computational,MD
10.1016_j.fuel.2021.122427,10.1016/j.fuel.2021.122427,ethene,3.9,4.7,,MFI,MFI,,,,,2.01E-10,m2/s,298,K,,,,,,,Molecular Dynamics,simulation_type: single,Computational,MD
10.1016_j.fuel.2021.122427,10.1016/j.fuel.2021.122427,benzene,5.35,4.7,,MFI,MFI,,,,,2.01E-10,m2/s,298,K,,,,,,,Molecular Dynamics,simulation_type: multicomponent,Computational,MD
10.1016_j.jcat.2006.05.034,10.1016/j.jcat.2006.05.034,"1,3-dimethylbenzene",6.8,5.13,,ITQ-13,ITH,,,,,2.02E-10,m2/s,700,K,,,0.022,molecules per SiO2,,,Molecular Dynamics,,Computational,MD
10.1016_s0376-7388(00)00671-2,10.1016/s0376-7388(00)00671-2,ethane,4,4.7,,silicalite,MFI,,,,,2.03E-10,m2/s,303,K,,,,,,,Membrane Permeation,model: Model 2,Experimental,Membrane Permeation
10.3390_pr14030542,10.3390/pr14030542,propane,4.3,4.7,,ZSM5-300,MFI-H,,,,,2.06E-10,m2/s,303,K,,,,,1,bar,Molecular Dynamics,relative_humidity: 20%,Computational,MD
10.3390_pr11102987,10.3390/pr11102987,nitrogen monoxide,3.17,7.4,,13X,FAU-NaX,,,,,2.08E-10,m2/s,283,K,,,,,,,Molecular Dynamics,,Computational,MD
10.1016_j.jmgm.2022.108188,10.1016/j.jmgm.2022.108188,"1,3,5-trimethylbenzene",7.5,6.6,,zeolite-β,BEA,,,,,2.10E-10,m2/s,300,K,,,1,molecule/channel,,,Molecular Dynamics,,Computational,MD
10.1016_j.micromeso.2022.111910,10.1016/j.micromeso.2022.111910,"1,4-dimethylbenzene",5.8,4.7,,HZSM-5,MFI-H,23,,,,2.10E-10,m2/s,400,K,,,2,molecules/unit cell,,,Molecular Dynamics,,Computational,MD
10.2516_ogst_2009065,10.2516/ogst/2009065,hexane,4.3,4.7,,silicalite-1,MFI-H,,,,,2.10E-10,m2/s,300,K,,,4,molecules/u.c.,,,QENS,diffusion_type: D_self; isotope: C6H14,Experimental,QENS
10.1016_j.ceja.2026.101068,10.1016/j.ceja.2026.101068,dimethyl methylphosphonate oxide,,5.19,,MEL,MEL,,,,,2.10E-10,m2/s,298,K,,,,,,,Molecular Dynamics,,Computational,MD
10.1016_j.ceja.2026.101068,10.1016/j.ceja.2026.101068,dimethyl methylphosphonate,,7.4,,FAU10,FAU-NaY,10,,,,2.10E-10,m2/s,298,K,,,,,,,Molecular Dynamics,,Computational,MD
10.1016_j.micromeso.2022.111910,10.1016/j.micromeso.2022.111910,"1,4-dimethylbenzene",5.8,4.7,,BAS/Cu+-HZSM-5,MFI-Cu,23,Cu+,,,2.11E-10,m2/s,800,K,,,4,molecules/unit cell,,,Molecular Dynamics,,Computational,MD
10.1016_j.energy.2025.137012,10.1016/j.energy.2025.137012,butene,4.5,6.6,1:1:1:1:1,Fe2+-BEA,BEA-Fe2+,15,Fe2+,,,2.11E-10,m2/s,598,K,,,6,molecules/simulation cell,,,Molecular Dynamics,diffusion_system: multi-component,Computational,MD
10.3390_pr11102987,10.3390/pr11102987,carbon dioxide,3.3,7.4,,13X,FAU-NaX,,,,,2.13E-10,m2/s,333,K,,,,,,,Molecular Dynamics,,Computational,MD
10.1016_j.micromeso.2021.110903,10.1016/j.micromeso.2021.110903,water,2.65,7.4,,"Na-Y(5,SJ)",FAU-NaY,5,,,,2.15E-10,m2/s,330,K,,,120,molecules/unit cell,,,Molecular Dynamics,Hg2+: present,Computational,MD
10.2516_ogst_2009065,10.2516/ogst/2009065,heptane,4.5,4.7,,silicalite-1,MFI-H,,,,,2.15E-10,m2/s,300,K,,,2.7,molecules/u.c.,,,QENS,diffusion_type: D_C,Experimental,QENS
10.3390_pr11102987,10.3390/pr11102987,dioxygen,3.46,7.4,,13X,FAU-NaX,,,,,2.17E-10,m2/s,273,K,,,,,,,Molecular Dynamics,,Computational,MD
10.1016_j.micromeso.2021.110903,10.1016/j.micromeso.2021.110903,water,2.65,7.4,,"Na-Y(5,SII)",FAU-NaY,5,,,,2.19E-10,m2/s,330,K,,,120,molecules/unit cell,,,Molecular Dynamics,Hg2+: present,Computational,MD
10.1016_j.ces.2004.03.012,10.1016/j.ces.2004.03.012,"1,4-dimethylbenzene",5.8,4.7,,ZSM-5 (CA),MFI,,,,,2.20E-10,m2/s,723,K,0.00113,mol/L,,,0.0682,bar,Reaction-diffusion model fitting from catalytic xylene isomerization,"model: PFR; D_ratio: D_A=1000, D_B=1000, D_C",Experimental,Other
10.1016_s0926-860x(02)00066-2,10.1016/s0926-860x(02)00066-2,propane,4.3,4.7,,silicalite-1,MFI-H,,,,,2.20E-10,m2/s,298,K,,,61,mg/g,,,PFG NMR,pre_adsorbed_D2O: true; D2O_loading: 28 mg/g,Experimental,PFG NMR
10.1016_s1387-1811(02)00400-6,10.1016/s1387-1811(02)00400-6,benzene,5.35,7.4,,NaY,FAU-NaY,,,,,2.20E-10,m2/s,550,K,,,2,molecules per supercage,,,QENS,source: QENS,Experimental,QENS
10.1002_chem.201604009,10.1002/chem.201604009,nitrogen,3.64,4,,NPT,NPT,,,,,2.20E-10,m2/s,298,K,,,,,,,Molecular Dynamics,,Computational,MD
10.3390_catal10111342,10.3390/catal10111342,methanol,3.6,4.7,,Acidic MFI,MFI-H,31,H+,,,2.20E-10,m2/s,373,K,,,5,molecules/unit cell,,,Molecular Dynamics,,Computational,MD
10.1016_j.fuel.2021.122427,10.1016/j.fuel.2021.122427,ethene,3.9,4.7,,MFI,MFI,,,,,2.21E-10,m2/s,253,K,,,,,,,Molecular Dynamics,simulation_type: single,Computational,MD
10.1016_j.micromeso.2024.113388,10.1016/j.micromeso.2024.113388,2-methoxyphenol,6.2,6.6,,H-Beta,BEA-H,12.5,,,,2.21E-10,m2/s,310,K,,,3,molecules/unit cell,,,Molecular Dynamics,diffusion_model: HR_jump_diffusion,Computational,MD
10.1016_j.apcatb.2025.125359,10.1016/j.apcatb.2025.125359,pentane,4.5,6.6,,10Ni@Beta,BEA-Ni,25,,,,2.22E-10,m2/s,523,K,,,,,,,Molecular Dynamics,pore_type: mesopore,Computational,MD
10.3390_pr14030542,10.3390/pr14030542,methane,3.8,4.7,,ZSM5-300,MFI-H,,,,,2.22E-10,m2/s,303,K,,,,,1,bar,Molecular Dynamics,relative_humidity: 0%,Computational,MD
10.1016_j.apcatb.2025.125359_SI,10.1016/j.apcatb.2025.125359,pentene,4.5,6.6,,Meso-microporous Beta,BEA,25,,,,2.22E-10,m2/s,523,K,,,,,,,Molecular Dynamics,,Computational,MD
10.1039_d3va00078h,10.1039/d3va00078h,trichlorosilane,,7.4,,FAU,FAU,,,,,2.26E-10,m2/s,,K,,,1,molecules/cell,,,Molecular Dynamics,statistic: average,Computational,MD
10.1016_j.fuel.2021.122427,10.1016/j.fuel.2021.122427,benzene,5.35,6.5,,MOR,MOR,,,,,2.27E-10,m2/s,298,K,,,,,,,Molecular Dynamics,simulation_type: single,Computational,MD
10.3390_pr14030542,10.3390/pr14030542,methane,3.8,7.4,,HFAU,FAU-H,,,,,2.27E-10,m2/s,303,K,,,,,1,bar,Molecular Dynamics,relative_humidity: 90%,Computational,MD
10.1016_j.micromeso.2017.08.015,10.1016/j.micromeso.2017.08.015,propane,4.3,4.7,,silicalite-1,MFI-H,,,,,2.28E-10,m2/s,313,K,,,1,molecules per crossing,,,MAS PFG NMR,diffusion_type: intracrystalline,Experimental,PFG NMR
10.1016_j.catcom.2022.106415,10.1016/j.catcom.2022.106415,methanol,3.6,4.7,,H-ZSM-5,MFI-H,15,,,,2.29E-10,m2/s,423,K,,,3,MPUC,,,Molecular Dynamics,,Computational,MD
10.1016_j.chemphys.2007.10.036,10.1016/j.chemphys.2007.10.036,pentane,4.5,4.7,,silicalite-1,MFI-H,,,,,2.30E-10,m2/s,350,K,,,0.5,molecules/unit cell,,,Molecular Dynamics,potential_source: Ref. [9]; component: D_z; source_table: Table 4,Computational,MD
10.1016_j.jmgm.2021.108048,10.1016/j.jmgm.2021.108048,ethanol,4.3,4.7,"80% methanol, 20% ethanol",HZSM-5 (Si/Al=23),MFI-H,23,,,,2.30E-10,m2/s,300,K,,,,,,,Molecular Dynamics,,Computational,MD
10.17035_d.2021.0126616554_SI,10.17035/d.2021.0126616554,water,2.65,7.4,,"Na-Y(2, SI'+SII+SJ)",FAU-NaY,2,,,,2.30E-10,m2/s,331,K,,,120,molecules/unit cell,,,Molecular Dynamics,,Computational,MD
10.1016_j.apt.2019.12.031,10.1016/j.apt.2019.12.031,caesium(1+),,7.4,,NAASMS-Z (nano-zeolite Y),FAU,2.38,,,,2.32E-10,m2/s,303,K,,,388.44,mg/g,,,Vermeulen kinetic modeling (batch uptake),,Experimental,Uptake/Release
10.3390_pr11102987,10.3390/pr11102987,dioxygen,3.46,7.4,,13X,FAU-NaX,,,,,2.32E-10,m2/s,293,K,,,,,,,Molecular Dynamics,,Computational,MD
10.1016_j.ces.2025.123086,10.1016/j.ces.2025.123086,carbon dioxide,3.3,7.4,,zeolite 13X@ZIF-8,FAU-NaX,,,,,2.32E-10,m2/s,298,K,,,,,9,bar,Batch adsorption,model: series resistance; source: abstract,Experimental,Uptake/Release
10.1016_j.catcom.2022.106415,10.1016/j.catcom.2022.106415,methanol,3.6,4.7,,Siliceous ZSM-5,MFI-H,,,,,2.34E-10,m2/s,373,K,,,5,MPUC,,,Molecular Dynamics,,Computational,MD
10.1016_j.fuel.2021.122427,10.1016/j.fuel.2021.122427,propene,4.5,7,,CON,CON,,,,,2.36E-10,m2/s,298,K,,,,,,,Molecular Dynamics,simulation_type: multicomponent,Computational,MD
10.1016_j.micromeso.2022.111910,10.1016/j.micromeso.2022.111910,"1,4-dimethylbenzene",5.8,4.7,,HZSM-5,MFI-H,23,,,,2.36E-10,m2/s,600,K,,,6,molecules/unit cell,,,Molecular Dynamics,,Computational,MD
10.1016_j.catcom.2022.106415,10.1016/j.catcom.2022.106415,methanol,3.6,4.7,,H-ZSM-5,MFI-H,47,,,,2.36E-10,m2/s,373,K,,,5,MPUC,,,Molecular Dynamics,,Computational,MD
10.3390_pr11102987,10.3390/pr11102987,carbon dioxide,3.3,7.4,,13X,FAU-NaX,,,,,2.38E-10,m2/s,313,K,,,,,,,Molecular Dynamics,,Computational,MD
10.1016_j.ces.2024.120183,10.1016/j.ces.2024.120183,"propene, butene",,4.7,,Micro-Z5,MFI-H,19,,,,2.40E-10,m2/s,773,K,,,,,,,Molecular Dynamics,toluene_loading: maximal,Computational,MD
10.1016_j.jcat.2015.10.024,10.1016/j.jcat.2015.10.024,pent-1-ene,4.5,5.8,,ITQ-39,ITN,,,,,2.40E-10,m2/s,300,K,,,16,molecules per 2×2×1 supercell,,,Molecular dynamics,direction: y,Computational,MD
10.1016_j.jcat.2015.10.024,10.1016/j.jcat.2015.10.024,pent-1-ene,4.5,5.8,,ITQ-39,ITN,,,,,2.40E-10,m2/s,300,K,,,16,molecules per 2×2×1 supercell,,,Molecular dynamics,direction: z,Computational,MD
10.1016_j.chemphys.2007.10.036,10.1016/j.chemphys.2007.10.036,pentane,4.5,4.7,,silicalite-1,MFI-H,,,,,2.40E-10,m2/s,200,K,,,0.5,molecules/unit cell,,,Molecular Dynamics,potential_source: Ref. [9]; component: D_x; source_table: Table 4,Computational,MD
10.1016_j.ces.2024.120183_SI,10.1016/j.ces.2024.120183,"propene, butene",,4.7,,Micro-Z5,MFI-H,18.94,,,,2.40E-10,m2/s,773,K,,,100,,,,Molecular Dynamics,source_table: Table S4,Computational,MD
10.3390_pr11102987,10.3390/pr11102987,dioxygen,3.46,7.4,,13X,FAU-NaX,,,,,2.41E-10,m2/s,253,K,,,,,,,Molecular Dynamics,,Computational,MD
10.2516_ogst_2009065,10.2516/ogst/2009065,hexane,4.3,4.7,,silicalite-1,MFI-H,,,,,2.43E-10,m2/s,300,K,,,2,molecules/u.c.,,,QENS,diffusion_type: D_11,Experimental,QENS
10.1016_j.energy.2025.137012,10.1016/j.energy.2025.137012,butene,4.5,6.6,1:1:1:1:1,Fe2+-BEA,BEA-Fe2+,15,Fe2+,,,2.43E-10,m2/s,698,K,,,6,molecules/simulation cell,,,Molecular Dynamics,diffusion_system: multi-component,Computational,MD
10.2516_ogst_2009065,10.2516/ogst/2009065,heptane,4.5,4.7,,silicalite-1,MFI-H,,,,,2.44E-10,m2/s,300,K,,,3.6,molecules/u.c.,,,QENS,diffusion_type: D_11,Experimental,QENS
10.1016_j.seppur.2018.04.066,10.1016/j.seppur.2018.04.066,water,2.65,3.65,30 wt% water/AcOH,DD3R,DDR-H,,,,,2.45E-10,m2/s,368,K,,,0.76,mol/kg,,,Molecular Dynamics,,Computational,MD
10.1039_c2ee23337a_SI,10.1039/c2ee23337a,ethane,4.0,4.1,,ITQ-29,LTA,,,,,2.45E-10,m2/s,473,K,,,40,molecules/unit cell,100,bar,Molecular Dynamics,,,
10.1016_j.cej.2022.136108,10.1016/j.cej.2022.136108,cyclohexane,6,7.4,,NaY,FAU-NaY,,,,,2.46E-10,m2/s,343,K,,,,,1,bar,Inverse gas chromatography,RH: 50%,Experimental,Column Dynamics
10.3390_pr11102987,10.3390/pr11102987,dioxygen,3.46,7.4,,13X,FAU-NaX,,,,,2.46E-10,m2/s,333,K,,,,,,,Molecular Dynamics,,Computational,MD
10.1016_j.fuel.2024.131287,10.1016/j.fuel.2024.131287,octane,4.9,7.4,,NaY,FAU-NaY,100,,,,2.48E-10,m2/s,313,K,,,18,molecules/UC,,,Molecular Dynamics,adsorption_mode: single-component,Computational,MD
10.3390_pr11102987,10.3390/pr11102987,dioxygen,3.46,7.4,,13X,FAU-NaX,,,,,2.48E-10,m2/s,313,K,,,,,,,Molecular Dynamics,,Computational,MD
10.3390_pr11102987,10.3390/pr11102987,nitrogen,3.64,7.4,,13X,FAU-NaX,,,,,2.49E-10,m2/s,293,K,,,,,,,Molecular Dynamics,,Computational,MD
10.1016_j.powtec.2022.118207,10.1016/j.powtec.2022.118207,"1,3-dimethylbenzene",6.8,7.4,,Zeolite Y,FAU-NaY,,,,,2.50E-10,m2/s,353,K,0.0001,mol/L,,,,,ZLC,geometry: cylinder; radius: 400 μm; diffusion_constant_type: apparent,Experimental,ZLC
10.1016_j.powtec.2022.118207,10.1016/j.powtec.2022.118207,"1,3-dimethylbenzene",6.8,4.7,,ZSM-5,MFI-H,,,,,2.50E-10,m2/s,353,K,0.0001,mol/L,,,,,ZLC,geometry: cylinder; radius: 400 μm; diffusion_constant_type: apparent,Experimental,ZLC
10.1016_j.jmgm.2005.10.003,10.1016/j.jmgm.2005.10.003,benzene,5.35,4.7,,Siliceous ZSM-5,MFI-H,,,,,2.50E-10,m2/s,300,K,,,2,molecules/supercell,,,Molecular Dynamics,,Computational,MD
10.1016_j.jmgm.2023.108555,10.1016/j.jmgm.2023.108555,ethene,3.9,3.8,,SAPO-34,CHA,,,,,2.50E-10,m2/s,833,K,,,,,,,Molecular Dynamics,mode: pure_component,Computational,MD
10.1016_j.micromeso.2013.01.011,10.1016/j.micromeso.2013.01.011,water,2.65,7.4,,Li-LSX,FAU-LiX,1.02,Li+,90.9,%,2.50E-10,m2/s,373,K,,,171,molecules/unit cell,,,PFG NMR,diffusion_type: intracrystalline; analysis: tracer desorption estimate; observation_time: 10 ms; crystal_radius: 5 μm,Experimental,PFG NMR
10.1016_j.catcom.2022.106415,10.1016/j.catcom.2022.106415,methanol,3.6,4.7,,H-ZSM-5,MFI-H,191,,,,2.50E-10,m2/s,373,K,,,5,MPUC,,,Molecular Dynamics,,Computational,MD
10.3390_pr14030542,10.3390/pr14030542,carbon dioxide,3.3,4.1,,HLTA,LTA-H,,,,,2.51E-10,m2/s,303,K,,,,,1,bar,Molecular Dynamics,relative_humidity: 0%,Computational,MD
10.5286_isis.e.87772,10.5286/isis.e.87772,"benzene-1,2-diol",6.2,6.6,,all-Si Beta,BEA,,,,,2.51E-10,m2/s,393,K,,,4,molecules/unit cell,,,Molecular Dynamics,,Computational,MD
10.1016_j.fuel.2021.122427,10.1016/j.fuel.2021.122427,water,2.65,6.5,,MOR,MOR,,,,,2.52E-10,m2/s,498,K,,,,,,,Molecular Dynamics,simulation_type: multicomponent,Computational,MD
10.1016_j.jcat.2004.07.014,10.1016/j.jcat.2004.07.014,"1,2,4-trimethylbenzene",6.8,7,,SSZ-33,CON,,,,,2.53E-10,m2/s,650,K,,,0.036,molecules per SiO2,,,Molecular Dynamics,,Computational,MD
10.1016_j.micromeso.2022.112393,10.1016/j.micromeso.2022.112393,but-2-en-2-ol,5,4.7,,hierarchical H-ZSM-5,MFI-H,23,,,,2.53E-10,m2/s,373,K,,,10,molecules/supercell,,,Molecular Dynamics,water_presence: no,Computational,MD
10.1016_j.fuel.2021.122427,10.1016/j.fuel.2021.122427,benzene,5.35,7,,CON,CON,,,,,2.56E-10,m2/s,253,K,,,,,,,Molecular Dynamics,simulation_type: multicomponent,Computational,MD
10.1016_j.micromeso.2024.113388,10.1016/j.micromeso.2024.113388,2-methoxyphenol,6.2,7.4,,H-Y,FAU-HY,15,,,,2.56E-10,m2/s,310,K,,,9,molecules/unit cell,,,Molecular Dynamics,diffusion_model: VD_confined_diffusion,Computational,MD
10.1016_j.micromeso.2011.11.035,10.1016/j.micromeso.2011.11.035,caesium(1+),,4.1,,zeolite-A,LTA-Na,,,,,2.58E-10,m2/s,773,K,5,mol/L,,,,,ion exchange kinetics,,Experimental,Uptake/Release
10.1016_j.micromeso.2022.112391,10.1016/j.micromeso.2022.112391,water,2.65,4.7,,H-ZSM-5,MFI-H,15,H+,,,2.58E-10,m2/s,360,K,,,2.8,wt%,,,Molecular Dynamics (Einstein relation),analysis: Einstein relation,Computational,MD
10.1016_j.seppur.2018.04.066,10.1016/j.seppur.2018.04.066,water,2.65,3.65,10 wt% water/AcOH,DD3R,DDR-H,,,,,2.60E-10,m2/s,358,K,,,0.59,mol/kg,,,Molecular Dynamics,,Computational,MD
10.3390_pr11102987,10.3390/pr11102987,nitrogen monoxide,3.17,7.4,,13X,FAU-NaX,,,,,2.60E-10,m2/s,313,K,,,,,,,Molecular Dynamics,,Computational,MD
10.3390_pr11102987,10.3390/pr11102987,nitrogen monoxide,3.17,7.4,,13X,FAU-NaX,,,,,2.60E-10,m2/s,323,K,,,,,,,Molecular Dynamics,,Computational,MD
