Repository: leipeng66666/diffagent

# 表格数据可视化问答AI Agent

一个专门针对表格数据的智能可视化问答系统，能够理解自然语言查询，自动分析数据，并生成专业的可视化图表。

## 🌟 核心特性

### 智能语义解析
- **实体识别**: 自动识别查询中的关键实体（如"二氧化碳"、"温度"等）
- **条件提取**: 智能解析查询条件（如"大于100"、"包含CO2"等）
- **意图识别**: 理解用户的分析意图（趋势分析、对比分析、分布分析等）
- **单位识别**: 智能识别和转换各种单位（温度、压力、浓度等）⭐

### 同义词映射系统
- **智能列匹配**: 将自然语言实体映射到表格列名
- **多语言支持**: 支持中英文同义词映射
- **自定义扩展**: 支持添加领域特定的同义词

### 混合RAG策略
- **关键词检索**: 基于TF-IDF的精确匹配
- **向量检索**: 基于语义相似度的深度匹配
- **混合融合**: 结合两种检索策略获得最佳结果

### 专业可视化
- **自动图表推荐**: 根据数据特征和查询需求推荐合适的图表类型
- **多种图表类型**: 支持直方图、散点图、柱状图、饼图、热力图等
- **交互式图表**: 支持Plotly交互式可视化

File: data/consolidated_cleand.csv (part 14 of 26)
filename,doi,guest_molecule,KD_A,PLD_A,guest_composition,zeolite_name,std_zeolite_name,si_al_ratio,modified_ion,loading_value,loading_unit,diffusion_coefficient_value,diffusion_coefficient_unit,temperature_value,temperature_unit,concentration_value,concentration_unit,adsorption_loading_value,adsorption_loading_unit,pressure_value,pressure_unit,experimental_method,distinguishing_variable,method_type,method_category
10.17035_d.2021.0126616554_SI,10.17035/d.2021.0126616554,water,2.65,7.4,,"Na-Y(5, SI')",FAU-NaY,5,,,,2.60E-10,m2/s,333,K,,,120,molecules/unit cell,,,Molecular Dynamics,,Computational,MD
10.3390_pr11102987,10.3390/pr11102987,carbon dioxide,3.3,7.4,,13X,FAU-NaX,,,,,2.61E-10,m2/s,293,K,,,,,,,Molecular Dynamics,,Computational,MD
10.1016_j.apt.2019.12.031,10.1016/j.apt.2019.12.031,strontium(2+),,7.4,,NAASMS-Z (nano-zeolite Y),FAU,2.38,,,,2.62E-10,m2/s,303,K,,,368.44,mg/g,,,Vermeulen kinetic modeling (batch uptake),,Experimental,Uptake/Release
10.1016_j.seppur.2018.04.066,10.1016/j.seppur.2018.04.066,water,2.65,3.65,70 wt% water/AcOH,DD3R,DDR-H,,,,,2.64E-10,m2/s,368,K,,,1.07,mol/kg,,,Molecular Dynamics,,Computational,MD
10.1016_j.micromeso.2021.110903,10.1016/j.micromeso.2021.110903,water,2.65,7.4,,Na-Y(2),FAU-NaY,2,,,,2.64E-10,m2/s,360,K,,,120,molecules/unit cell,,,Molecular Dynamics,Hg2+: absent,Computational,MD
10.1016_j.fuel.2021.122427,10.1016/j.fuel.2021.122427,ethene,3.9,6.5,,MOR,MOR,,,,,2.65E-10,m2/s,253,K,,,,,,,Molecular Dynamics,simulation_type: single,Computational,MD
10.1016_j.micromeso.2024.113388,10.1016/j.micromeso.2024.113388,methoxybenzene,6.2,6.6,,H-Beta,BEA-H,12.5,,,,2.65E-10,m2/s,310,K,,,4,molecules/unit cell,,,Molecular Dynamics,diffusion_model: VD_confined_diffusion,Computational,MD
10.2516_ogst_2009065,10.2516/ogst/2009065,hexane,4.3,4.7,,silicalite-1,MFI-H,,,,,2.66E-10,m2/s,300,K,,,4,molecules/u.c.,,,QENS,diffusion_type: D_11,Experimental,QENS
10.3390_pr14030542,10.3390/pr14030542,carbon dioxide,3.3,7.4,,CaFAU,FAU-Ca,,,,,2.67E-10,m2/s,303,K,,,,,1,bar,Molecular Dynamics,relative_humidity: 60%,Computational,MD
10.1016_j.chemphys.2007.10.036,10.1016/j.chemphys.2007.10.036,pentane,4.5,4.7,,silicalite-1,MFI-H,,,,,2.70E-10,m2/s,200,K,,,0.5,molecules/unit cell,,,Molecular Dynamics,potential_source: ab initio fitted; component: D_x; source_table: Table 4,Computational,MD
10.1016_j.chemphys.2007.10.036,10.1016/j.chemphys.2007.10.036,pentane,4.5,4.7,,silicalite-1,MFI-H,,,,,2.70E-10,m2/s,200,K,,,0.5,molecules/unit cell,,,Molecular Dynamics,potential_source: ab initio fitted; component: D_x; source_table: Table 5,Computational,MD
10.3390_pr14030542,10.3390/pr14030542,methane,3.8,4.7,,ZSM5-300,MFI-H,,,,,2.72E-10,m2/s,303,K,,,,,1,bar,Molecular Dynamics,relative_humidity: 90%,Computational,MD
10.1016_j.micromeso.2024.113388,10.1016/j.micromeso.2024.113388,2-methoxyphenol,6.2,6.6,,H-Beta,BEA-H,12.5,,,,2.76E-10,m2/s,340,K,,,3,molecules/unit cell,,,Molecular Dynamics,diffusion_model: HR_jump_diffusion,Computational,MD
10.3390_pr11102987,10.3390/pr11102987,carbon dioxide,3.3,4.1,,5A,LTA-Ca,,,,,2.79E-10,m2/s,253,K,,,,,,,Molecular Dynamics,,Computational,MD
10.1016_j.ces.2009.12.044,10.1016/j.ces.2009.12.044,propane,4.3,7.4,,13X,FAU-NaX,1.18,,,,2.80E-10,m2/s,303,K,,,32,molecules/unit cell,,,Molecular Dynamics,diffusion_type: self,Computational,MD
10.1016_j.ces.2009.12.044,10.1016/j.ces.2009.12.044,propane,4.3,7.4,,13X,FAU-NaX,1.18,,,,2.80E-10,m2/s,303,K,,,32,molecules/unit cell,,,Molecular Dynamics,diffusion_type: transport,Computational,MD
10.1016_j.powtec.2022.118207,10.1016/j.powtec.2022.118207,toluene,5.85,7.4,,Zeolite Y,FAU-NaY,,,,,2.80E-10,m2/s,353,K,0.0001,mol/L,,,,,ZLC,geometry: cylinder; radius: 400 μm; diffusion_constant_type: apparent,Experimental,ZLC
10.1016_j.powtec.2022.118207,10.1016/j.powtec.2022.118207,toluene,5.85,4.7,,ZSM-5,MFI-H,,,,,2.80E-10,m2/s,353,K,0.0001,mol/L,,,,,ZLC,geometry: cylinder; radius: 400 μm; diffusion_constant_type: apparent,Experimental,ZLC
10.1016_j.chemosphere.2020.127935,10.1016/j.chemosphere.2020.127935,"carbon dioxide, dinitrogen",,4.7,15%CO2/85%N2,silicalite-1,MFI-H,,,,,2.80E-10,m2/s,296,K,,,,,2.0265,bar,"membrane permeation (binary mixture), Maxwell-Stefan model",exchange_coefficient: D12,Experimental,Membrane Permeation
10.1016_j.chemosphere.2020.127935,10.1016/j.chemosphere.2020.127935,"carbon dioxide, dinitrogen",,4.7,15%CO2/85%N2,silicalite-1,MFI-H,,,,,2.80E-10,m2/s,296,K,,,,,2.0265,bar,"membrane permeation (binary mixture), Maxwell-Stefan model",exchange_coefficient: D21,Experimental,Membrane Permeation
10.1016_j.seppur.2011.08.027,10.1016/j.seppur.2011.08.027,water,2.65,4.1,,4A,LTA-Na,1,,,,2.80E-10,m2/s,296,K,,,,,,,batch uptake (graphical method),form: pellet; pellet_diameter: 1.7 mm,Experimental,Uptake/Release
10.1016_j.ces.2026.123652,10.1016/j.ces.2026.123652,ethane,4.0,4.1,,5A,LTA-Ca,1,,,,2.82E-10,m2/s,298,K,,,49,molecules/unit cell,1,bar,Molecular Dynamics,,Computational,MD
10.1039_d3va00078h,10.1039/d3va00078h,trichlorosilane,,,,CFI,CFI,,,,,2.83E-10,m2/s,,K,,,1,molecules/cell,,,Molecular Dynamics,statistic: maximum,Computational,MD
10.17035_d.2019.0082440884,10.17035/d.2019.0082440884,phenol,5.85,6.6,,H-Beta,BEA-H,15,,,,2.84E-10,m2/s,418,K,,,4,molecules/unit cell,,,Molecular Dynamics,,Computational,MD
2402.04288,2402.04288,water,2.65,4.6,ethane:H2O = 36:36,ZSM-22,TON-H,,,,,2.84E-10,m2/s,300,K,,,36,molecules/simulation cell,1,bar,Molecular Dynamics,system: MEW-eq,Computational,MD
10.3390_pr11102987,10.3390/pr11102987,nitrogen monoxide,3.17,7.4,,13X,FAU-NaX,,,,,2.85E-10,m2/s,253,K,,,,,,,Molecular Dynamics,,Computational,MD
10.1016_j.energy.2023.127748,10.1016/j.energy.2023.127748,butene,4.5,6.6,"butene:60.1%, propene:11.3%, ethene:7.3%",Fe-beta,BEA-Fe,,Fe,,,2.88E-10,m2/s,296,K,,,,,,,Molecular Dynamics,diffusion_type: multicomponent,Computational,MD
10.2516_ogst_2009065,10.2516/ogst/2009065,hexane,4.3,4.7,,silicalite-1,MFI-H,,,,,2.88E-10,m2/s,300,K,,,6,molecules/u.c.,,,QENS,diffusion_type: D_C,Experimental,QENS
10.1016_j.chemphys.2007.10.036,10.1016/j.chemphys.2007.10.036,pentane,4.5,4.7,,silicalite-1,MFI-H,,,,,2.90E-10,m2/s,350,K,,,0.5,molecules/unit cell,,,Molecular Dynamics,potential_source: ab initio fitted; component: D_z; source_table: Table 4,Computational,MD
10.1016_j.chemphys.2007.10.036,10.1016/j.chemphys.2007.10.036,pentane,4.5,4.7,,silicalite-1,MFI-H,,,,,2.90E-10,m2/s,200,K,,,4,molecules/unit cell,,,Molecular Dynamics,potential_source: ab initio fitted; component: D_s; source_table: Table 5,Computational,MD
10.1016_j.chemphys.2007.10.036,10.1016/j.chemphys.2007.10.036,pentane,4.5,4.7,,silicalite-1,MFI-H,,,,,2.90E-10,m2/s,350,K,,,0.5,molecules/unit cell,,,Molecular Dynamics,potential_source: ab initio fitted; component: D_z; source_table: Table 5,Computational,MD
10.1016_j.micromeso.2009.02.014,10.1016/j.micromeso.2009.02.014,water,2.65,7.4,,NaX,FAU-NaX,,,,,2.90E-10,m2/s,293,K,,,,,,,PFG NMR (13-interval),origin: residual water in propane sample,Experimental,PFG NMR
10.3390_nano12213848,10.3390/nano12213848,phosphate,4.0,1.6,,SLMCT2,ANA,,Fe3+/Mn2+,,,2.90E-10,m2/s,294,K,25,mg/L,0.11,mg/g,1,bar,Batch adsorption kinetics,form: monolith; zeolite_phase: analcime; calcination_temperature: 900 °C,Experimental,Uptake/Release
10.1016_j.mtcomm.2026.115822,10.1016/j.mtcomm.2026.115822,methane,3.8,4.1,,LTA (all-silica) zeolite,LTA,,,,,2.90E-10,m2/s,300,K,,,,,,,Molecular Dynamics,,Computational,MD
10.17035_d.2021.0126616554_SI,10.17035/d.2021.0126616554,water,2.65,7.4,,"Na-Y(2, SI'+SII)",FAU-NaY,2,,,,2.90E-10,m2/s,331,K,,,120,molecules/unit cell,,,Molecular Dynamics,,Computational,MD
10.1016_j.micromeso.2024.113388,10.1016/j.micromeso.2024.113388,methoxybenzene,6.2,6.6,,H-Beta,BEA-H,12.5,,,,2.93E-10,m2/s,310,K,,,4,molecules/unit cell,,,Molecular Dynamics,diffusion_model: HR_jump_diffusion,Computational,MD
10.3390_pr14030542,10.3390/pr14030542,ethane,4.0,6.6,,BETA-25,BEA-H,,,,,2.94E-10,m2/s,303,K,,,,,1,bar,Molecular Dynamics,relative_humidity: 20%,Computational,MD
10.1016_j.fuel.2021.122427,10.1016/j.fuel.2021.122427,propene,4.5,7,,CON,CON,,,,,2.98E-10,m2/s,253,K,,,,,,,Molecular Dynamics,simulation_type: multicomponent,Computational,MD
10.1039_d3va00078h,10.1039/d3va00078h,trichlorosilane,,7.4,,FAU,FAU,,,,,2.98E-10,m2/s,,K,,,1,molecules/cell,,,Molecular Dynamics,statistic: maximum,Computational,MD
10.1016_j.apt.2019.12.031,10.1016/j.apt.2019.12.031,caesium(1+),,7.4,,NAASMS-Z (nano-zeolite Y),FAU,2.38,,,,2.99E-10,m2/s,313,K,,,390.22,mg/g,,,Vermeulen kinetic modeling (batch uptake),,Experimental,Uptake/Release
10.1515_revce-2021-,10.1515/revce-2021-,ethoxyethane,,3.8,,SAPO-34,CHA,,,,,2.99E-10,m2/s,428,K,,,,,,,Molecular Dynamics,,Computational,MD
10.1016_j.jcat.2015.10.024,10.1016/j.jcat.2015.10.024,1-ethyl-3-methylbenzene,6.2,5.8,,ITQ-39,ITN,,,,,3.00E-10,m2/s,900,K,,,16,molecules per 2×2×1 supercell,,,Molecular dynamics,,Computational,MD
10.1016_s0301-0104(03)00058-2,10.1016/s0301-0104(03)00058-2,methane,3.8,4.7,,silicalite-1,MFI-H,,,,,3.00E-10,m2/s,300,K,,,4,molecules/intersection,,,Molecular Dynamics,direction: z; parameter_set: B. Smit,Computational,MD
10.1016_j.renene.2018.12.012,10.1016/j.renene.2018.12.012,acetic acid,4.5,6.6,,H-BEA,BEA-H,12.5,,,,3.00E-10,m2/s,308,K,,,,,,,Wilke-Chang correlation,reaction: acetic acid esterification,Computational,Other
10.1016_j.seppur.2011.08.027,10.1016/j.seppur.2011.08.027,water,2.65,4.1,,4A,LTA-Na,1,,,,3.00E-10,m2/s,296,K,,,,,,,batch uptake (numerical method),form: pellet; pellet_diameter: 1.7 mm,Experimental,Uptake/Release
10.1016_j.seppur.2018.04.066,10.1016/j.seppur.2018.04.066,water,2.65,3.65,10 wt% water/AcOH,DD3R,DDR-H,,,,,3.00E-10,m2/s,363,K,,,0.47,mol/kg,,,Molecular Dynamics,,Computational,MD
10.1016_j.micromeso.2007.01.010,10.1016/j.micromeso.2007.01.010,ethane,4,4.1,,NaCaA,LTA-NaCa,,,,,3.00E-10,m2/s,298,K,,,3,molecules/cavity,,,PFG NMR,crystal_size: 35 μm,Experimental,PFG NMR
10.1016_j.micromeso.2009.02.014,10.1016/j.micromeso.2009.02.014,propene,4.5,7.4,,NaX,FAU-NaX,,,,,3.00E-10,m2/s,293,K,,,40,mg/g,,,PFG NMR (13-interval),sample: single component,Experimental,PFG NMR
10.1002_bbpc.19950990207,10.1002/bbpc.19950990207,water,2.65,7.4,,NaX,FAU-NaX,,,,,3.00E-10,m2/s,298,K,,,,,1,bar,Neutron transmission,section: 2.3.1; coefficient_type: dispersion_D; sample_holder: type_III; condition: H2O_air_open,Experimental,QENS
10.1002_bbpc.19950990207,10.1002/bbpc.19950990207,dideuterium oxide,2.65,7.4,,NaX,FAU-NaX,,,,,3.00E-10,m2/s,298,K,,,,,1,bar,Neutron transmission,section: 3.3.1; coefficient_type: dispersion_D; D2O_displacement; sample_holder: type_III,Experimental,QENS
10.1002_bbpc.19950990207,10.1002/bbpc.19950990207,cyclohexane,6,7.4,,NaX,FAU-NaX,,,,,3.00E-10,m2/s,298,K,,,,,,,Neutron transmission,section: 2.3.3; coefficient_type: D(0)_dispersion; A: 3; sample_holder: type_III,Experimental,QENS
10.1002_cctc.202300884,10.1002/cctc.202300884,water,2.65,7.4,,DA(HNO3 0.5 h)-Y,FAU-NaY,13,,,,3.00E-10,m2/s,301,K,,,,,1,bar,PFG NMR,component: D2; population: minor (<2%),Experimental,PFG NMR
10.1515_revce-2021-,10.1515/revce-2021-,2-isopropoxypropane,,7.42,,SAPO-5,AFI,,,,,3.00E-10,m2/s,428,K,,,,,,,Molecular Dynamics,,Computational,MD
10.1016_j.ceja.2026.101068,10.1016/j.ceja.2026.101068,dimethyl methylphosphonate,,7.42,,AFI,AFI,,,,,3.00E-10,m2/s,298,K,,,,,,,Molecular Dynamics,source: Table 5,Computational,MD
10.1016_j.ceja.2026.101068,10.1016/j.ceja.2026.101068,dimethyl methylphosphonate oxide,,6.6,,BEA,BEA,,,,,3.00E-10,m2/s,298,K,,,,,,,Molecular Dynamics,range_endpoint: lower,Computational,MD
10.1016_j.ceja.2026.101068,10.1016/j.ceja.2026.101068,trimethylphosphine oxide,,6.6,,BEA,BEA,,,,,3.00E-10,m2/s,298,K,,,,,,,Molecular Dynamics,range_endpoint: lower,Computational,MD
10.1016_j.ceja.2026.101068,10.1016/j.ceja.2026.101068,trimethyl phosphate,,6.6,,BEA,BEA,,,,,3.00E-10,m2/s,298,K,,,,,,,Molecular Dynamics,range_endpoint: upper,Computational,MD
10.26434_chemrxiv.15007633_v1,10.26434/chemrxiv.15007633/v1,5-fluorouracil,,7.4,,FAU,FAU,,,,,3.00E-10,m2/s,298,K,,,,,,,Molecular Dynamics,oligomer_size: 2; reported_range: upper bound,Computational,MD
10.1016_j.cej.2022.136108,10.1016/j.cej.2022.136108,"(e)-1,2-dichloroethene",4.5,7.4,,NaY,FAU-NaY,,,,,3.01E-10,m2/s,343,K,,,,,1,bar,Inverse gas chromatography,RH: 0%,Experimental,Column Dynamics
10.3390_pr14030542,10.3390/pr14030542,carbon dioxide,3.3,4.1,,NaLTA,LTA-Na,,,,,3.01E-10,m2/s,303,K,,,,,1,bar,Molecular Dynamics,relative_humidity: 0%,Computational,MD
10.1016_j.micromeso.2008.01.042,10.1016/j.micromeso.2008.01.042,diisopropylbenzene,7.5,8.5,,IM-12,UTL-H,,,,,3.03E-10,m2/s,300,K,,,0.5,molecule/unit cell,,,Molecular Dynamics,,Computational,MD
10.3390_pr11102987,10.3390/pr11102987,nitrogen,3.64,7.4,,13X,FAU-NaX,,,,,3.04E-10,m2/s,273,K,,,,,,,Molecular Dynamics,,Computational,MD
10.1016_j.catcom.2022.106415,10.1016/j.catcom.2022.106415,methanol,3.6,4.7,,H-ZSM-5,MFI-H,95,,,,3.06E-10,m2/s,373,K,,,5,MPUC,,,Molecular Dynamics,,Computational,MD
10.1016_j.micromeso.2024.113388,10.1016/j.micromeso.2024.113388,2-methoxyphenol,6.2,7.4,,H-Y,FAU-HY,15,,,,3.09E-10,m2/s,340,K,,,9,molecules/unit cell,,,Molecular Dynamics,diffusion_model: VD_confined_diffusion,Computational,MD
10.1021_acscatal.0c03138,10.1021/acscatal.0c03138,2-methylhexane,5.6,4.7,,ZSM-5,MFI-H,,,,,3.10E-10,m2/s,567,K,,,0,,,,Transition State Theory,,Computational,Other
10.17035_d.2021.0126616554_SI,10.17035/d.2021.0126616554,water,2.65,7.4,,"Na-Y(5, SJ)",FAU-NaY,5,,,,3.10E-10,m2/s,330,K,,,120,molecules/unit cell,,,Molecular Dynamics,,Computational,MD
10.1016_j.energy.2023.127748,10.1016/j.energy.2023.127748,propene,4.5,6.6,"butene:60.1%, propene:11.3%, ethene:7.3%",Fe-beta,BEA-Fe,,Fe,,,3.16E-10,m2/s,296,K,,,,,,,Molecular Dynamics,diffusion_type: multicomponent,Computational,MD
10.1016_j.ces.2009.12.044,10.1016/j.ces.2009.12.044,propene,4.5,7.4,,13X,FAU-NaX,1.18,,,,3.20E-10,m2/s,303,K,,,32,molecules/unit cell,,,Molecular Dynamics,diffusion_type: self,Computational,MD
10.1016_j.micromeso.2019.05.060,10.1016/j.micromeso.2019.05.060,"2,2-dimethylbutane",6.2,6.6,,BEA,BEA,,,,,3.20E-10,m2/s,273,K,,,1,molecules/unit cell,,,Molecular Dynamics,sample_type: powder; direction: overall; framework: rigid,Computational,MD
10.1016_j.ceja.2026.101068,10.1016/j.ceja.2026.101068,trimethylphosphine oxide,,7.42,,AFI,AFI,,,,,3.20E-10,m2/s,298,K,,,,,,,Molecular Dynamics,source: Table 5,Computational,MD
10.1016_j.ces.2025.123086,10.1016/j.ces.2025.123086,carbon dioxide,3.3,7.4,,zeolite 13X@ZIF-8,FAU-NaX,,,,,3.20E-10,m2/s,298,K,,,1.6,mmol/g,1,bar,Batch adsorption,model: effective diffusivity; source: Table 1 summary,Experimental,Uptake/Release
10.3390_pr14030542,10.3390/pr14030542,methane,3.8,6.6,,BETA-25,BEA-H,,,,,3.22E-10,m2/s,303,K,,,,,1,bar,Molecular Dynamics,relative_humidity: 60%,Computational,MD
10.1016_j.micromeso.2024.113388,10.1016/j.micromeso.2024.113388,2-methoxyphenol,6.2,6.6,,H-Beta,BEA-H,12.5,,,,3.23E-10,m2/s,370,K,,,3,molecules/unit cell,,,Molecular Dynamics,diffusion_model: HR_jump_diffusion,Computational,MD
10.1016_j.fuel.2021.122427,10.1016/j.fuel.2021.122427,ethene,3.9,6.5,,MOR,MOR,,,,,3.24E-10,m2/s,253,K,,,,,,,Molecular Dynamics,simulation_type: multicomponent,Computational,MD
10.17035_d.2019.0082440884,10.17035/d.2019.0082440884,phenol,5.85,6.6,,H-Beta,BEA-H,15,,,,3.26E-10,m2/s,418,K,,,2,molecules/unit cell,,,Molecular Dynamics,,Computational,MD
10.1016_j.jcat.2020.09.004,10.1016/j.jcat.2020.09.004,pa,,4.7,,Sn-MFI,MFI-Sn,,,,,3.27E-10,m2/s,353,K,,,,,,,Molecular Dynamics,,Computational,MD
10.3390_pr11102987,10.3390/pr11102987,carbon dioxide,3.3,7.4,,13X,FAU-NaX,,,,,3.27E-10,m2/s,303,K,,,,,,,Molecular Dynamics,,Computational,MD
10.3390_pr14030542,10.3390/pr14030542,carbon dioxide,3.3,7.4,,HFAU,FAU-H,,,,,3.28E-10,m2/s,303,K,,,,,1,bar,Molecular Dynamics,relative_humidity: 20%,Computational,MD
10.1016_j.jmgm.2021.108048,10.1016/j.jmgm.2021.108048,ethanol,4.3,4.7,,HZM-5 (Si/Al = 47),HZM-5,47,,,,3.30E-10,m2/s,300,K,,,16,molecules/supercell,,,Molecular Dynamics,,Computational,MD
10.1016_j.jmgm.2021.108048,10.1016/j.jmgm.2021.108048,ethanol,4.3,4.7,,HZM-5 (Si/Al=47),MFI-H,47,,,,3.30E-10,m2/s,300,K,,,,,,,Molecular Dynamics,,Computational,MD
10.1016_j.micromeso.2019.05.060,10.1016/j.micromeso.2019.05.060,"2,2-dimethylbutane",6.2,6.6,,BEA,BEA,,,,,3.30E-10,m2/s,273,K,,,1,molecules/unit cell,,,Molecular Dynamics,direction: overall; sample_type: powder; framework: rigid,Computational,MD
10.2516_ogst_2009065,10.2516/ogst/2009065,heptane,4.5,4.7,,silicalite-1,MFI-H,,,,,3.30E-10,m2/s,300,K,,,1.8,molecules/u.c.,,,QENS,diffusion_type: D_C,Experimental,QENS
10.1039_c7sc04974a,10.1039/c7sc04974a,water,2.65,3.8,,AlPO4-18,AEI,,,,,3.30E-10,m2/s,298,K,,,,,,,Molecular Dynamics,molecule_loading: m8,Computational,MD
10.1016_j.catcom.2022.106415,10.1016/j.catcom.2022.106415,methanol,3.6,4.7,,H-ZSM-5,MFI-H,15,,,,3.31E-10,m2/s,473,K,,,3,MPUC,,,Molecular Dynamics,,Computational,MD
10.3390_pr14030542,10.3390/pr14030542,carbon dioxide,3.3,7.4,,CaFAU,FAU-Ca,,,,,3.34E-10,m2/s,303,K,,,,,1,bar,Molecular Dynamics,relative_humidity: 0%,Computational,MD
10.3390_pr14030542,10.3390/pr14030542,carbon dioxide,3.3,3.8,,HCHA,CHA-H,,,,,3.34E-10,m2/s,303,K,,,,,1,bar,Molecular Dynamics,relative_humidity: 0%,Computational,MD
10.1016_j.icheatmasstransfer.2025.109210,10.1016/j.icheatmasstransfer.2025.109210,dioxygen,3.46,4.06,,RHO,RHO,,,,,3.34E-10,m2/s,300,K,,,1,mol/unit cell,,,Equilibrium Molecular Dynamics (EMD),framework: flexible; thickness: 29.838 ?,Computational,MD
10.1016_j.micromeso.2024.112981,10.1016/j.micromeso.2024.112981,carbon disulfide,3.6,3.8,,CHA-type,CHA,,,,,3.35E-10,m2/s,298,K,,,,,,,Molecular Dynamics,,Computational,MD
10.1016_j.fuel.2021.122427,10.1016/j.fuel.2021.122427,propane,4.3,7,,CON,CON,,,,,3.36E-10,m2/s,298,K,,,,,,,Molecular Dynamics,simulation_type: multicomponent,Computational,MD
10.1016_j.fuel.2021.122427,10.1016/j.fuel.2021.122427,propane,4.3,7,,CON,CON,,,,,3.37E-10,m2/s,253,K,,,,,,,Molecular Dynamics,simulation_type: multicomponent,Computational,MD
10.1016_j.ces.2026.123652,10.1016/j.ces.2026.123652,ethane,4.0,4.1,,5A,LTA-Ca,1,,,,3.37E-10,m2/s,323,K,,,49,molecules/unit cell,1,bar,Molecular Dynamics,,Computational,MD
10.1016_j.energy.2025.137012,10.1016/j.energy.2025.137012,propene,4.5,6.6,,Fe2+-BEA,BEA-Fe2+,15,Fe2+,,,3.38E-10,m2/s,498,K,,,6,molecules/simulation cell,,,Molecular Dynamics,diffusion_system: single-component,Computational,MD
10.1016_j.micromeso.2022.111910,10.1016/j.micromeso.2022.111910,"1,4-dimethylbenzene",5.8,4.7,,HZSM-5,MFI-H,23,,,,3.39E-10,m2/s,800,K,,,6,molecules/unit cell,,,Molecular Dynamics,,Computational,MD
10.1016_j.jmgm.2023.108555,10.1016/j.jmgm.2023.108555,ethene,3.9,3.8,50:50:00,SAPO-34,CHA,,,,,3.40E-10,m2/s,833,K,,,,,,,Molecular Dynamics,mixture_system: methanol-ethylene; mode: mixture,Computational,MD
10.3390_catal10111342,10.3390/catal10111342,methanol,3.6,4.7,,Acidic MFI,MFI-H,31,H+,,,3.40E-10,m2/s,373,K,,,3,molecules/unit cell,,,Molecular Dynamics,,Computational,MD
10.1016_j.ceja.2026.101068,10.1016/j.ceja.2026.101068,trimethyl phosphate,,7.4,,FAUs,FAU,,,,,3.40E-10,m2/s,298,K,,,,,,,Molecular Dynamics,source: Table 5,Computational,MD
10.1016_j.chemphys.2024.112410,10.1016/j.chemphys.2024.112410,hydrogen chloride,3.3,7.4,,Sr-Cu/Y,FAU-Sr-Cu-Y,,Sr,1.5,wt%,3.41E-10,m2/s,373,K,,,,,,,Molecular Dynamics,,Computational,MD
10.1016_j.mcat.2022.112421,10.1016/j.mcat.2022.112421,ammonia,2.6,4.7,,Cu-ZSM5,MFI-Cu,,Cu+,,,3.41E-10,m2/s,573,K,,,2,molecules/unit cell,1.01325,bar,Molecular Dynamics,,Computational,MD
10.1016_j.fuel.2021.122427,10.1016/j.fuel.2021.122427,ethene,3.9,7,,CON,CON,,,,,3.42E-10,m2/s,253,K,,,,,,,Molecular Dynamics,simulation_type: single,Computational,MD
10.1016_j.fuel.2021.122427,10.1016/j.fuel.2021.122427,ethene,3.9,7,,CON,CON,,,,,3.42E-10,m2/s,253,K,,,,,,,Molecular Dynamics,simulation_type: single; source: text,Computational,MD
10.1016_j.micromeso.2021.110903,10.1016/j.micromeso.2021.110903,water,2.65,7.4,,"Na-Y(5,SJ)",FAU-NaY,5,,,,3.42E-10,m2/s,330,K,,,120,molecules/unit cell,,,Molecular Dynamics,Hg2+: absent,Computational,MD
10.1021_acs.jpcc.3c05854,10.1021/acs.jpcc.3c05854,octyl methoxycinnamate,,7.4,,all-silica FAU,FAU,,,,,3.42E-10,m2/s,373,K,,,,,,,Molecular Dynamics,isomer: trans,Computational,MD
10.17035_d.2019.0082440884,10.17035/d.2019.0082440884,phenol,5.85,6.6,,H-Beta,BEA-H,15,,,,3.44E-10,m2/s,418,K,,,1,molecules/unit cell,,,Molecular Dynamics,,Computational,MD
10.1016_j.catcom.2022.106415,10.1016/j.catcom.2022.106415,methanol,3.6,4.7,,H-ZSM-5,MFI-H,191,,,,3.45E-10,m2/s,423,K,,,5,MPUC,,,Molecular Dynamics,,Computational,MD
10.2516_ogst_2009065,10.2516/ogst/2009065,hexane,4.3,4.7,,silicalite-1,MFI-H,,,,,3.47E-10,m2/s,300,K,,,4,molecules/u.c.,,,QENS,diffusion_type: D_C,Experimental,QENS
10.3390_pr11102987,10.3390/pr11102987,carbon dioxide,3.3,4.1,,5A,LTA-Ca,,,,,3.48E-10,m2/s,263,K,,,,,,,Molecular Dynamics,,Computational,MD
10.1016_j.renene.2018.12.012,10.1016/j.renene.2018.12.012,acetic acid,4.5,6.6,,H-BEA,BEA-H,12.5,,,,3.50E-10,m2/s,318,K,,,,,,,Wilke-Chang correlation,reaction: acetic acid esterification,Computational,Other
10.1016_s1387-1811(02)00400-6,10.1016/s1387-1811(02)00400-6,benzene,5.35,7.4,,NaY,FAU-NaY,,,,,3.50E-10,m2/s,500,K,,,2.5,molecules per supercage,,,Simulation,source: Simulation,Computational,Other
10.1016_j.micromeso.2009.02.014,10.1016/j.micromeso.2009.02.014,propene,4.5,7.4,,NaX,FAU-NaX,,,,,3.50E-10,m2/s,293,K,,,20,mg/g,,,FT PFG NMR,sample: mixture (1:1 propane-propylene); peak: 1.8 ppm,Experimental,PFG NMR
10.1016_j.micromeso.2022.112393,10.1016/j.micromeso.2022.112393,water,2.65,4.7,,hierarchical H-ZSM-5,MFI-H,23,,,,3.50E-10,m2/s,373,K,,,50,molecules/supercell,,,Molecular Dynamics,environment: aqueous acid with H3O+ and reactant (benzaldehyde or 2-butanone); co-present species: H3O+ and reactant,Computational,MD
10.1016_j.mcat.2022.112421,10.1016/j.mcat.2022.112421,ammonia,2.6,4.7,,Cu-ZSM5,MFI-Cu,,Cu+,,,3.50E-10,m2/s,373,K,,,2,molecules/unit cell,1.01325,bar,Molecular Dynamics,,Computational,MD
10.1002_chem.201604009,10.1002/chem.201604009,nitrogen,3.64,3.6,,IHW,IHW,,,,,3.50E-10,m2/s,298,K,,,,,,,Molecular Dynamics,,Computational,MD
10.3390_catal10111342,10.3390/catal10111342,methanol,3.6,4.7,,Acidic MFI,MFI-H,31,H+,,,3.50E-10,m2/s,423,K,,,5,molecules/unit cell,,,Molecular Dynamics,,Computational,MD
10.1016_j.ceja.2026.101068,10.1016/j.ceja.2026.101068,dimethyl methylphosphonate oxide,,7.42,,AFI,AFI,,,,,3.50E-10,m2/s,298,K,,,,,,,Molecular Dynamics,source: Table 5,Computational,MD
10.1016_j.ceja.2026.101068,10.1016/j.ceja.2026.101068,dimethyl methylphosphonate,,7.4,,FAU25,FAU-NaY,25,,,,3.50E-10,m2/s,298,K,,,,,,,Molecular Dynamics,,Computational,MD
10.17035_d.2021.0126616554_SI,10.17035/d.2021.0126616554,water,2.65,7.4,,"Na-Y(5, SII)",FAU-NaY,5,,,,3.50E-10,m2/s,333,K,,,120,molecules/unit cell,,,Molecular Dynamics,,Computational,MD
10.3390_pr11102987,10.3390/pr11102987,nitrogen,3.64,7.4,,13X,FAU-NaX,,,,,3.53E-10,m2/s,323,K,,,,,,,Molecular Dynamics,,Computational,MD
10.1016_j.micromeso.2021.110903,10.1016/j.micromeso.2021.110903,water,2.65,7.4,,"Na-Y(5,SII)",FAU-NaY,5,,,,3.54E-10,m2/s,330,K,,,120,molecules/unit cell,,,Molecular Dynamics,Hg2+: absent,Computational,MD
10.1016_j.ces.2025.123086,10.1016/j.ces.2025.123086,carbon dioxide,3.3,7.4,,zeolite 13X@ZIF-8,FAU-NaX,,,,,3.54E-10,m2/s,298,K,,,,,1,bar,Batch adsorption,model: series resistance; source: abstract,Experimental,Uptake/Release
10.1016_j.fuel.2025.135550,10.1016/j.fuel.2025.135550,toluene,5.85,6.4,,Sy-MCM,MCM,,,,,3.58E-10,m2/s,823,K,,,,,,,Molecular Dynamics,,Computational,MD
2402.04288,2402.04288,water,2.65,4.6,ethane:H2O = 18:54,ZSM-22,TON-H,,,,,3.59E-10,m2/s,300,K,,,54,molecules/simulation cell,1,bar,Molecular Dynamics,system: MEW-minor,Computational,MD
10.1016_j.jcat.2015.10.024,10.1016/j.jcat.2015.10.024,toluene,5.85,5.8,,ITQ-39,ITN,,,,,3.60E-10,m2/s,900,K,,,16,molecules per 2×2×1 supercell,,,Molecular dynamics,direction: x,Computational,MD
10.1016_j.powtec.2022.118207,10.1016/j.powtec.2022.118207,iodobenzene,6.2,4.7,,ZSM-5,MFI-H,,,,,3.60E-10,m2/s,353,K,0.0001,mol/L,,,,,ZLC,geometry: cylinder; radius: 400 μm; diffusion_constant_type: apparent,Experimental,ZLC
10.1016_j.chemphys.2007.10.036,10.1016/j.chemphys.2007.10.036,pentane,4.5,4.7,,silicalite-1,MFI-H,,,,,3.60E-10,m2/s,200,K,,,4,molecules/unit cell,,,Molecular Dynamics,potential_source: ab initio fitted; component: D_z; source_table: Table 5,Computational,MD
10.1016_j.jmgm.2021.108048,10.1016/j.jmgm.2021.108048,ethanol,4.3,4.7,"80% methanol, 20% ethanol",HZM-5 (Si/Al=47),MFI-H,47,,,,3.60E-10,m2/s,300,K,,,,,,,Molecular Dynamics,,Computational,MD
10.1016_j.micromeso.2009.02.014,10.1016/j.micromeso.2009.02.014,propene,4.5,7.4,,NaX,FAU-NaX,,,,,3.60E-10,m2/s,293,K,,,20,mg/g,,,FT PFG NMR,sample: mixture (1:1 propane-propylene); peak: 6.5-5.1 ppm,Experimental,PFG NMR
10.1016_j.fuel.2021.122427,10.1016/j.fuel.2021.122427,ethene,3.9,6.5,,MOR,MOR,,,,,3.62E-10,m2/s,298,K,,,,,,,Molecular Dynamics,simulation_type: single,Computational,MD
10.3390_pr14030542,10.3390/pr14030542,ethane,4.0,4.1,,NaLTA,LTA-Na,,,,,3.62E-10,m2/s,303,K,,,,,1,bar,Molecular Dynamics,relative_humidity: 20%,Computational,MD
10.2516_ogst_2009065,10.2516/ogst/2009065,hexane,4.3,4.7,,silicalite-1,MFI-H,,,,,3.63E-10,m2/s,300,K,,,2,molecules/u.c.,,,QENS,diffusion_type: D_self; isotope: C6H14,Experimental,QENS
10.3390_pr14030542,10.3390/pr14030542,methane,3.8,6.6,,BETA-25,BEA-H,,,,,3.63E-10,m2/s,303,K,,,,,1,bar,Molecular Dynamics,relative_humidity: 0%,Computational,MD
10.1016_j.micromeso.2024.113388,10.1016/j.micromeso.2024.113388,methoxybenzene,6.2,6.6,,H-Beta,BEA-H,12.5,,,,3.66E-10,m2/s,340,K,,,4,molecules/unit cell,,,Molecular Dynamics,diffusion_model: HR_jump_diffusion,Computational,MD
10.1016_j.fuel.2024.131287,10.1016/j.fuel.2024.131287,octane,4.9,7.4,,NaY,FAU-NaY,190,,,,3.67E-10,m2/s,313,K,,,18,molecules/UC,,,Molecular Dynamics,adsorption_mode: single-component,Computational,MD
10.1016_j.fuel.2021.122427,10.1016/j.fuel.2021.122427,propane,4.3,4.7,,MFI,MFI,,,,,3.68E-10,m2/s,253,K,,,,,,,Molecular Dynamics,simulation_type: multicomponent,Computational,MD
10.1016_j.jcat.2015.10.024,10.1016/j.jcat.2015.10.024,toluene,5.85,5.8,,ITQ-39,ITN,,,,,3.70E-10,m2/s,600,K,,,16,molecules per 2×2×1 supercell,,,Molecular dynamics,,Computational,MD
10.1016_j.chemphys.2007.10.036,10.1016/j.chemphys.2007.10.036,pentane,4.5,4.7,,silicalite-1,MFI-H,,,,,3.70E-10,m2/s,200,K,,,0.5,molecules/unit cell,,,Molecular Dynamics,potential_source: ab initio fitted; component: D_s; source_table: Table 4,Computational,MD
10.1016_j.chemphys.2007.10.036,10.1016/j.chemphys.2007.10.036,pentane,4.5,4.7,,silicalite-1,MFI-H,,,,,3.70E-10,m2/s,200,K,,,0.5,molecules/unit cell,,,Molecular Dynamics,potential_source: ab initio fitted; component: D_s; source_table: Table 5,Computational,MD
10.1016_j.memsci.2025.124524,10.1016/j.memsci.2025.124524,helium,2.6,3.8,,SSZ-13,CHA-H,,,,,3.70E-10,m2/s,298,K,,,,,51,bar,membrane permeation,,Experimental,Membrane Permeation
10.1016_j.apcatb.2024.124523,10.1016/j.apcatb.2024.124523,"1,4-dimethylbenzene",5.8,4.7,,ZSM-5,MFI-H,,,,,3.70E-10,m2/s,673,K,,,,,,,Molecular Dynamics,model: periodic; direction: x,Computational,MD
10.1016_j.renene.2018.12.012,10.1016/j.renene.2018.12.012,ethyl ethanoate,5.6,6.6,,H-BEA,BEA-H,12.5,,,,3.70E-10,m2/s,363,K,,,,,,,Wilke-Chang correlation,reaction: ethyl acetate hydrolysis,Computational,Other
2402.04288,2402.04288,water,2.65,4.6,ethane:H2O = 54:18,ZSM-22,TON-H,,,,,3.75E-10,m2/s,300,K,,,18,molecules/simulation cell,1,bar,Molecular Dynamics,system: MEW-major,Computational,MD
10.1016_j.ijheatmasstransfer.2019.05.080,10.1016/j.ijheatmasstransfer.2019.05.080,water,2.65,7.4,,Zeolite NaX/MgCl2,FAU-NaX/MgCl2,,MgCl2,12.6,wt%,3.76E-10,m2/s,,K,,,,,,,Fick diffusion analysis,range_bound: lower; parameter: D_e,Computational,Other
10.1016_j.energy.2023.127748,10.1016/j.energy.2023.127748,butene,4.5,6.6,,Fe-beta,BEA-Fe,,Fe,,,3.76E-10,m2/s,296,K,,,,,,,Molecular Dynamics,diffusion_type: single-component,Computational,MD
10.1016_j.micromeso.2024.113388,10.1016/j.micromeso.2024.113388,methoxybenzene,6.2,6.6,,H-Beta,BEA-H,12.5,,,,3.76E-10,m2/s,340,K,,,4,molecules/unit cell,,,Molecular Dynamics,diffusion_model: VD_confined_diffusion,Computational,MD
10.1016_j.micromeso.2022.111910,10.1016/j.micromeso.2022.111910,"1,4-dimethylbenzene",5.8,4.7,,BAS/Cu+-HZSM-5,MFI-Cu,23,Cu+,,,3.77E-10,m2/s,800,K,,,2,molecules/unit cell,,,Molecular Dynamics,,Computational,MD
10.3390_pr14030542,10.3390/pr14030542,carbon dioxide,3.3,7.4,,NaFAU,FAU-Na,,,,,3.77E-10,m2/s,303,K,,,,,1,bar,Molecular Dynamics,relative_humidity: 90%,Computational,MD
10.3390_pr14030542,10.3390/pr14030542,ethane,4.0,6.6,,BETA-25,BEA-H,,,,,3.79E-10,m2/s,303,K,,,,,1,bar,Molecular Dynamics,relative_humidity: 60%,Computational,MD
10.1515_revce-2021-,10.1515/revce-2021-,1-propoxypropane,,7.42,,SAPO-5,AFI,,,,,3.79E-10,m2/s,428,K,,,,,,,Molecular Dynamics,,Computational,MD
10.1016_j.jcat.2015.10.024,10.1016/j.jcat.2015.10.024,1-ethyl-4-methylbenzene,6.2,5.8,,ITQ-39,ITN,,,,,3.80E-10,m2/s,600,K,,,16,molecules per 2×2×1 supercell,,,Molecular dynamics,direction: y,Computational,MD
10.1016_j.powtec.2022.118207,10.1016/j.powtec.2022.118207,stilbene,7,7.4,,Zeolite Y,FAU-NaY,,,,,3.80E-10,m2/s,353,K,0.0001,mol/L,,,,,ZLC,geometry: cylinder; radius: 400 μm; diffusion_constant_type: apparent,Experimental,ZLC
10.1016_s0301-0104(03)00058-2,10.1016/s0301-0104(03)00058-2,methane,3.8,4.7,,silicalite-1,MFI-H,,,,,3.80E-10,m2/s,300,K,,,4,molecules/intersection,,,Molecular Dynamics,direction: z; parameter_set: Full MM2,Computational,MD
10.1016_j.catcom.2022.106415,10.1016/j.catcom.2022.106415,methanol,3.6,4.7,,H-ZSM-5,MFI-H,47,,,,3.80E-10,m2/s,473,K,,,5,MPUC,,,Molecular Dynamics,,Computational,MD
10.1002_hlca.201000204,10.1002/hlca.201000204,nitrogen,3.64,4.1,,Zeolite5A,LTA-CaA,,,,,3.80E-10,m2/s,253,K,,,,,0.00133,bar,Frequency Response (FR),,Experimental,FR
10.26434_chemrxiv-2024-wpr4m,10.26434/chemrxiv-2024-wpr4m,methanol,3.6,4.7,,ZSM-5 (25),MFI-H,25,,,,3.80E-10,m2/s,,K,5,vol%,,,0.01,bar,Particle-resolved transient microkinetic model (TPD),scale: grain,Computational,Other
10.1016_j.fuel.2021.122427,10.1016/j.fuel.2021.122427,ethene,3.9,7,,CON,CON,,,,,3.81E-10,m2/s,253,K,,,,,,,Molecular Dynamics,simulation_type: multicomponent,Computational,MD
10.1016_j.catcom.2022.106415,10.1016/j.catcom.2022.106415,methanol,3.6,4.7,,H-ZSM-5,MFI-H,47,,,,3.81E-10,m2/s,423,K,,,5,MPUC,,,Molecular Dynamics,,Computational,MD
10.1016_j.memsci.2020.118033,10.1016/j.memsci.2020.118033,ethene,3.9,5.4,,AHT,AHT,,,,,3.82E-10,m2/s,298,K,,,,,,,Molecular Dynamics,,Computational,MD
10.1016_j.catcom.2022.106415,10.1016/j.catcom.2022.106415,methanol,3.6,4.7,,Siliceous ZSM-5,MFI-H,,,,,3.83E-10,m2/s,423,K,,,5,MPUC,,,Molecular Dynamics,,Computational,MD
10.1016_s0301-0104(03)00058-2,10.1016/s0301-0104(03)00058-2,methane,3.8,4.7,,silicalite-1,MFI-H,,,,,3.84E-10,m2/s,300,K,,,4,molecules/intersection,,,Molecular Dynamics,direction: z; flexibility: rr,Computational,MD
10.1016_j.seppur.2018.04.066,10.1016/j.seppur.2018.04.066,water,2.65,3.65,10 wt% water/AcOH,DD3R,DDR-H,,,,,3.86E-10,m2/s,368,K,,,0.49,mol/kg,,,Molecular Dynamics,,Computational,MD
10.1016_j.micromeso.2024.112981,10.1016/j.micromeso.2024.112981,carbon disulfide,3.6,4.7,,MFI-type,MFI,,,,,3.87E-10,m2/s,298,K,,,,,,,Molecular Dynamics,,Computational,MD
10.1016_j.micromeso.2024.113388,10.1016/j.micromeso.2024.113388,methoxybenzene,6.2,7.4,,H-Y,FAU-HY,15,,,,3.88E-10,m2/s,310,K,,,11,molecules/unit cell,,,Molecular Dynamics,diffusion_model: VD_confined_diffusion,Computational,MD
10.1016_s0920-5861(98)00498-2,10.1016/s0920-5861(98)00498-2,methanol,3.6,4.7,,silicalite,MFI,,,,,3.89E-10,m2/s,773,K,,,,,1,bar,Monte Carlo,system: MTO synthesis,Computational,Other
10.1016_j.renene.2018.12.012,10.1016/j.renene.2018.12.012,acetic acid,4.5,6.6,,H-BEA,BEA-H,12.5,,,,3.90E-10,m2/s,328,K,,,,,,,Wilke-Chang correlation,reaction: acetic acid esterification,Computational,Other
10.1016_j.jmgm.2005.10.003,10.1016/j.jmgm.2005.10.003,benzene,5.35,6.4,,Siliceous MCM-22,MCM,,,,,3.90E-10,m2/s,300,K,,,16,molecules/supercell,,,Molecular Dynamics,,Computational,MD
10.1016_j.fuel.2021.122427,10.1016/j.fuel.2021.122427,propene,4.5,4.7,,MFI,MFI,,,,,3.92E-10,m2/s,253,K,,,,,,,Molecular Dynamics,simulation_type: multicomponent,Computational,MD
2402.04288,2402.04288,carbon dioxide,3.3,4.6,,ZSM-22,TON-H,,,,,3.92E-10,m2/s,300,K,,,72,molecules/simulation cell,1,bar,Molecular Dynamics,system: PC,Computational,MD
10.1016_j.jcat.2006.05.034,10.1016/j.jcat.2006.05.034,"1,3-dimethylbenzene",6.8,5.13,,ITQ-13,ITH,,,,,3.94E-10,m2/s,750,K,,,0.022,molecules per SiO2,,,Molecular Dynamics,,Computational,MD
10.1016_j.micromeso.2022.111910,10.1016/j.micromeso.2022.111910,"1,4-dimethylbenzene",5.8,4.7,,HZSM-5,MFI-H,23,,,,3.95E-10,m2/s,600,K,,,4,molecules/unit cell,,,Molecular Dynamics,,Computational,MD
10.1016_j.jcat.2020.11.007,10.1016/j.jcat.2020.11.007,hexadecane,5.6,4.7,,MFI,MFI,,,,,3.99E-10,m2/s,553,K,,,16,molecules/unit cell,1,bar,Molecular Dynamics,,Computational,MD
10.1016_j.apt.2019.12.031,10.1016/j.apt.2019.12.031,strontium(2+),,7.4,,NAASMS-Z (nano-zeolite Y),FAU,2.38,,,,3.99E-10,m2/s,313,K,,,376.44,mg/g,,,Vermeulen kinetic modeling (batch uptake),,Experimental,Uptake/Release
10.1016_s0301-0104(03)00058-2,10.1016/s0301-0104(03)00058-2,methane,3.8,4.7,,silicalite-1,MFI-H,,,,,4.00E-10,m2/s,300,K,,,4,molecules/intersection,,,Molecular Dynamics,direction: z; parameter_set: Set B,Computational,MD
10.1016_j.chemphys.2007.10.036,10.1016/j.chemphys.2007.10.036,pentane,4.5,4.7,,silicalite-1,MFI-H,,,,,4.00E-10,m2/s,200,K,,,2,molecules/unit cell,,,Molecular Dynamics,potential_source: ab initio fitted; component: D_s; source_table: Table 5,Computational,MD
10.1016_j.memsci.2015.08.033,10.1016/j.memsci.2015.08.033,water,2.65,5.3,,VET32,VET,,,,,4.00E-10,m2/s,300,K,,,2.1,g/cm3,1.01325,bar,Molecular Dynamics,diffusion_type: collective; ensemble: NPT; direction: z,Computational,MD
10.1016_s0926-860x(02)00066-2,10.1016/s0926-860x(02)00066-2,ethane,4,4.7,,silicalite-1,MFI-H,,,,,4.00E-10,m2/s,298,K,,,42,mg/g,,,PFG NMR,pre_adsorbed_D2O: true; D2O_loading: 28 mg/g,Experimental,PFG NMR
10.1016_j.jmr.2018.01.011,10.1016/j.jmr.2018.01.011,water,2.65,7.4,,100Li-LSX,FAU-LiX,1,,,,4.00E-10,m2/s,313,K,,,20,wt%,,,MAS PFG NMR,parameter: p_inter D_inter; model: intra/inter two-region without sodalite exchange,Experimental,PFG NMR
10.1016_j.jmgm.2021.108048,10.1016/j.jmgm.2021.108048,ethanol,4.3,4.7,,Silicalite-1 (Si/Al = ∞),MFI,∞,,,,4.00E-10,m2/s,300,K,,,16,molecules/supercell,,,Molecular Dynamics,,Computational,MD
10.1016_j.jmgm.2021.108048,10.1016/j.jmgm.2021.108048,ethanol,4.3,4.7,,Silicalite-1 (Si/Al=∞),MFI-H,∞,,,,4.00E-10,m2/s,300,K,,,,,,,Molecular Dynamics,,Computational,MD
10.1016_j.micromeso.2016.10.042,10.1016/j.micromeso.2016.10.042,dihydrogen,2.89,7.4,,Li-LSX,FAU-LiX,1,,,,4.00E-10,m2/s,298,K,,,20,molecules/unit cell,1.01325,bar,Molecular Dynamics,Li-III_mobility: fixed,Computational,MD
10.2516_ogst_2009065,10.2516/ogst/2009065,hexane,4.3,4.7,,silicalite-1,MFI-H,,,,,4.00E-10,m2/s,300,K,,,5,molecules/u.c.,,,QENS,diffusion_type: D_C,Experimental,QENS
10.3390_pr11102987,10.3390/pr11102987,dioxygen,3.46,7.4,,13X,FAU-NaX,,,,,4.00E-10,m2/s,283,K,,,,,,,Molecular Dynamics,,Computational,MD
10.5281_zenodo.595246,10.5281/zenodo.595246,propan-2-ol,4.7,4.7,,H-ZSM-5,MFI-H,75,,,,4.00E-10,m2/s,573,K,,,,,,,Molecular Dynamics,diffusion_type: self-diffusion,Computational,MD
10.1016_j.ceja.2026.101068,10.1016/j.ceja.2026.101068,dimethyl methylphosphonate oxide,,6.6,,BEA,BEA,,,,,4.00E-10,m2/s,298,K,,,,,,,Molecular Dynamics,range_endpoint: upper,Computational,MD
10.1016_j.ceja.2026.101068,10.1016/j.ceja.2026.101068,trimethylphosphine oxide,,6.6,,BEA,BEA,,,,,4.00E-10,m2/s,298,K,,,,,,,Molecular Dynamics,range_endpoint: upper,Computational,MD
10.1016_j.memsci.2018.12.021,10.1016/j.memsci.2018.12.021,xenon,4.9,3.8,,SAPO-34,CHA,,,,,4.02E-10,m2/s,298,K,,,,,1.38,bar,Membrane permeation (Fick's law),membrane_id: M3,Experimental,Membrane Permeation
10.1016_j.micromeso.2024.113388,10.1016/j.micromeso.2024.113388,2-methoxyphenol,6.2,7.4,,H-Y,FAU-HY,15,,,,4.02E-10,m2/s,370,K,,,9,molecules/unit cell,,,Molecular Dynamics,diffusion_model: VD_confined_diffusion,Computational,MD
10.1016_j.ces.2004.03.012,10.1016/j.ces.2004.03.012,"1,4-dimethylbenzene",5.8,4.7,,ZSM-5 (CA),MFI,,,,,4.10E-10,m2/s,723,K,0.00113,mol/L,,,0.0682,bar,Reaction-diffusion model fitting from catalytic xylene isomerization,"model: PFR; D_ratio: D_A=1000, D_B=100, D_C",Experimental,Other
10.1016_s0301-0104(03)00058-2,10.1016/s0301-0104(03)00058-2,methane,3.8,4.7,,silicalite-1,MFI-H,,,,,4.10E-10,m2/s,300,K,,,4,molecules/intersection,,,Molecular Dynamics,direction: z; parameter_set: Set A,Computational,MD
10.3390_pr14030542,10.3390/pr14030542,propane,4.3,3.8,,HCHA,CHA-H,,,,,4.14E-10,m2/s,303,K,,,,,1,bar,Molecular Dynamics,relative_humidity: 90%,Computational,MD
10.3390_pr14030542,10.3390/pr14030542,propane,4.3,7.4,,CaFAU,FAU-Ca,,,,,4.15E-10,m2/s,303,K,,,,,1,bar,Molecular Dynamics,relative_humidity: 0%,Computational,MD
10.1021_jacsau.5c00767,10.1021/jacsau.5c00767,nitrogen monoxide,3.17,7.4,,13X zeolite,FAU-NaX,,,,,4.15E-10,m2/s,453,K,,,,,,,Molecular Dynamics,,Computational,MD
10.3390_pr11102987,10.3390/pr11102987,nitrogen monoxide,3.17,7.4,,13X,FAU-NaX,,,,,4.16E-10,m2/s,273,K,,,,,,,Molecular Dynamics,,Computational,MD
10.1016_j.seppur.2019.115884,10.1016/j.seppur.2019.115884,hex-1-ene,4.9,4.1,50 vol% 1-hexene in n-hexane,5A,LTA-Ca,2-2.5,,,,4.17E-10,m2/s,303,K,50,mol/L,,,1,bar,Uptake kinetics (Crank model),,Experimental,Uptake/Release
10.1016_j.fuel.2024.131287,10.1016/j.fuel.2024.131287,octane,4.9,7.4,,NaY,FAU-NaY,50,,,,4.19E-10,m2/s,313,K,,,19,molecules/UC,,,Molecular Dynamics,adsorption_mode: single-component,Computational,MD
10.1016_j.renene.2018.12.012,10.1016/j.renene.2018.12.012,ethyl ethanoate,5.6,6.6,,H-BEA,BEA-H,12.5,,,,4.20E-10,m2/s,373,K,,,,,,,Wilke-Chang correlation,reaction: ethyl acetate hydrolysis,Computational,Other
10.1016_j.jmgm.2022.108188,10.1016/j.jmgm.2022.108188,"1,3,5-trimethylbenzene",7.5,6.6,,zeolite-β,BEA,,,,,4.20E-10,m2/s,350,K,,,1,molecule/channel,,,Molecular Dynamics,,Computational,MD
10.1016_j.micromeso.2019.05.060,10.1016/j.micromeso.2019.05.060,"2,2-dimethylbutane",6.2,6.6,,BEA,BEA,,,,,4.20E-10,m2/s,273,K,,,2,molecules/unit cell,,,Molecular Dynamics,sample_type: single crystal; direction: z; framework: flexible,Computational,MD
10.1016_j.ijggc.2013.09.013,10.1016/j.ijggc.2013.09.013,"carbon dioxide, dinitrogen",,4.6,equimolar,modified TON,TON-H,,amino group,3,molecules/unit cell,4.20E-10,m2/s,300,K,,,,,,,Molecular Dynamics,type: self-diffusion coefficient; box: 1,Computational,MD
10.17035_d.2019.0082440884,10.17035/d.2019.0082440884,phenol,5.85,6.6,,H-Beta,BEA-H,15,,,,4.20E-10,m2/s,443,K,,,4,molecules/unit cell,,,Molecular Dynamics,,Computational,MD
10.26434_chemrxiv.15007633_v1,10.26434/chemrxiv.15007633/v1,5-fluorouracil,,6.5,,MOR,MOR,,,,,4.20E-10,m2/s,298,K,,,,,,,Molecular Dynamics,oligomer_size: 3; reported_range: upper bound,Computational,MD
10.1016_j.micromeso.2021.110903,10.1016/j.micromeso.2021.110903,water,2.65,7.4,,"Na-Y(5,SII)",FAU-NaY,5,,,,4.21E-10,m2/s,360,K,,,120,molecules/unit cell,,,Molecular Dynamics,Hg2+: present,Computational,MD
10.1016_j.ces.2026.123652,10.1016/j.ces.2026.123652,ethane,4.0,4.1,,5A,LTA-Ca,1,,,,4.21E-10,m2/s,373,K,,,49,molecules/unit cell,1,bar,Molecular Dynamics,,Computational,MD
10.3390_pr11102987,10.3390/pr11102987,dioxygen,3.46,7.4,,13X,FAU-NaX,,,,,4.24E-10,m2/s,323,K,,,,,,,Molecular Dynamics,,Computational,MD
10.3390_pr11102987,10.3390/pr11102987,nitrogen,3.64,7.4,,13X,FAU-NaX,,,,,4.25E-10,m2/s,303,K,,,,,,,Molecular Dynamics,,Computational,MD
10.1016_j.chemphys.2007.10.036,10.1016/j.chemphys.2007.10.036,pentane,4.5,4.7,,silicalite-1,MFI-H,,,,,4.26E-10,m2/s,,K,,,8,molecules/unit cell,,,Molecular Dynamics,parameter_set: fix; source_table: Table 3,Computational,MD
10.1016_j.micromeso.2018.02.010,10.1016/j.micromeso.2018.02.010,water,2.65,6.5,,CuNa-MOR-M3,MOR-CuNa,5.55,Cu,89,%,4.30E-10,m2/s,300,K,,,24.6,molecules/unit cell,,,SFG NMR,diffusion_model: 3D; temperature_range: 300-380 K,Experimental,PFG NMR
10.1016_j.micromeso.2021.110903,10.1016/j.micromeso.2021.110903,water,2.65,7.4,,"Na-Y(5,SJ)",FAU-NaY,5,,,,4.35E-10,m2/s,360,K,,,120,molecules/unit cell,,,Molecular Dynamics,Hg2+: present,Computational,MD
