Repository: leipeng66666/diffagent

# 表格数据可视化问答AI Agent

一个专门针对表格数据的智能可视化问答系统，能够理解自然语言查询，自动分析数据，并生成专业的可视化图表。

## 🌟 核心特性

### 智能语义解析
- **实体识别**: 自动识别查询中的关键实体（如"二氧化碳"、"温度"等）
- **条件提取**: 智能解析查询条件（如"大于100"、"包含CO2"等）
- **意图识别**: 理解用户的分析意图（趋势分析、对比分析、分布分析等）
- **单位识别**: 智能识别和转换各种单位（温度、压力、浓度等）⭐

### 同义词映射系统
- **智能列匹配**: 将自然语言实体映射到表格列名
- **多语言支持**: 支持中英文同义词映射
- **自定义扩展**: 支持添加领域特定的同义词

### 混合RAG策略
- **关键词检索**: 基于TF-IDF的精确匹配
- **向量检索**: 基于语义相似度的深度匹配
- **混合融合**: 结合两种检索策略获得最佳结果

### 专业可视化
- **自动图表推荐**: 根据数据特征和查询需求推荐合适的图表类型
- **多种图表类型**: 支持直方图、散点图、柱状图、饼图、热力图等
- **交互式图表**: 支持Plotly交互式可视化

File: data/consolidated_cleand.csv (part 15 of 26)
filename,doi,guest_molecule,KD_A,PLD_A,guest_composition,zeolite_name,std_zeolite_name,si_al_ratio,modified_ion,loading_value,loading_unit,diffusion_coefficient_value,diffusion_coefficient_unit,temperature_value,temperature_unit,concentration_value,concentration_unit,adsorption_loading_value,adsorption_loading_unit,pressure_value,pressure_unit,experimental_method,distinguishing_variable,method_type,method_category
10.1016_j.catcom.2022.106415,10.1016/j.catcom.2022.106415,methanol,3.6,4.7,,H-ZSM-5,MFI-H,191,,,,4.35E-10,m2/s,473,K,,,5,MPUC,,,Molecular Dynamics,,Computational,MD
10.3390_pr14030542,10.3390/pr14030542,methane,3.8,4.1,,HLTA,LTA-H,,,,,4.35E-10,m2/s,303,K,,,,,1,bar,Molecular Dynamics,relative_humidity: 20%,Computational,MD
10.3390_pr11102987,10.3390/pr11102987,nitrogen,3.64,7.4,,13X,FAU-NaX,,,,,4.37E-10,m2/s,283,K,,,,,,,Molecular Dynamics,,Computational,MD
10.1016_s0926-860x(02)00066-2,10.1016/s0926-860x(02)00066-2,propane,4.3,4.7,,silicalite-1,MFI-H,,,,,4.40E-10,m2/s,298,K,,,61,mg/g,,,PFG NMR,pre_adsorbed_D2O: false,Experimental,PFG NMR
10.1016_j.ceja.2026.101068,10.1016/j.ceja.2026.101068,dimethyl methylphosphonate oxide,,7.4,,FAUs,FAU,,,,,4.40E-10,m2/s,298,K,,,,,,,Molecular Dynamics,source: Table 5,Computational,MD
10.1016_j.fuel.2021.122427,10.1016/j.fuel.2021.122427,benzene,5.35,6.5,,MOR,MOR,,,,,4.44E-10,m2/s,253,K,,,,,,,Molecular Dynamics,simulation_type: multicomponent,Computational,MD
10.1016_j.catcom.2022.106415,10.1016/j.catcom.2022.106415,methanol,3.6,4.7,,H-ZSM-5,MFI-H,95,,,,4.45E-10,m2/s,423,K,,,5,MPUC,,,Molecular Dynamics,,Computational,MD
10.3390_pr14030542,10.3390/pr14030542,methane,3.8,6.6,,BETA-25,BEA-H,,,,,4.46E-10,m2/s,303,K,,,,,1,bar,Molecular Dynamics,relative_humidity: 20%,Computational,MD
10.1016_j.jmgm.2021.108048,10.1016/j.jmgm.2021.108048,ethanol,4.3,4.7,"80% methanol, 20% ethanol",Silicalite-1 (Si/Al=∞),MFI-H,∞,,,,4.50E-10,m2/s,300,K,,,,,,,Molecular Dynamics,,Computational,MD
10.1016_j.ijggc.2013.09.013,10.1016/j.ijggc.2013.09.013,carbon dioxide,3.3,4.6,,modified TON,TON-H,,amino group,3,molecules/unit cell,4.50E-10,m2/s,450,K,,,,,,,Molecular Dynamics,type: self-diffusion coefficient; box: 1,Computational,MD
10.3390_catal10111342,10.3390/catal10111342,methanol,3.6,4.7,,All-Silica MFI,MFI,,,,,4.50E-10,m2/s,373,K,,,5,molecules/unit cell,,,Molecular Dynamics,,Computational,MD
10.1016_j.ceja.2026.101068,10.1016/j.ceja.2026.101068,dimethyl methylphosphonate,,7.4,,FAU50,FAU-NaY,50,,,,4.50E-10,m2/s,298,K,,,,,,,Molecular Dynamics,,Computational,MD
10.1016_j.mtcomm.2026.115822,10.1016/j.mtcomm.2026.115822,nitrogen,3.64,3.65,,DDR (all-silica) zeolite,DDR,,,,,4.50E-10,m2/s,300,K,,,,,,,Molecular Dynamics,,Computational,MD
10.1016_j.seppur.2019.115884,10.1016/j.seppur.2019.115884,hex-1-ene,4.9,7.4,50 vol% 1-hexene in n-hexane,13X,FAU-NaX,2-2.5,,,,4.51E-10,m2/s,303,K,50,mol/L,,,1,bar,Uptake kinetics (Crank model),,Experimental,Uptake/Release
2402.04288,2402.04288,ethane,4.0,4.6,ethane:H2O = 18:54,ZSM-22,TON-H,,,,,4.53E-10,m2/s,300,K,,,18,molecules/simulation cell,1,bar,Molecular Dynamics,system: MEW-minor,Computational,MD
10.1016_j.energy.2025.137012,10.1016/j.energy.2025.137012,ethene,3.9,6.6,1:1:1:1:1,Fe2+-BEA,BEA-Fe2+,15,Fe2+,,,4.58E-10,m2/s,498,K,,,6,molecules/simulation cell,,,Molecular Dynamics,diffusion_system: multi-component,Computational,MD
10.1016_j.seppur.2021.119529,10.1016/j.seppur.2021.119529,argon,3.4,4.1,,flexible LTA,LTA,,,,,4.60E-10,m2/s,300,K,,,1,mol/unit cell,,,Equilibrium Molecular Dynamics (EMD),flexibility: flexible; length: 47.7 A,Computational,MD
10.1016_j.micromeso.2007.01.010,10.1016/j.micromeso.2007.01.010,ethane,4,4.1,,NaCaA,LTA-NaCa,,,,,4.60E-10,m2/s,373,K,,,3,molecules/cavity,,,PFG NMR,crystal_size: 35 μm,Experimental,PFG NMR
10.1016_j.catcom.2022.106415,10.1016/j.catcom.2022.106415,methanol,3.6,4.7,,H-ZSM-5,MFI-H,47,,,,4.60E-10,m2/s,373,K,,,3,MPUC,,,Molecular Dynamics,,Computational,MD
10.1002_hlca.201000204,10.1002/hlca.201000204,nitrogen,3.64,7.4,,Zeolite13X,FAU-NaX,,,,,4.60E-10,m2/s,253,K,,,,,0.00133,bar,Frequency Response (FR),,Experimental,FR
10.1016_j.jcat.2019.07.010_SI,10.1016/j.jcat.2019.07.010,methane,3.8,3.8,,AlPO-CHA,CHA,,,,,4.60E-10,m2/s,298,K,,,2,molecules/cavity,,,Molecular Dynamics,simulation_time: 200 ns,Computational,MD
10.3390_pr14030542,10.3390/pr14030542,carbon dioxide,3.3,7.4,,NaFAU,FAU-Na,,,,,4.61E-10,m2/s,303,K,,,,,1,bar,Molecular Dynamics,relative_humidity: 60%,Computational,MD
10.1016_j.memsci.2018.12.021,10.1016/j.memsci.2018.12.021,air,3.69,3.8,79% N2/21% O2,SAPO-34,CHA,,,,,4.62E-10,m2/s,298,K,,,,,1.38,bar,Membrane permeation (Fick's law),membrane_id: M2,Experimental,Membrane Permeation
10.1016_j.fuel.2021.122427,10.1016/j.fuel.2021.122427,benzene,5.35,7,,CON,CON,,,,,4.63E-10,m2/s,498,K,,,,,,,Molecular Dynamics,simulation_type: multicomponent,Computational,MD
10.1016_j.renene.2018.12.012,10.1016/j.renene.2018.12.012,ethyl ethanoate,5.6,6.6,,H-BEA,BEA-H,12.5,,,,4.70E-10,m2/s,383,K,,,,,,,Wilke-Chang correlation,reaction: ethyl acetate hydrolysis,Computational,Other
10.1016_j.ces.2024.120183_SI,10.1016/j.ces.2024.120183,Toluene,5.85,4.7,,Meso-Z5,MFI-H,14.09,,,,4.70E-10,m2/s,673,K,,,,,,,Molecular Dynamics,source_table: Table S5,Computational,MD
10.1016_j.fuel.2024.131287,10.1016/j.fuel.2024.131287,octane,4.9,7.4,,NaY,FAU-NaY,20,,,,4.73E-10,m2/s,313,K,,,18.5,molecules/UC,,,Molecular Dynamics,adsorption_mode: single-component,Computational,MD
10.1016_j.fuel.2021.122427,10.1016/j.fuel.2021.122427,propane,4.3,6.5,,MOR,MOR,,,,,4.74E-10,m2/s,253,K,,,,,,,Molecular Dynamics,simulation_type: multicomponent,Computational,MD
10.1016_j.cplett.2008.05.003,10.1016/j.cplett.2008.05.003,methane,3.8,4.1,,LTA,LTA,,,,,4.80E-10,m2/s,300,K,,,4,molecules/α-cage,,,Molecular Dynamics,computation_type: simulated,Computational,MD
10.1016_j.jcat.2015.10.024,10.1016/j.jcat.2015.10.024,toluene,5.85,5.8,,ITQ-39,ITN,,,,,4.80E-10,m2/s,900,K,,,16,molecules per 2×2×1 supercell,,,Molecular dynamics,direction: y,Computational,MD
10.3390_pr11102987,10.3390/pr11102987,dioxygen,3.46,7.4,,13X,FAU-NaX,,,,,4.80E-10,m2/s,303,K,,,,,,,Molecular Dynamics,,Computational,MD
10.1016_j.catcom.2022.106415,10.1016/j.catcom.2022.106415,methanol,3.6,4.7,,Siliceous ZSM-5,MFI-H,,,,,4.81E-10,m2/s,473,K,,,5,MPUC,,,Molecular Dynamics,,Computational,MD
10.1016_j.cej.2022.136108,10.1016/j.cej.2022.136108,"(e)-1,2-dichloroethene",4.5,7.4,,NaY@meso-SiO2-0.8,FAU-NaY,,,,,4.84E-10,m2/s,343,K,,,,,1,bar,Inverse gas chromatography,RH: 0%,Experimental,Column Dynamics
10.1016_j.micromeso.2022.111910,10.1016/j.micromeso.2022.111910,"1,4-dimethylbenzene",5.8,4.7,,HZSM-5,MFI-H,23,,,,4.87E-10,m2/s,600,K,,,2,molecules/unit cell,,,Molecular Dynamics,,Computational,MD
10.1016_j.cplett.2008.05.003,10.1016/j.cplett.2008.05.003,methane,3.8,4.1,,LTA,LTA,,,,,4.90E-10,m2/s,300,K,,,4,molecules/α-cage,,,Molecular Dynamics,computation_type: predicted; source_temperature: 1800 K,Computational,MD
10.1016_j.chemphys.2007.10.036,10.1016/j.chemphys.2007.10.036,pentane,4.5,4.7,,silicalite-1,MFI-H,,,,,4.90E-10,m2/s,200,K,,,0.5,molecules/unit cell,,,Molecular Dynamics,potential_source: Ref. [9]; component: D_s; source_table: Table 4,Computational,MD
10.1016_j.micromeso.2024.113388,10.1016/j.micromeso.2024.113388,methoxybenzene,6.2,6.6,,H-Beta,BEA-H,12.5,,,,4.90E-10,m2/s,370,K,,,4,molecules/unit cell,,,Molecular Dynamics,diffusion_model: HR_jump_diffusion,Computational,MD
10.1016_j.jcat.2019.07.010_SI,10.1016/j.jcat.2019.07.010,methane,3.8,3.8,,AlPO-CHA,CHA,,,,,4.90E-10,m2/s,298,K,,,2,molecules/cavity,,,Molecular Dynamics,simulation_time: 100 ns,Computational,MD
10.2516_ogst_2009065,10.2516/ogst/2009065,heptane,4.5,4.7,,silicalite-1,MFI-H,,,,,4.96E-10,m2/s,300,K,,,0.9,molecules/u.c.,,,QENS,diffusion_type: D_C,Experimental,QENS
10.1002_aic.690420507,10.1002/aic.690420507,calcium(2+),,,"0.2N Na+, 0.07N Sr++, 0.02N Ca++",zeolite,zeolite,,,,,4.98E-10,m2/s,353,K,0.02,mol/L,,,,,Column breakthrough fitting,model: single-diffusion pore,Experimental,Column Dynamics
10.1016_j.jcat.2004.07.014,10.1016/j.jcat.2004.07.014,"1,2-dimethylbenzene",6.8,7,,SSZ-33,CON,,,,,4.99E-10,m2/s,650,K,,,0.036,molecules per SiO2,,,Molecular Dynamics,,Computational,MD
10.1016_j.micromeso.2024.113388,10.1016/j.micromeso.2024.113388,2-methoxyphenol,6.2,7.4,,H-Y,FAU-HY,15,,,,4.99E-10,m2/s,310,K,,,9,molecules/unit cell,,,Molecular Dynamics,diffusion_model: HR_jump_diffusion,Computational,MD
10.1016_j.memsci.2015.08.033,10.1016/j.memsci.2015.08.033,water,2.65,5.3,,VET32,VET,,,,,5.00E-10,m2/s,300,K,,,2.1,g/cm3,,,Molecular Dynamics,diffusion_type: collective; ensemble: NVE; direction: z,Computational,MD
10.1016_j.memsci.2015.08.033,10.1016/j.memsci.2015.08.033,water,2.65,5.3,,VET32,VET,,,,,5.00E-10,m2/s,300,K,,,2.1,g/cm3,,,Molecular Dynamics,diffusion_type: collective; ensemble: NVT; direction: z,Computational,MD
10.1016_j.memsci.2015.08.033,10.1016/j.memsci.2015.08.033,water,2.65,5.3,,VET32,VET,,,,,5.00E-10,m2/s,300,K,,,2.1,g/cm3,,,Molecular Dynamics,diffusion_type: collective; ensemble: NVT-w; direction: z,Computational,MD
10.1016_j.memsci.2015.08.033,10.1016/j.memsci.2015.08.033,water,2.65,5.3,,VET32,VET,,,,,5.00E-10,m2/s,300,K,,,2.1,g/cm3,,,Molecular Dynamics,diffusion_type: collective; ensemble: NVT-z; direction: z,Computational,MD
10.1016_j.memsci.2015.08.033,10.1016/j.memsci.2015.08.033,water,2.65,5.3,,VET32,VET,,,,,5.00E-10,m2/s,300,K,,,2.1,g/cm3,,,Molecular Dynamics,diffusion_type: collective; ensemble: NPH; direction: z,Computational,MD
10.1016_j.jmr.2018.01.011,10.1016/j.jmr.2018.01.011,water,2.65,7.4,,90Li-LSX,FAU-LiX,1,,,,5.00E-10,m2/s,313,K,,,20,wt%,,,MAS PFG NMR,parameter: D_f; model: two-region with sodalite exchange,Experimental,PFG NMR
10.1016_j.micromeso.2016.10.042,10.1016/j.micromeso.2016.10.042,dihydrogen,2.89,7.4,,Li-LSX,FAU-LiX,1,,,,5.00E-10,m2/s,400,K,,,20,molecules/unit cell,1.01325,bar,Molecular Dynamics,Li-III_mobility: fixed,Computational,MD
10.1002_app.28228,10.1002/app.28228,propan-2-ol,4.7,7.4,,M-3,FAU-NaY,1.3,,,,5.00E-10,m2/s,303,K,80,mol/L,,,1,bar,membrane permeation (pervaporation),,Experimental,Membrane Permeation
10.1002_hlca.201000204,10.1002/hlca.201000204,methane,3.8,4.1,,Zeolite5A,LTA-CaA,,,,,5.00E-10,m2/s,253,K,,,,,0.00133,bar,Frequency Response (FR),,Experimental,FR
10.1016_j.ceja.2026.101068,10.1016/j.ceja.2026.101068,dimethyl methylphosphonate,,6.6,,BEA,BEA,,,,,5.00E-10,m2/s,298,K,,,,,,,Molecular Dynamics,range_endpoint: lower,Computational,MD
10.1016_j.fuel.2021.122427,10.1016/j.fuel.2021.122427,ethene,3.9,6.5,,MOR,MOR,,,,,5.02E-10,m2/s,498,K,,,,,,,Molecular Dynamics,simulation_type: single,Computational,MD
10.1016_j.micromeso.2024.113388,10.1016/j.micromeso.2024.113388,methoxybenzene,6.2,7.4,,H-Y,FAU-HY,15,,,,5.02E-10,m2/s,310,K,,,11,molecules/unit cell,,,Molecular Dynamics,diffusion_model: HR_jump_diffusion,Computational,MD
10.1016_j.fuel.2021.122427,10.1016/j.fuel.2021.122427,propene,4.5,6.5,,MOR,MOR,,,,,5.05E-10,m2/s,253,K,,,,,,,Molecular Dynamics,simulation_type: multicomponent,Computational,MD
10.3390_pr14030542,10.3390/pr14030542,carbon dioxide,3.3,4.1,,HLTA,LTA-H,,,,,5.06E-10,m2/s,303,K,,,,,1,bar,Molecular Dynamics,relative_humidity: 90%,Computational,MD
10.1016_j.micromeso.2024.113388,10.1016/j.micromeso.2024.113388,methoxybenzene,6.2,7.4,,H-Y,FAU-HY,15,,,,5.08E-10,m2/s,340,K,,,11,molecules/unit cell,,,Molecular Dynamics,diffusion_model: VD_confined_diffusion,Computational,MD
10.1016_j.ceja.2026.101068,10.1016/j.ceja.2026.101068,trimethylphosphine oxide,,7.4,,FAUs,FAU,,,,,5.10E-10,m2/s,298,K,,,,,,,Molecular Dynamics,source: Table 5,Computational,MD
10.1016_j.ces.2026.123652,10.1016/j.ces.2026.123652,ethene,3.9,4.1,,ITQ-29,LTA,,,,,5.10E-10,m2/s,298,K,,,42,molecules/unit cell,1,bar,Molecular Dynamics,,Computational,MD
10.1039_c2ee23337a_SI,10.1039/c2ee23337a,ethene,3.9,4.1,,ITQ-29,LTA,,,,,5.10E-10,m2/s,298,K,,,42,molecules/unit cell,100,bar,Molecular Dynamics,,,
10.3390_pr11102987,10.3390/pr11102987,nitrogen monoxide,3.17,7.4,,13X,FAU-NaX,,,,,5.11E-10,m2/s,333,K,,,,,,,Molecular Dynamics,,Computational,MD
10.1016_j.micromeso.2024.113388,10.1016/j.micromeso.2024.113388,methoxybenzene,6.2,6.6,,H-Beta,BEA-H,12.5,,,,5.16E-10,m2/s,370,K,,,4,molecules/unit cell,,,Molecular Dynamics,diffusion_model: VD_confined_diffusion,Computational,MD
10.1016_j.cplett.2008.05.003,10.1016/j.cplett.2008.05.003,tetrafluoromethane,4.7,4.1,,LTA,LTA,,,,,5.20E-10,m2/s,1300,K,,,4,molecules/α-cage,,,Molecular Dynamics,computation_type: predicted; source_temperature: 1800 K,Computational,MD
10.1016_j.fuel.2021.122427,10.1016/j.fuel.2021.122427,propene,4.5,4.7,,MFI,MFI,,,,,5.20E-10,m2/s,298,K,,,,,,,Molecular Dynamics,simulation_type: multicomponent,Computational,MD
10.1016_j.renene.2018.12.012,10.1016/j.renene.2018.12.012,acetic acid,4.5,6.6,,H-BEA,BEA-H,12.5,,,,5.20E-10,m2/s,339,K,,,,,,,Wilke-Chang correlation,reaction: acetic acid esterification,Computational,Other
10.1016_s0920-5861(98)00498-2,10.1016/s0920-5861(98)00498-2,water,2.65,4.7,,silicalite,MFI,,,,,5.21E-10,m2/s,773,K,,,,,1,bar,Monte Carlo,system: MTO synthesis,Computational,Other
10.1016_j.ijheatmasstransfer.2019.05.080,10.1016/j.ijheatmasstransfer.2019.05.080,water,2.65,7.4,,Zeolite NaMgX,FAU-NaMgX,,Mg2+,0.56,exchange degree,5.22E-10,m2/s,,K,,,,,,,Fick diffusion analysis,range_bound: lower; parameter: D_e,Computational,Other
10.1016_j.energy.2023.127748,10.1016/j.energy.2023.127748,propene,4.5,6.6,,Fe-beta,BEA-Fe,,Fe,,,5.22E-10,m2/s,296,K,,,,,,,Molecular Dynamics,diffusion_type: single-component,Computational,MD
10.3390_pr11102987,10.3390/pr11102987,nitrogen,3.64,7.4,,13X,FAU-NaX,,,,,5.23E-10,m2/s,263,K,,,,,,,Molecular Dynamics,,Computational,MD
10.1016_j.catcom.2022.106415,10.1016/j.catcom.2022.106415,methanol,3.6,4.7,,H-ZSM-5,MFI-H,95,,,,5.24E-10,m2/s,473,K,,,5,MPUC,,,Molecular Dynamics,,Computational,MD
10.1016_j.ces.2004.03.012,10.1016/j.ces.2004.03.012,"1,4-dimethylbenzene",5.8,4.7,,ZSM-5 (CA),MFI,,,,,5.30E-10,m2/s,723,K,0.00113,mol/L,,,0.0682,bar,Reaction-diffusion model fitting from catalytic xylene isomerization,"model: CSTR; D_ratio: D_A=1000, D_B=100, D_C",Experimental,Other
10.1016_j.jcat.2015.10.024,10.1016/j.jcat.2015.10.024,pent-1-ene,4.5,5.8,,ITQ-39,ITN,,,,,5.30E-10,m2/s,900,K,,,16,molecules per 2×2×1 supercell,,,Molecular dynamics,direction: y,Computational,MD
10.1016_j.renene.2018.12.012,10.1016/j.renene.2018.12.012,ethyl ethanoate,5.6,6.6,,H-BEA,BEA-H,12.5,,,,5.30E-10,m2/s,393,K,,,,,,,Wilke-Chang correlation,reaction: ethyl acetate hydrolysis,Computational,Other
10.1016_j.micromeso.2024.113388,10.1016/j.micromeso.2024.113388,2-methoxyphenol,6.2,7.4,,H-Y,FAU-HY,15,,,,5.31E-10,m2/s,340,K,,,9,molecules/unit cell,,,Molecular Dynamics,diffusion_model: HR_jump_diffusion,Computational,MD
10.1016_j.fuel.2021.122427,10.1016/j.fuel.2021.122427,ethene,3.9,7,,CON,CON,,,,,5.32E-10,m2/s,298,K,,,,,,,Molecular Dynamics,simulation_type: multicomponent,Computational,MD
10.2516_ogst_2009065,10.2516/ogst/2009065,hexane,4.3,4.7,,silicalite-1,MFI-H,,,,,5.33E-10,m2/s,300,K,,,3,molecules/u.c.,,,QENS,diffusion_type: D_C,Experimental,QENS
10.3390_pr11102987,10.3390/pr11102987,dioxygen,3.46,7.4,,13X,FAU-NaX,,,,,5.34E-10,m2/s,263,K,,,,,,,Molecular Dynamics,,Computational,MD
10.1016_j.energy.2025.137012,10.1016/j.energy.2025.137012,propene,4.5,6.6,1:1:1:1:1,Fe2+-BEA,BEA-Fe2+,15,Fe2+,,,5.34E-10,m2/s,598,K,,,6,molecules/simulation cell,,,Molecular Dynamics,diffusion_system: multi-component,Computational,MD
10.1016_j.fuel.2021.122427,10.1016/j.fuel.2021.122427,ethene,3.9,4.7,,MFI,MFI,,,,,5.35E-10,m2/s,253,K,,,,,,,Molecular Dynamics,simulation_type: multicomponent,Computational,MD
2402.04288,2402.04288,carbon dioxide,3.3,4.6,ethane:CO2 = 36:36,ZSM-22,TON-H,,,,,5.38E-10,m2/s,300,K,,,36,molecules/simulation cell,1,bar,Molecular Dynamics,system: MEC-eq,Computational,MD
10.1016_j.cplett.2008.05.003,10.1016/j.cplett.2008.05.003,tetrafluoromethane,4.7,4.1,,LTA,LTA,,,,,5.40E-10,m2/s,1300,K,,,4,molecules/α-cage,,,Molecular Dynamics,computation_type: simulated,Computational,MD
10.1016_j.jcat.2019.07.010,10.1016/j.jcat.2019.07.010,methane,3.8,4.06,,DNL-6,RHO,,,,,5.40E-10,m2/s,298,K,,,2,molecules/cavity,,,PFG NMR,,Experimental,PFG NMR
10.1002_jctb.5550,10.1002/jctb.5550,ammonium,2.86,,,NZ3,zeolite,,,,,5.40E-10,m2/s,295,K,864,mol/L,35.1,mg N-NH4/g,,,batch uptake kinetics (HPDM/SPM fitting),model: HPDM; parameter: Dp from -ln(1-X),Experimental,Uptake/Release
10.3390_catal10111342,10.3390/catal10111342,methanol,3.6,4.7,,Acidic MFI,MFI-H,31,H+,,,5.40E-10,m2/s,473,K,,,5,molecules/unit cell,,,Molecular Dynamics,,Computational,MD
10.3390_pr14030542,10.3390/pr14030542,ethane,4.0,4.7,,ZSM5-300,MFI-H,,,,,5.42E-10,m2/s,303,K,,,,,1,bar,Molecular Dynamics,relative_humidity: 60%,Computational,MD
10.1016_j.jcat.2015.10.024,10.1016/j.jcat.2015.10.024,pent-1-ene,4.5,5.8,,ITQ-39,ITN,,,,,5.50E-10,m2/s,600,K,,,16,molecules per 2×2×1 supercell,,,Molecular dynamics,direction: z,Computational,MD
10.1016_j.jcat.2015.10.024,10.1016/j.jcat.2015.10.024,1-ethyl-4-methylbenzene,6.2,5.8,,ITQ-39,ITN,,,,,5.50E-10,m2/s,600,K,,,16,molecules per 2×2×1 supercell,,,Molecular dynamics,,Computational,MD
10.1016_j.micromeso.2005.07.007,10.1016/j.micromeso.2005.07.007,water,2.65,3.4,,Li-ABW,ABW-Li,,,,,5.50E-10,m2/s,310,K,,,1,molecules per channel,,,Molecular Dynamics,,Computational,MD
10.1002_hlca.201000204,10.1002/hlca.201000204,methane,3.8,7.4,,Zeolite13X,FAU-NaX,,,,,5.50E-10,m2/s,253,K,,,,,0.00133,bar,Frequency Response (FR),,Experimental,FR
10.2516_ogst_2009065,10.2516/ogst/2009065,heptane,4.5,4.7,,silicalite-1,MFI-H,,,,,5.52E-10,m2/s,300,K,,,6.3,molecules/u.c.,,,QENS,diffusion_type: D_t,Experimental,QENS
10.1016_j.catcom.2022.106415,10.1016/j.catcom.2022.106415,methanol,3.6,4.7,,H-ZSM-5,MFI-H,191,,,,5.53E-10,m2/s,373,K,,,3,MPUC,,,Molecular Dynamics,,Computational,MD
10.1016_j.jcat.2004.07.014,10.1016/j.jcat.2004.07.014,"1,2-dimethylbenzene",6.8,4.7,,ZSM-5,MFI-H,,,,,5.54E-10,m2/s,650,K,,,0.026,molecules per SiO2,,,Molecular Dynamics,,Computational,MD
10.1016_j.ces.2009.12.044,10.1016/j.ces.2009.12.044,2-methylpropane,5,7.4,,13X,FAU-NaX,1.18,,,,5.55E-10,m2/s,373,K,,,4,molecules/unit cell,,,Molecular Dynamics,diffusion_type: self,Computational,MD
10.1016_j.ces.2026.123652,10.1016/j.ces.2026.123652,ethane,4.0,4.1,,5A,LTA-Ca,1,,,,5.56E-10,m2/s,423,K,,,49,molecules/unit cell,1,bar,Molecular Dynamics,,Computational,MD
10.1016_j.chemphys.2007.10.036,10.1016/j.chemphys.2007.10.036,pentane,4.5,4.7,,silicalite-1,MFI-H,,,,,5.60E-10,m2/s,350,K,,,4,molecules/unit cell,,,Molecular Dynamics,potential_source: ab initio fitted; component: D_x; source_table: Table 5,Computational,MD
10.1016_j.fuel.2021.122427,10.1016/j.fuel.2021.122427,ethene,3.9,4.7,,MFI,MFI,,,,,5.61E-10,m2/s,698,K,,,,,,,Molecular Dynamics,simulation_type: single,Computational,MD
10.1016_j.icheatmasstransfer.2025.109210,10.1016/j.icheatmasstransfer.2025.109210,dioxygen,3.46,4.06,,RHO,RHO,,,,,5.61E-10,m2/s,300,K,,,1,mol/unit cell,,,Equilibrium Molecular Dynamics (EMD),framework: flexible; thickness: 104.433 ?,Computational,MD
10.1016_s0376-7388(00)00671-2,10.1016/s0376-7388(00)00671-2,ethane,4,4.7,,silicalite,MFI,,,,,5.62E-10,m2/s,373,K,,,,,,,Membrane Permeation,model: Model 1,Experimental,Membrane Permeation
10.1039_c2ee23337a_SI,10.1039/c2ee23337a,ethene,3.9,4.1,,ITQ-29,LTA,,,,,5.66E-10,m2/s,323,K,,,42,molecules/unit cell,100,bar,Molecular Dynamics,,,
10.1016_j.ijheatmasstransfer.2019.05.080,10.1016/j.ijheatmasstransfer.2019.05.080,water,2.65,7.4,,Zeolite NaX/MgCl2,FAU-NaX/MgCl2,,MgCl2,12.6,wt%,5.67E-10,m2/s,303,K,,,,,0.025,bar,Fick diffusion analysis,,Computational,Other
10.1016_j.seppur.2018.04.066,10.1016/j.seppur.2018.04.066,water,2.65,3.65,,DD3R,DDR-H,,,,,5.69E-10,m2/s,368,K,,,0.44,mol/kg,,,Molecular Dynamics,,Computational,MD
10.3390_pr11102987,10.3390/pr11102987,sulfur dioxide,,7.4,,13X,FAU-NaX,,,,,5.69E-10,m2/s,323,K,,,,,,,Molecular Dynamics,,Computational,MD
10.1016_s0301-0104(03)00058-2,10.1016/s0301-0104(03)00058-2,methane,3.8,4.7,,silicalite-1,MFI-H,,,,,5.70E-10,m2/s,300,K,,,4,molecules/intersection,,,Molecular Dynamics,direction: z; parameter_set: Set A*,Computational,MD
10.3390_pr14030542,10.3390/pr14030542,propane,4.3,4.1,,HLTA,LTA-H,,,,,5.70E-10,m2/s,303,K,,,,,1,bar,Molecular Dynamics,relative_humidity: 20%,Computational,MD
10.3390_catal10111342,10.3390/catal10111342,methanol,3.6,4.7,,Acidic MFI,MFI-H,31,H+,,,5.70E-10,m2/s,423,K,,,3,molecules/unit cell,,,Molecular Dynamics,,Computational,MD
10.17035_d.2021.0126616554_SI,10.17035/d.2021.0126616554,water,2.65,4.1,,Na-A,LTA-Na,1,,,,5.70E-10,m2/s,431,K,,,120,molecules/unit cell,,,Molecular Dynamics,,Computational,MD
10.1016_j.energy.2023.127748,10.1016/j.energy.2023.127748,butene,4.5,6.6,"butene:60.1%, propene:11.3%, ethene:7.3%",Fe-beta,BEA-Fe,,Fe,,,5.72E-10,m2/s,373,K,,,,,,,Molecular Dynamics,diffusion_type: multicomponent,Computational,MD
10.1016_j.jcat.2006.05.034,10.1016/j.jcat.2006.05.034,"1,4-dimethylbenzene",5.8,5.13,,ITQ-13,ITH,,,,,5.78E-10,m2/s,650,K,,,0.022,molecules per SiO2,,,Molecular Dynamics,,Computational,MD
10.2516_ogst_2009065,10.2516/ogst/2009065,hexane,4.3,4.7,,silicalite-1,MFI-H,,,,,5.79E-10,m2/s,300,K,,,2,molecules/u.c.,,,QENS,diffusion_type: D_C,Experimental,QENS
10.1002_jctb.5550,10.1002/jctb.5550,ammonium,2.86,,,NZ2,zeolite,,,,,5.80E-10,m2/s,295,K,864,mol/L,23.9,mg N-NH4/g,,,batch uptake kinetics (HPDM/SPM fitting),model: HPDM; parameter: Dp from -ln(1-X),Experimental,Uptake/Release
10.3390_pr11102987,10.3390/pr11102987,carbon dioxide,3.3,4.1,,5A,LTA-Ca,,,,,5.83E-10,m2/s,273,K,,,,,,,Molecular Dynamics,,Computational,MD
10.3390_pr14030542,10.3390/pr14030542,ethane,4.0,4.7,,ZSM5-300,MFI-H,,,,,5.84E-10,m2/s,303,K,,,,,1,bar,Molecular Dynamics,relative_humidity: 90%,Computational,MD
10.1016_j.micromeso.2024.113388,10.1016/j.micromeso.2024.113388,methoxybenzene,6.2,7.4,,H-Y,FAU-HY,15,,,,5.91E-10,m2/s,340,K,,,11,molecules/unit cell,,,Molecular Dynamics,diffusion_model: HR_jump_diffusion,Computational,MD
10.17035_d.2019.0082440884,10.17035/d.2019.0082440884,phenol,5.85,6.6,,H-Beta,BEA-H,15,,,,5.98E-10,m2/s,443,K,,,2,molecules/unit cell,,,Molecular Dynamics,,Computational,MD
10.1016_j.fuel.2021.122427,10.1016/j.fuel.2021.122427,ethene,3.9,4.7,,MFI,MFI,,,,,5.99E-10,m2/s,498,K,,,,,,,Molecular Dynamics,simulation_type: single,Computational,MD
10.1016_s0301-0104(03)00058-2,10.1016/s0301-0104(03)00058-2,methane,3.8,4.7,,silicalite-1,MFI-H,,,,,6.00E-10,m2/s,300,K,,,4,molecules/intersection,,,Molecular Dynamics,direction: z; parameter_set: Ermoshin/Engel,Computational,MD
10.1016_j.mri.2012.02.026,10.1016/j.mri.2012.02.026,water,2.65,4.7,,silicalite-1,MFI-H,,,,,6.00E-10,m2/s,298,K,,,35,molecules/unit cell,,,PFG-NMR,sample: 1S; phase: liquid (DB) from two-site KArger model fit,Experimental,PFG NMR
10.1016_j.jmgm.2021.108048,10.1016/j.jmgm.2021.108048,ethanol,4.3,4.7,,HZSM-5 (Si/Al = 23),MFI-H,23,,,,6.00E-10,m2/s,300,K,,,8,molecules/supercell,,,Molecular Dynamics,,Computational,MD
10.1016_j.micromeso.2018.02.010,10.1016/j.micromeso.2018.02.010,water,2.65,6.5,,Na-MOR,MOR-Na,5.87,,,,6.00E-10,m2/s,300,K,,,19.7,molecules/unit cell,,,SFG NMR,diffusion_model: 3D; temperature_range: 300-380 K; note: averaged over the whole temperature range,Experimental,PFG NMR
10.2516_ogst_2009065,10.2516/ogst/2009065,heptane,4.5,4.7,,silicalite-1,MFI-H,,,,,6.00E-10,m2/s,300,K,,,1.8,molecules/u.c.,,,QENS,diffusion_type: D_t,Experimental,QENS
10.1016_j.ceja.2026.101068,10.1016/j.ceja.2026.101068,dimethyl methylphosphonate,,6.6,,BEA,BEA,,,,,6.00E-10,m2/s,298,K,,,,,,,Molecular Dynamics,range_endpoint: upper,Computational,MD
2402.04288,2402.04288,water,2.65,4.6,,ZSM-22,TON-H,,,,,6.05E-10,m2/s,300,K,,,72,molecules/simulation cell,1,bar,Molecular Dynamics,system: PW,Computational,MD
10.1039_c8cp01022f,10.1039/c8cp01022f,ammonia,2.6,4.8,,H-LEV,LEV-H,34,,,,6.07E-10,m2/s,273,K,,,,,0.8,bar,QENS,analysis_model: Volino-Dianoux confined diffusion,Experimental,QENS
2402.04288,2402.04288,ethane,4.0,4.6,ethane:H2O = 54:18,ZSM-22,TON-H,,,,,6.08E-10,m2/s,300,K,,,54,molecules/simulation cell,1,bar,Molecular Dynamics,system: MEW-major,Computational,MD
10.1021_acscatal.0c03138,10.1021/acscatal.0c03138,2-methylhexane,5.6,4.7,,ZSM-5,MFI-H,,,,,6.10E-10,m2/s,660,K,,,0,,,,Transition State Theory,,Computational,Other
10.1016_j.ceja.2026.101068,10.1016/j.ceja.2026.101068,dimethyl methylphosphonate oxide,,7.4,,FAU10,FAU-NaY,10,,,,6.10E-10,m2/s,298,K,,,,,,,Molecular Dynamics,,Computational,MD
2402.04288,2402.04288,ethane,4.0,4.6,ethane:H2O = 36:36,ZSM-22,TON-H,,,,,6.14E-10,m2/s,300,K,,,36,molecules/simulation cell,1,bar,Molecular Dynamics,system: MEW-eq,Computational,MD
10.1016_j.fuel.2021.122427,10.1016/j.fuel.2021.122427,ethene,3.9,7,,CON,CON,,,,,6.15E-10,m2/s,298,K,,,,,,,Molecular Dynamics,simulation_type: single,Computational,MD
10.1016_j.micromeso.2024.113388,10.1016/j.micromeso.2024.113388,methoxybenzene,6.2,7.4,,H-Y,FAU-HY,15,,,,6.17E-10,m2/s,370,K,,,11,molecules/unit cell,,,Molecular Dynamics,diffusion_model: VD_confined_diffusion,Computational,MD
2402.04288,2402.04288,carbon dioxide,3.3,4.6,ethane:CO2 = 18:54,ZSM-22,TON-H,,,,,6.17E-10,m2/s,300,K,,,54,molecules/simulation cell,1,bar,Molecular Dynamics,system: MEC-minor,Computational,MD
10.3390_catal10111342,10.3390/catal10111342,methanol,3.6,4.7,,All-Silica MFI,MFI,,,,,6.20E-10,m2/s,423,K,,,5,molecules/unit cell,,,Molecular Dynamics,,Computational,MD
10.1016_j.micromeso.2021.110903,10.1016/j.micromeso.2021.110903,water,2.65,7.4,,"Na-Y(5,SII)",FAU-NaY,5,,,,6.21E-10,m2/s,360,K,,,120,molecules/unit cell,,,Molecular Dynamics,Hg2+: absent,Computational,MD
10.1016_j.micromeso.2022.112391,10.1016/j.micromeso.2022.112391,water,2.65,4.7,,H-ZSM-5,MFI-H,Siliceous,H+,,,6.21E-10,m2/s,360,K,,,2.8,wt%,,,Molecular Dynamics (Einstein relation),analysis: Einstein relation,Computational,MD
10.1016_j.memsci.2012.02.056,10.1016/j.memsci.2012.02.056,nitrogen,3.64,3.65,,DD3R,DDR-H,,,,,6.23E-10,m2/s,273,K,,,,,,,Molecular Dynamics,framework: rigid; diffusion_type: self,Computational,MD
10.3390_pr11102987,10.3390/pr11102987,nitrogen,3.64,7.4,,13X,FAU-NaX,,,,,6.25E-10,m2/s,253,K,,,,,,,Molecular Dynamics,,Computational,MD
10.1016_j.micromeso.2021.110903,10.1016/j.micromeso.2021.110903,water,2.65,7.4,,"Na-Y(5,SJ)",FAU-NaY,5,,,,6.28E-10,m2/s,360,K,,,120,molecules/unit cell,,,Molecular Dynamics,Hg2+: absent,Computational,MD
10.17035_d.2019.0082440884,10.17035/d.2019.0082440884,phenol,5.85,6.6,,H-Beta,BEA-H,15,,,,6.29E-10,m2/s,443,K,,,1,molecules/unit cell,,,Molecular Dynamics,,Computational,MD
10.1016_j.jcat.2015.10.024,10.1016/j.jcat.2015.10.024,pent-1-ene,4.5,5.8,,ITQ-39,ITN,,,,,6.30E-10,m2/s,600,K,,,16,molecules per 2×2×1 supercell,,,Molecular dynamics,direction: y,Computational,MD
10.1016_j.ces.2024.120183_SI,10.1016/j.ces.2024.120183,dimethylbenzene,,4.7,,Meso-Z5,MFI-H,14.09,,,,6.30E-10,m2/s,673,K,,,,,,,Molecular Dynamics,source_table: Table S5,Computational,MD
10.1016_j.supflu.2016.01.003,10.1016/j.supflu.2016.01.003,carbon dioxide,3.3,7.4,,NaX,FAU-NaX,1,,,,6.31E-10,m2/s,298,K,,,34,molecules/unit cell,1,bar,Molecular Dynamics,,Computational,MD
10.1039_c2ee23337a_SI,10.1039/c2ee23337a,ethene,3.9,4.1,,ITQ-29,LTA,,,,,6.39E-10,m2/s,373,K,,,42,molecules/unit cell,100,bar,Molecular Dynamics,,,
10.2516_ogst_2009065,10.2516/ogst/2009065,heptane,4.5,4.7,,silicalite-1,MFI-H,,,,,6.40E-10,m2/s,300,K,,,0.9,molecules/u.c.,,,QENS,diffusion_type: D_t,Experimental,QENS
10.1016_j.ceja.2026.101068,10.1016/j.ceja.2026.101068,trimethyl phosphate,,7.4,,FAU10,FAU-NaY,10,,,,6.40E-10,m2/s,298,K,,,,,,,Molecular Dynamics,,Computational,MD
10.1016_j.energy.2023.127748,10.1016/j.energy.2023.127748,butene,4.5,6.6,,Fe-beta,BEA-Fe,,Fe,,,6.41E-10,m2/s,373,K,,,,,,,Molecular Dynamics,diffusion_type: single-component,Computational,MD
10.1016_j.catcom.2022.106415,10.1016/j.catcom.2022.106415,methanol,3.6,4.7,,H-ZSM-5,MFI-H,95,,,,6.42E-10,m2/s,373,K,,,3,MPUC,,,Molecular Dynamics,,Computational,MD
10.1016_j.fuel.2021.122427,10.1016/j.fuel.2021.122427,propane,4.3,4.7,,MFI,MFI,,,,,6.45E-10,m2/s,298,K,,,,,,,Molecular Dynamics,simulation_type: multicomponent,Computational,MD
10.1016_j.micromeso.2014.09.009,10.1016/j.micromeso.2014.09.009,water,2.65,4.1,,LTA-4A,LTA-4A,1,,,,6.49E-10,m2/s,503,K,,,224,molecules/unit cell,,,Molecular Dynamics,charge_scale: 25%,Computational,MD
10.1016_j.micromeso.2013.08.004,10.1016/j.micromeso.2013.08.004,carbon dioxide,3.3,3.65,,ZSM-58 (DDR),DDR-H,,,,,6.50E-10,m2/s,298,K,,,1.2,mmol/g,,,PFG NMR,observation_time: 10 ms,Experimental,PFG NMR
10.1002_chem.201604009,10.1002/chem.201604009,nitrogen,3.64,4.3,,SIV,SIV,,,,,6.50E-10,m2/s,298,K,,,,,,,Molecular Dynamics,,Computational,MD
2402.04288,2402.04288,carbon dioxide,3.3,4.6,ethane:CO2 = 54:18,ZSM-22,TON-H,,,,,6.58E-10,m2/s,300,K,,,18,molecules/simulation cell,1,bar,Molecular Dynamics,system: MEC-major,Computational,MD
10.2516_ogst_2009065,10.2516/ogst/2009065,heptane,4.5,4.7,,silicalite-1,MFI-H,,,,,6.60E-10,m2/s,300,K,,,2.7,molecules/u.c.,,,QENS,diffusion_type: D_t,Experimental,QENS
10.1016_j.micromeso.2023.112854,10.1016/j.micromeso.2023.112854,phenol,5.85,6.6,,Na-BEA,BEA-Na,25,Na+,,,6.62E-10,m2/s,298,K,,,10,molecules/unit cell,,,Molecular Dynamics,,Computational,MD
10.1039_c8cp01022f,10.1039/c8cp01022f,ammonia,2.6,4.8,,H-LEV,LEV-H,34,,,,6.63E-10,m2/s,273,K,,,,,0.8,bar,QENS,analysis_model: Chudley-Elliott jump diffusion,Experimental,QENS
10.3390_pr14030542,10.3390/pr14030542,propane,4.3,6.6,,BETA-25,BEA-H,,,,,6.66E-10,m2/s,303,K,,,,,1,bar,Molecular Dynamics,relative_humidity: 90%,Computational,MD
10.1016_s0301-0104(03)00058-2,10.1016/s0301-0104(03)00058-2,methane,3.8,4.7,,silicalite-1,MFI-H,,,,,6.70E-10,m2/s,300,K,,,4,molecules/intersection,,,Molecular Dynamics,direction: z; parameter_set: SA MM2,Computational,MD
10.1016_s0301-0104(03)00058-2,10.1016/s0301-0104(03)00058-2,methane,3.8,4.7,,silicalite-1,MFI-H,,,,,6.70E-10,m2/s,300,K,,,4,molecules/intersection,,,Molecular Dynamics,direction: z; parameter_set: Set B*,Computational,MD
10.1016_j.jmgm.2022.108188,10.1016/j.jmgm.2022.108188,"1,3,5-trimethylbenzene",7.5,6.6,,zeolite-β,BEA,,,,,6.70E-10,m2/s,400,K,,,1,molecule/channel,,,Molecular Dynamics,,Computational,MD
10.1016_j.ijggc.2013.09.013,10.1016/j.ijggc.2013.09.013,"carbon dioxide, dinitrogen",,4.6,equimolar,TON,TON,,,,,6.70E-10,m2/s,300,K,,,,,,,Molecular Dynamics,type: self-diffusion coefficient; box: 1,Computational,MD
10.3390_pr14030542,10.3390/pr14030542,carbon dioxide,3.3,4.1,,HLTA,LTA-H,,,,,6.72E-10,m2/s,303,K,,,,,1,bar,Molecular Dynamics,relative_humidity: 20%,Computational,MD
10.1016_j.fuel.2021.122427,10.1016/j.fuel.2021.122427,ethene,3.9,4.7,,MFI,MFI,,,,,6.75E-10,m2/s,298,K,,,,,,,Molecular Dynamics,simulation_type: multicomponent,Computational,MD
10.1016_j.micromeso.2022.111910,10.1016/j.micromeso.2022.111910,"1,4-dimethylbenzene",5.8,4.7,,HZSM-5,MFI-H,23,,,,6.76E-10,m2/s,800,K,,,4,molecules/unit cell,,,Molecular Dynamics,,Computational,MD
10.3390_pr11102987,10.3390/pr11102987,nitrogen monoxide,3.17,7.4,,13X,FAU-NaX,,,,,6.77E-10,m2/s,303,K,,,,,,,Molecular Dynamics,,Computational,MD
10.1016_j.ces.2009.12.044,10.1016/j.ces.2009.12.044,propane,4.3,7.4,,13X,FAU-NaX,1.18,,,,6.90E-10,m2/s,303,K,,,16,molecules/unit cell,,,Molecular Dynamics,diffusion_type: self,Computational,MD
10.1002_app.28228,10.1002/app.28228,propan-2-ol,4.7,7.4,,M-2,FAU-NaY,1.3,,,,6.90E-10,m2/s,303,K,80,mol/L,,,1,bar,membrane permeation (pervaporation),,Experimental,Membrane Permeation
10.2516_ogst_2009065,10.2516/ogst/2009065,hexane,4.3,4.7,,silicalite-1,MFI-H,,,,,6.90E-10,m2/s,300,K,,,1,molecules/u.c.,,,QENS,diffusion_type: D_C,Experimental,QENS
10.1039_d3va00078h,10.1039/d3va00078h,trichlorosilane,,7.42,,AFI,AFI,,,,,6.90E-10,m2/s,,K,,,1,molecules/cell,,,Molecular Dynamics,statistic: minimum,Computational,MD
10.3390_pr14030542,10.3390/pr14030542,carbon dioxide,3.3,7.4,,HFAU,FAU-H,,,,,6.91E-10,m2/s,303,K,,,,,1,bar,Molecular Dynamics,relative_humidity: 90%,Computational,MD
10.1016_j.catcom.2022.106415,10.1016/j.catcom.2022.106415,methanol,3.6,4.7,,H-ZSM-5,MFI-H,47,,,,6.93E-10,m2/s,423,K,,,3,MPUC,,,Molecular Dynamics,,Computational,MD
10.1016_j.fuel.2021.122427,10.1016/j.fuel.2021.122427,propane,4.3,7,,CON,CON,,,,,6.94E-10,m2/s,498,K,,,,,,,Molecular Dynamics,simulation_type: multicomponent,Computational,MD
10.1016_j.chemphys.2007.10.036,10.1016/j.chemphys.2007.10.036,pentane,4.5,4.7,,silicalite-1,MFI-H,,,,,6.98E-10,m2/s,,K,,,8,molecules/unit cell,,,Molecular Dynamics,parameter_set: free; source_table: Table 3,Computational,MD
10.1016_j.jcat.2015.10.024,10.1016/j.jcat.2015.10.024,pent-1-ene,4.5,5.8,,ITQ-39,ITN,,,,,7.00E-10,m2/s,300,K,,,16,molecules per 2×2×1 supercell,,,Molecular dynamics,direction: x,Computational,MD
10.1016_j.ceja.2026.101068,10.1016/j.ceja.2026.101068,trimethylphosphine oxide,,7.4,,FAU10,FAU-NaY,10,,,,7.00E-10,m2/s,298,K,,,,,,,Molecular Dynamics,,Computational,MD
10.1016_j.catcom.2022.106415,10.1016/j.catcom.2022.106415,methanol,3.6,4.7,,Siliceous ZSM-5,MFI-H,,,,,7.03E-10,m2/s,373,K,,,3,MPUC,,,Molecular Dynamics,,Computational,MD
10.1016_j.cej.2022.136108,10.1016/j.cej.2022.136108,"(e)-1,2-dichloroethene",4.5,7.4,,NaY,FAU-NaY,,,,,7.05E-10,m2/s,343,K,,,,,1,bar,Inverse gas chromatography,RH: 50%,Experimental,Column Dynamics
10.3390_pr11102987,10.3390/pr11102987,nitrogen,3.64,7.4,,13X,FAU-NaX,,,,,7.07E-10,m2/s,313,K,,,,,,,Molecular Dynamics,,Computational,MD
10.1016_j.chemphys.2007.10.036,10.1016/j.chemphys.2007.10.036,pentane,4.5,4.7,,silicalite-1,MFI-H,,,,,7.10E-10,m2/s,200,K,,,4,molecules/unit cell,,,Molecular Dynamics,potential_source: ab initio fitted; component: D_y; source_table: Table 5,Computational,MD
10.1016_j.micromeso.2023.112442,10.1016/j.micromeso.2023.112442,nitrogen,3.64,4.06,,Li-RHO,RHO-Li,4.05,Li+,56.37,%,7.13E-10,m2/s,298,K,,,,,,,Volumetric uptake kinetics (LDF),,Experimental,Uptake/Release
10.1016_s0376-7388(00)00671-2,10.1016/s0376-7388(00)00671-2,ethane,4,4.7,,silicalite,MFI,,,,,7.15E-10,m2/s,373,K,,,,,,,Membrane Permeation,model: Model 2,Experimental,Membrane Permeation
2402.04288,2402.04288,ethane,4.0,4.6,ethane:CO2 = 18:54,ZSM-22,TON-H,,,,,7.16E-10,m2/s,300,K,,,18,molecules/simulation cell,1,bar,Molecular Dynamics,system: MEC-minor,Computational,MD
10.1016_j.cej.2022.136108,10.1016/j.cej.2022.136108,"(e)-1,2-dichloroethene",4.5,7.4,,NaY@meso-SiO2-0.8,FAU-NaY,,,,,7.18E-10,m2/s,343,K,,,,,1,bar,Inverse gas chromatography,RH: 50%,Experimental,Column Dynamics
10.1016_j.fuel.2021.122427,10.1016/j.fuel.2021.122427,ethene,3.9,6.5,,MOR,MOR,,,,,7.22E-10,m2/s,298,K,,,,,,,Molecular Dynamics,simulation_type: multicomponent,Computational,MD
10.1016_j.ces.2026.123652,10.1016/j.ces.2026.123652,ethane,4.0,4.1,,5A,LTA-Ca,1,,,,7.22E-10,m2/s,473,K,,,49,molecules/unit cell,1,bar,Molecular Dynamics,,Computational,MD
10.1016_j.fuel.2024.131287,10.1016/j.fuel.2024.131287,octane,4.9,7.4,,NaY,FAU-NaY,2.4,,,,7.24E-10,m2/s,313,K,,,18,molecules/UC,,,Molecular Dynamics,adsorption_mode: single-component,Computational,MD
10.3390_pr14030542,10.3390/pr14030542,methane,3.8,3.8,,NaCHA,CHA-Na,,,,,7.25E-10,m2/s,303,K,,,,,1,bar,Molecular Dynamics,relative_humidity: 0%,Computational,MD
10.1016_s1387-1811(99)00227-9,10.1016/s1387-1811(99)00227-9,methane,3.8,4.7,,silicalite-1,MFI-H,,,,,7.30E-10,m2/s,298,K,,,,,,,Membrane permeation,,Experimental,Membrane Permeation
10.1016_j.micromeso.2014.09.009,10.1016/j.micromeso.2014.09.009,water,2.65,4.1,,LTA-4A,LTA-4A,1,,,,7.32E-10,m2/s,503,K,,,224,molecules/unit cell,,,Molecular Dynamics,,Computational,MD
10.1021_acs.jpcc.5b06010_SI,10.1021/acs.jpcc.5b06010,pentadecafluorooctanoic acid,8.0,,,MSE,MSE,,,,,7.32E-10,m2/s,298,K,,,,,,,Molecular Dynamics,,Computational,MD
10.3390_pr11102987,10.3390/pr11102987,nitrogen monoxide,3.17,7.4,,13X,FAU-NaX,,,,,7.33E-10,m2/s,263,K,,,,,,,Molecular Dynamics,,Computational,MD
10.3390_pr14030542,10.3390/pr14030542,methane,3.8,6.6,,BETA-25,BEA-H,,,,,7.37E-10,m2/s,303,K,,,,,1,bar,Molecular Dynamics,relative_humidity: 90%,Computational,MD
10.3390_pr14030542,10.3390/pr14030542,ethane,4.0,4.1,,HLTA,LTA-H,,,,,7.38E-10,m2/s,303,K,,,,,1,bar,Molecular Dynamics,relative_humidity: 20%,Computational,MD
10.1016_j.micromeso.2013.08.004,10.1016/j.micromeso.2013.08.004,carbon dioxide,3.3,3.65,,ZSM-58 (DDR),DDR-H,,,,,7.40E-10,m2/s,298,K,,,1.2,mmol/g,,,PFG NMR,observation_time: average over 2.5-40 ms,Experimental,PFG NMR
10.1039_c2ee23337a_SI,10.1039/c2ee23337a,ethene,3.9,4.1,,ITQ-29,LTA,,,,,7.40E-10,m2/s,423,K,,,42,molecules/unit cell,100,bar,Molecular Dynamics,,,
10.1016_j.micromeso.2015.10.041,10.1016/j.micromeso.2015.10.041,water,2.65,7.4,,zeolite 13X,FAU-NaX,,,,,7.43E-10,m2/s,308,K,,,,,,,volumetric uptake method,desorption_temperature: 90 °C; initial_adsorptive_pressure_range: 900–5000 Pa; range_extremum: minimum,Experimental,Uptake/Release
10.1016_j.micromeso.2015.10.041,10.1016/j.micromeso.2015.10.041,water,2.65,7.4,,zeolite 13X,FAU-NaX,,,,,7.43E-10,m2/s,308,K,,,,,,,volumetric uptake method,desorption_temperature: 120 °C; initial_adsorptive_pressure_range: 500–5000 Pa; range_extremum: minimum,Experimental,Uptake/Release
2402.04288,2402.04288,ethane,4.0,4.6,,ZSM-22,TON-H,,,,,7.47E-10,m2/s,300,K,,,72,molecules/simulation cell,1,bar,Molecular Dynamics,system: PE,Computational,MD
10.1016_j.micromeso.2024.113388,10.1016/j.micromeso.2024.113388,methoxybenzene,6.2,7.4,,H-Y,FAU-HY,15,,,,7.49E-10,m2/s,370,K,,,11,molecules/unit cell,,,Molecular Dynamics,diffusion_model: HR_jump_diffusion,Computational,MD
10.1016_j.fuel.2021.122427,10.1016/j.fuel.2021.122427,benzene,5.35,6.5,,MOR,MOR,,,,,7.50E-10,m2/s,498,K,,,,,,,Molecular Dynamics,simulation_type: single,Computational,MD
10.1016_j.fuel.2025.135562,10.1016/j.fuel.2025.135562,but-1-ene,4.5,6.6,,T7-BEA,BEA-H,15,,,,7.50E-10,m2/s,353,K,,,,,,,Molecular Dynamics,,Computational,MD
10.3390_pr14030542,10.3390/pr14030542,methane,3.8,3.8,,CaCHA,CHA-Ca,,,,,7.50E-10,m2/s,303,K,,,,,1,bar,Molecular Dynamics,relative_humidity: 0%,Computational,MD
10.1016_j.chemphys.2007.10.036,10.1016/j.chemphys.2007.10.036,pentane,4.5,4.7,,silicalite-1,MFI-H,,,,,7.51E-10,m2/s,,K,,,4,molecules/unit cell,,,Molecular Dynamics,parameter_set: free; source_table: Table 3,Computational,MD
10.1016_j.micromeso.2022.111910,10.1016/j.micromeso.2022.111910,"1,4-dimethylbenzene",5.8,4.7,,HZSM-5,MFI-H,23,,,,7.51E-10,m2/s,800,K,,,2,molecules/unit cell,,,Molecular Dynamics,,Computational,MD
10.1016_j.energy.2025.137012,10.1016/j.energy.2025.137012,ethene,3.9,6.6,1:1:1:1:1,Fe2+-BEA,BEA-Fe2+,15,Fe2+,,,7.52E-10,m2/s,598,K,,,6,molecules/simulation cell,,,Molecular Dynamics,diffusion_system: multi-component,Computational,MD
10.2516_ogst_2009065,10.2516/ogst/2009065,heptane,4.5,4.7,,silicalite-1,MFI-H,,,,,7.54E-10,m2/s,300,K,,,4.5,molecules/u.c.,,,QENS,diffusion_type: D_t,Experimental,QENS
10.2516_ogst_2009065,10.2516/ogst/2009065,heptane,4.5,4.7,,silicalite-1,MFI-H,,,,,7.54E-10,m2/s,300,K,,,5.4,molecules/u.c.,,,QENS,diffusion_type: D_t,Experimental,QENS
10.1016_j.chemphys.2007.10.036,10.1016/j.chemphys.2007.10.036,pentane,4.5,4.7,,silicalite-1,MFI-H,,,,,7.60E-10,m2/s,200,K,,,0.5,molecules/unit cell,,,Molecular Dynamics,potential_source: ab initio fitted; component: D_y; source_table: Table 4,Computational,MD
10.1016_j.chemphys.2007.10.036,10.1016/j.chemphys.2007.10.036,pentane,4.5,4.7,,silicalite-1,MFI-H,,,,,7.60E-10,m2/s,200,K,,,0.5,molecules/unit cell,,,Molecular Dynamics,potential_source: ab initio fitted; component: D_y; source_table: Table 5,Computational,MD
10.1016_j.micromeso.2007.04.036,10.1016/j.micromeso.2007.04.036,argon,3.4,3.65,,DDR,DDR,,,,,7.60E-10,m2/s,,K,,,,,,,Molecular Dynamics,,Computational,MD
10.3390_pr14030542,10.3390/pr14030542,carbon dioxide,3.3,7.4,,NaFAU,FAU-Na,,,,,7.63E-10,m2/s,303,K,,,,,1,bar,Molecular Dynamics,relative_humidity: 20%,Computational,MD
10.1016_j.micromeso.2019.05.060,10.1016/j.micromeso.2019.05.060,"2,2-dimethylbutane",6.2,6.6,,BEA,BEA,,,,,7.70E-10,m2/s,273,K,,,1,molecules/unit cell,,,Molecular Dynamics,sample_type: powder; direction: z; framework: rigid,Computational,MD
10.1016_j.micromeso.2024.113388,10.1016/j.micromeso.2024.113388,2-methoxyphenol,6.2,7.4,,H-Y,FAU-HY,15,,,,7.72E-10,m2/s,370,K,,,9,molecules/unit cell,,,Molecular Dynamics,diffusion_model: HR_jump_diffusion,Computational,MD
10.1016_j.mcat.2022.112421,10.1016/j.mcat.2022.112421,ammonia,2.6,4.7,,Cu-ZSM5,MFI-Cu,,Cu+,,,7.72E-10,m2/s,673,K,,,2,molecules/unit cell,1.01325,bar,Molecular Dynamics,,Computational,MD
