Repository: leipeng66666/diffagent

# 表格数据可视化问答AI Agent

一个专门针对表格数据的智能可视化问答系统，能够理解自然语言查询，自动分析数据，并生成专业的可视化图表。

## 🌟 核心特性

### 智能语义解析
- **实体识别**: 自动识别查询中的关键实体（如"二氧化碳"、"温度"等）
- **条件提取**: 智能解析查询条件（如"大于100"、"包含CO2"等）
- **意图识别**: 理解用户的分析意图（趋势分析、对比分析、分布分析等）
- **单位识别**: 智能识别和转换各种单位（温度、压力、浓度等）⭐

### 同义词映射系统
- **智能列匹配**: 将自然语言实体映射到表格列名
- **多语言支持**: 支持中英文同义词映射
- **自定义扩展**: 支持添加领域特定的同义词

### 混合RAG策略
- **关键词检索**: 基于TF-IDF的精确匹配
- **向量检索**: 基于语义相似度的深度匹配
- **混合融合**: 结合两种检索策略获得最佳结果

### 专业可视化
- **自动图表推荐**: 根据数据特征和查询需求推荐合适的图表类型
- **多种图表类型**: 支持直方图、散点图、柱状图、饼图、热力图等
- **交互式图表**: 支持Plotly交互式可视化

File: data/consolidated_cleand.csv (part 16 of 26)
filename,doi,guest_molecule,KD_A,PLD_A,guest_composition,zeolite_name,std_zeolite_name,si_al_ratio,modified_ion,loading_value,loading_unit,diffusion_coefficient_value,diffusion_coefficient_unit,temperature_value,temperature_unit,concentration_value,concentration_unit,adsorption_loading_value,adsorption_loading_unit,pressure_value,pressure_unit,experimental_method,distinguishing_variable,method_type,method_category
10.1016_j.ces.2009.12.044,10.1016/j.ces.2009.12.044,propene,4.5,7.4,,13X,FAU-NaX,1.18,,,,7.80E-10,m2/s,303,K,,,16,molecules/unit cell,,,Molecular Dynamics,diffusion_type: self,Computational,MD
10.1016_j.chemphys.2007.10.036,10.1016/j.chemphys.2007.10.036,pentane,4.5,4.7,,silicalite-1,MFI-H,,,,,7.80E-10,m2/s,350,K,,,4,molecules/unit cell,,,Molecular Dynamics,potential_source: ab initio fitted; component: D_s; source_table: Table 5,Computational,MD
10.1016_j.apenergy.2004.07.010,10.1016/j.apenergy.2004.07.010,carbon dioxide,3.3,7.4,,13X,FAU-NaX,,,,,7.80E-10,m2/s,303,K,,,,,,,volumetric sorption rate method (inverse analysis of uptake curves),number_of_particles: 40,Experimental,Uptake/Release
10.1016_j.apenergy.2004.07.010,10.1016/j.apenergy.2004.07.010,carbon dioxide,3.3,7.4,,13X,FAU-NaX,,,,,7.80E-10,m2/s,,K,,,,,,,volumetric sorption rate method (inverse analysis of uptake curves),note: overall minimum of effective surface self-diffusion coefficients from conclusion,Experimental,Uptake/Release
10.1016_j.apenergy.2004.07.010,10.1016/j.apenergy.2004.07.010,carbon dioxide,3.3,7.4,,13X,FAU-NaX,,,,,7.80E-10,m2/s,,K,,,,,,,volumetric sorption rate method (inverse analysis of uptake curves),note: overall minimum of effective surface self-diffusion coefficients from conclusion; duplicate of another entry,Experimental,Uptake/Release
10.1007_s11244-021-01450-z,10.1007/s11244-021-01450-z,methanol,3.6,4.7,,H-ZSM-5,MFI-H,25,,,,7.80E-10,m2/s,,K,,,30,molecules/unit cell,,,QENS,model: Volino-Dianoux,Experimental,QENS
10.1016_j.jcat.2015.10.024,10.1016/j.jcat.2015.10.024,1-ethyl-4-methylbenzene,6.2,5.8,,ITQ-39,ITN,,,,,7.90E-10,m2/s,900,K,,,16,molecules per 2×2×1 supercell,,,Molecular dynamics,direction: y,Computational,MD
10.1016_s0926-860x(02)00066-2,10.1016/s0926-860x(02)00066-2,water,2.65,4.7,,silicalite-1,MFI-H,,,,,7.90E-10,m2/s,298,K,,,24,mg/g,,,Molecular Dynamics,direction: z,Computational,MD
10.1016_j.seppur.2021.119529,10.1016/j.seppur.2021.119529,argon,3.4,4.1,,flexible LTA,LTA,,,,,7.90E-10,m2/s,300,K,,,1,mol/unit cell,,,Equilibrium Molecular Dynamics (EMD),flexibility: flexible; length: 95.4 A,Computational,MD
10.1016_j.micromeso.2022.112393,10.1016/j.micromeso.2022.112393,oxonium,2.65,4.7,,hierarchical H-ZSM-5,MFI-H,23,,,,7.92E-10,m2/s,373,K,,,50,molecules/supercell,,,Molecular Dynamics,environment: aqueous acid with H2O and reactant (benzaldehyde or 2-butanone); co-present species: H2O and reactant,Computational,MD
10.1016_j.micromeso.2014.09.009,10.1016/j.micromeso.2014.09.009,water,2.65,4.1,,LTA-4A,LTA-4A,1,,,,7.96E-10,m2/s,503,K,,,224,molecules/unit cell,,,Molecular Dynamics,charge_scale: 50%,Computational,MD
10.1016_j.micromeso.2022.112391,10.1016/j.micromeso.2022.112391,water,2.65,4.7,,H-ZSM-5,MFI-H,Siliceous,H+,,,8.00E-10,m2/s,300,K,,,2.8,wt%,,,Molecular Dynamics (simulated QENS),analysis: simulated QENS (SS model),Computational,MD
10.1016_j.comptc.2023.114272,10.1016/j.comptc.2023.114272,carbon dioxide,3.3,4.7,,MFI,MFI,,,,,8.00E-10,m2/s,293,K,,,16,molecules/unit cell,,,Molecular Dynamics,,Computational,MD
10.2516_ogst_2009065,10.2516/ogst/2009065,hexane,4.3,4.7,,silicalite-1,MFI-H,,,,,8.00E-10,m2/s,300,K,,,0,molecules/u.c.,,,QENS,diffusion_type: D_self; condition: infinite dilution,Experimental,QENS
10.1016_j.mtcomm.2026.115822,10.1016/j.mtcomm.2026.115822,argon,3.4,3.65,,DDR (all-silica) zeolite,DDR,,,,,8.00E-10,m2/s,300,K,,,,,,,Molecular Dynamics,,Computational,MD
10.1016_j.energy.2023.127748,10.1016/j.energy.2023.127748,propene,4.5,6.6,"butene:60.1%, propene:11.3%, ethene:7.3%",Fe-beta,BEA-Fe,,Fe,,,8.01E-10,m2/s,373,K,,,,,,,Molecular Dynamics,diffusion_type: multicomponent,Computational,MD
10.1016_j.ijheatmasstransfer.2019.05.080,10.1016/j.ijheatmasstransfer.2019.05.080,water,2.65,7.4,,Zeolite NaX,FAU-NaX,,,,,8.03E-10,m2/s,,K,,,,,,,Fick diffusion analysis,range_bound: lower; parameter: D_e,Computational,Other
10.1039_c2ee23337a_SI,10.1039/c2ee23337a,ethene,3.9,4.1,,ITQ-29,LTA,,,,,8.03E-10,m2/s,473,K,,,42,molecules/unit cell,100,bar,Molecular Dynamics,,,
10.1016_j.fuel.2021.122427,10.1016/j.fuel.2021.122427,benzene,5.35,6.5,,MOR,MOR,,,,,8.04E-10,m2/s,698,K,,,,,,,Molecular Dynamics,simulation_type: single,Computational,MD
10.1016_j.memsci.2018.12.021,10.1016/j.memsci.2018.12.021,air,3.69,3.8,79% N2/21% O2,SAPO-34,CHA,,,,,8.04E-10,m2/s,298,K,,,,,1.38,bar,Membrane permeation (Fick's law),membrane_id: M1,Experimental,Membrane Permeation
10.17035_d.2019.0082440884,10.17035/d.2019.0082440884,phenol,5.85,6.6,,all-silica Beta,BEA,,,,,8.04E-10,m2/s,393,K,,,4,molecules/unit cell,,,Molecular Dynamics,,Computational,MD
2402.04288,2402.04288,ethane,4.0,4.6,ethane:CO2 = 54:18,ZSM-22,TON-H,,,,,8.06E-10,m2/s,300,K,,,54,molecules/simulation cell,1,bar,Molecular Dynamics,system: MEC-major,Computational,MD
10.1039_c8cp01022f,10.1039/c8cp01022f,ammonia,2.6,4.8,,H-LEV,LEV-H,34,,,,8.10E-10,m2/s,323,K,,,,,0.8,bar,QENS,analysis_model: Volino-Dianoux confined diffusion,Experimental,QENS
10.1016_j.apenergy.2004.07.010,10.1016/j.apenergy.2004.07.010,carbon dioxide,3.3,7.4,,13X,FAU-NaX,,,,,8.12E-10,m2/s,303,K,,,,,,,volumetric sorption rate method (inverse analysis of uptake curves),number_of_particles: 45,Experimental,Uptake/Release
10.1016_j.cej.2022.136108,10.1016/j.cej.2022.136108,"(e)-1,2-dichloroethene",4.5,7.4,,NaY@meso-SiO2-1.2,FAU-NaY,,,,,8.12E-10,m2/s,343,K,,,,,1,bar,Inverse gas chromatography,RH: 0%,Experimental,Column Dynamics
10.3390_pr14030542,10.3390/pr14030542,methane,3.8,7.4,,CaFAU,FAU-Ca,,,,,8.17E-10,m2/s,303,K,,,,,1,bar,Molecular Dynamics,relative_humidity: 90%,Computational,MD
10.3390_pr11102987,10.3390/pr11102987,carbon dioxide,3.3,4.1,,5A,LTA-Ca,,,,,8.18E-10,m2/s,283,K,,,,,,,Molecular Dynamics,,Computational,MD
10.1007_s11244-021-01450-z,10.1007/s11244-021-01450-z,methanol,3.6,4.7,,H-ZSM-5,MFI-H,25,,,,8.20E-10,m2/s,348,K,,,30,molecules/unit cell,,,QENS,model: Volino-Dianoux,Experimental,QENS
2402.04288,2402.04288,ethane,4.0,4.6,ethane:CO2 = 36:36,ZSM-22,TON-H,,,,,8.20E-10,m2/s,300,K,,,36,molecules/simulation cell,1,bar,Molecular Dynamics,system: MEC-eq,Computational,MD
10.1016_j.partic.2026.06.041,10.1016/j.partic.2026.06.041,octatrienal,,6.6,,Zr-BEA,BEA-Zr,,Zr,,,8.22E-10,m2/s,433,K,,,,,1,bar,CFD simulation,,Computational,Other
10.1016_j.ces.2026.123652,10.1016/j.ces.2026.123652,methane,3.8,4.1,,ITQ-29,LTA,,,,,8.23E-10,m2/s,298,K,,,21,molecules/unit cell,1,bar,Molecular Dynamics,,Computational,MD
10.1039_c2ee23337a_SI,10.1039/c2ee23337a,methane,3.8,4.1,,ITQ-29,LTA,,,,,8.23E-10,m2/s,298,K,,,21,molecules/unit cell,100,bar,Molecular Dynamics,,,
10.1039_d0cy00670,10.1039/d0cy00670,methanol,3.6,4.7,,H-ZSM-5(135),MFI-H,135,,,,8.29E-10,m2/s,293,K,,,13.5,wt%,,,QENS,,Experimental,QENS
10.1016_j.jcat.2004.07.014,10.1016/j.jcat.2004.07.014,"1,4-dimethylbenzene",5.8,5.07,,NU-87,NES,,,,,8.30E-10,m2/s,650,K,,,0.017,molecules per SiO2,,,Molecular Dynamics,,Computational,MD
10.1016_j.jmgm.2021.108048,10.1016/j.jmgm.2021.108048,methanol,3.6,4.7,"80% methanol, 20% ethanol",HZSM-5 (Si/Al=23),MFI-H,23,,,,8.30E-10,m2/s,300,K,,,,,,,Molecular Dynamics,,Computational,MD
10.1016_j.jmgm.2022.108188,10.1016/j.jmgm.2022.108188,"1,3,5-trimethylbenzene",7.5,6.6,,zeolite-β,BEA,,,,,8.30E-10,m2/s,450,K,,,1,molecule/channel,,,Molecular Dynamics,,Computational,MD
10.1016_j.ces.2024.120183_SI,10.1016/j.ces.2024.120183,Benzene,5.35,4.7,,Meso-Z5,MFI-H,14.09,,,,8.30E-10,m2/s,673,K,,,,,,,Molecular Dynamics,source_table: Table S5,Computational,MD
10.1016_j.fuel.2021.122427,10.1016/j.fuel.2021.122427,propene,4.5,6.5,,MOR,MOR,,,,,8.38E-10,m2/s,298,K,,,,,,,Molecular Dynamics,simulation_type: multicomponent,Computational,MD
10.1002_aic.690420507,10.1002/aic.690420507,sodium(1+),,,"0.2N Na+, 0.07N Sr++, 0.02N Ca++",zeolite,zeolite,,,,,8.39E-10,m2/s,353,K,0.2,mol/L,,,,,Column breakthrough fitting,model: single-diffusion pore,Experimental,Column Dynamics
10.1039_d0cy00670,10.1039/d0cy00670,methanol,3.6,4.7,,H-ZSM-5(135),MFI-H,135,,,,8.39E-10,m2/s,333,K,,,13.5,wt%,,,QENS,,Experimental,QENS
10.1007_s11244-021-01450-z,10.1007/s11244-021-01450-z,methanol,3.6,4.7,,H-ZSM-5,MFI-H,25,,,,8.40E-10,m2/s,,K,,,30,molecules/unit cell,,,QENS,model: Volino-Dianoux,Experimental,QENS
10.1016_j.fuel.2021.122427,10.1016/j.fuel.2021.122427,propene,4.5,7,,CON,CON,,,,,8.47E-10,m2/s,498,K,,,,,,,Molecular Dynamics,simulation_type: multicomponent,Computational,MD
10.2516_ogst_2009065,10.2516/ogst/2009065,hexane,4.3,4.7,,silicalite-1,MFI-H,,,,,8.47E-10,m2/s,300,K,,,1,molecules/u.c.,,,QENS,diffusion_type: D_t,Experimental,QENS
10.3390_pr11102987,10.3390/pr11102987,nitrogen,3.64,4.1,,5A,LTA-Ca,,,,,8.49E-10,m2/s,253,K,,,,,,,Molecular Dynamics,,Computational,MD
10.3390_pr11102987,10.3390/pr11102987,nitrogen dioxide,,4.1,,5A,LTA-Ca,,,,,8.49E-10,m2/s,253,K,,,,,,,Molecular Dynamics,,Computational,MD
10.1016_j.ces.2024.120183,10.1016/j.ces.2024.120183,"propene, butene",,4.7,,Meso-Z5,MFI-H,19,,,,8.50E-10,m2/s,773,K,,,,,,,Molecular Dynamics,toluene_loading: maximal,Computational,MD
10.1016_j.seppur.2021.119529,10.1016/j.seppur.2021.119529,methane,3.8,4.1,,flexible LTA,LTA,,,,,8.50E-10,m2/s,300,K,,,1,mol/unit cell,,,Equilibrium Molecular Dynamics (EMD),flexibility: flexible; length: 47.7 A,Computational,MD
10.1016_j.micromeso.2007.01.010,10.1016/j.micromeso.2007.01.010,methane,3.8,4.1,,NaCaA,LTA-NaCa,,,,,8.50E-10,m2/s,223,K,,,5,molecules/cavity,,,PFG NMR,crystal_size: 5 μm,Experimental,PFG NMR
10.1016_j.ceja.2026.101068,10.1016/j.ceja.2026.101068,trimethyl phosphate,,7.4,,FAU50,FAU-NaY,50,,,,8.50E-10,m2/s,298,K,,,,,,,Molecular Dynamics,range_endpoint: lower,Computational,MD
10.1016_j.ces.2024.120183_SI,10.1016/j.ces.2024.120183,"propene, butene",,4.7,,Meso-Z5,MFI-H,14.09,,,,8.50E-10,m2/s,773,K,,,100,,,,Molecular Dynamics,source_table: Table S4,Computational,MD
10.1016_j.fuel.2021.122427,10.1016/j.fuel.2021.122427,benzene,5.35,6.5,,MOR,MOR,,,,,8.56E-10,m2/s,1098,K,,,,,,,Molecular Dynamics,simulation_type: single,Computational,MD
10.1016_j.energy.2025.137012,10.1016/j.energy.2025.137012,propene,4.5,6.6,1:1:1:1:1,Fe2+-BEA,BEA-Fe2+,15,Fe2+,,,8.56E-10,m2/s,698,K,,,6,molecules/simulation cell,,,Molecular Dynamics,diffusion_system: multi-component,Computational,MD
10.1016_j.powtec.2022.118207,10.1016/j.powtec.2022.118207,stilbene,7,4.7,,ZSM-5,MFI-H,,,,,8.60E-10,m2/s,353,K,0.0001,mol/L,,,,,ZLC,geometry: cylinder; radius: 400 μm; diffusion_constant_type: apparent,Experimental,ZLC
10.3390_catal10111342,10.3390/catal10111342,methanol,3.6,4.7,,All-Silica MFI,MFI,,,,,8.60E-10,m2/s,473,K,,,5,molecules/unit cell,,,Molecular Dynamics,,Computational,MD
10.2516_ogst_2009065,10.2516/ogst/2009065,hexane,4.3,4.7,,silicalite-1,MFI-H,,,,,8.64E-10,m2/s,300,K,,,4,molecules/u.c.,,,QENS,diffusion_type: D_t,Experimental,QENS
10.1039_d0cy00670,10.1039/d0cy00670,methanol,3.6,4.7,,H-ZSM-5(36),MFI-H,36,,,,8.64E-10,m2/s,333,K,,,14,wt%,,,QENS,,Experimental,QENS
10.1016_j.micromeso.2014.09.009,10.1016/j.micromeso.2014.09.009,water,2.65,4.1,,LTA-4A,LTA-4A,1,,,,8.65E-10,m2/s,503,K,,,224,molecules/unit cell,,,Molecular Dynamics,charge_scale: 75%,Computational,MD
10.1039_c8cp01022f,10.1039/c8cp01022f,ammonia,2.6,4.8,,H-LEV,LEV-H,34,,,,8.66E-10,m2/s,323,K,,,,,0.8,bar,QENS,analysis_model: Chudley-Elliott jump diffusion,Experimental,QENS
10.1007_s11244-021-01450-z,10.1007/s11244-021-01450-z,methanol,3.6,4.7,,H-ZSM-5,MFI-H,25,,,,8.70E-10,m2/s,,K,,,30,molecules/unit cell,,,QENS,model: Volino-Dianoux,Experimental,QENS
10.1016_j.memsci.2012.02.056,10.1016/j.memsci.2012.02.056,nitrogen,3.64,3.65,,DD3R,DDR-H,,,,,8.76E-10,m2/s,273,K,,,0.122,dimensionless,7.9,bar,Molecular Dynamics,framework: rigid; diffusion_type: Fickian,Computational,MD
10.3390_pr14030542,10.3390/pr14030542,methane,3.8,7.4,,HFAU,FAU-H,,,,,8.76E-10,m2/s,303,K,,,,,1,bar,Molecular Dynamics,relative_humidity: 20%,Computational,MD
10.1016_j.ces.2008.01.023,10.1016/j.ces.2008.01.023,water,2.65,4.1,,NaA-ZA1,LTA-Na,,,,,8.80E-10,m2/s,323,K,,,,,1,bar,Pervaporation,,Experimental,Membrane Permeation
10.1016_s1387-1811(02)00400-6,10.1016/s1387-1811(02)00400-6,benzene,5.35,7.4,,NaY,FAU-NaY,,,,,8.80E-10,m2/s,550,K,,,2.5,molecules per supercage,,,Simulation,source: Simulation,Computational,Other
10.1002_app.28228,10.1002/app.28228,propan-2-ol,4.7,7.4,,M-1,FAU-NaY,1.3,,,,8.80E-10,m2/s,303,K,80,mol/L,,,1,bar,membrane permeation (pervaporation),,Experimental,Membrane Permeation
10.1016_j.ceja.2026.101068,10.1016/j.ceja.2026.101068,dimethyl methylphosphonate,,7.4,,FAUs,FAU,,,,,8.80E-10,m2/s,298,K,,,,,,,Molecular Dynamics,source: Table 5,Computational,MD
10.1016_j.micromeso.2008.01.042,10.1016/j.micromeso.2008.01.042,"1,3,5-triisopropylbenzene",8.5,8.5,,IM-12,UTL-H,,,,,8.83E-10,m2/s,300,K,,,0.5,molecule/unit cell,,,Molecular Dynamics,,Computational,MD
10.3390_pr14030542,10.3390/pr14030542,methane,3.8,4.7,,ZSM5-300,MFI-H,,,,,8.83E-10,m2/s,303,K,,,,,1,bar,Molecular Dynamics,relative_humidity: 60%,Computational,MD
10.1016_j.apenergy.2004.07.010,10.1016/j.apenergy.2004.07.010,carbon dioxide,3.3,7.4,,13X,FAU-NaX,,,,,8.84E-10,m2/s,303,K,,,,,,,volumetric sorption rate method (inverse analysis of uptake curves),note: mean effective surface self-diffusion coefficient at this temperature,Experimental,Uptake/Release
10.1039_d0cy00670,10.1039/d0cy00670,methanol,3.6,4.7,,H-ZSM-5(135),MFI-H,135,,,,8.87E-10,m2/s,373,K,,,13.5,wt%,,,QENS,,Experimental,QENS
10.1016_j.catcom.2022.106415,10.1016/j.catcom.2022.106415,methanol,3.6,4.7,,H-ZSM-5,MFI-H,95,,,,8.88E-10,m2/s,423,K,,,3,MPUC,,,Molecular Dynamics,,Computational,MD
10.2516_ogst_2009065,10.2516/ogst/2009065,hexane,4.3,4.7,,silicalite-1,MFI-H,,,,,8.90E-10,m2/s,300,K,,,2,molecules/u.c.,,,QENS,diffusion_type: D_t,Experimental,QENS
10.1016_j.ces.2008.01.023,10.1016/j.ces.2008.01.023,ethanol,4.3,4.1,,NaA-ZA3,LTA-Na,,,,,8.93E-10,m2/s,323,K,,,,,1,bar,Pervaporation,,Experimental,Membrane Permeation
10.1039_d0cy00670,10.1039/d0cy00670,methanol,3.6,4.7,,H-ZSM-5(36),MFI-H,36,,,,8.98E-10,m2/s,373,K,,,14,wt%,,,QENS,,Experimental,QENS
10.1016_s0301-0104(03)00058-2,10.1016/s0301-0104(03)00058-2,methane,3.8,4.7,,silicalite-1,MFI-H,,,,,9.00E-10,m2/s,300,K,,,4,molecules/intersection,,,Molecular Dynamics,direction: x; parameter_set: B. Smit,Computational,MD
10.1016_j.memsci.2015.08.033,10.1016/j.memsci.2015.08.033,water,2.65,5.3,,VET24-quad,VET,,,,,9.00E-10,m2/s,300,K,,,0.39,g/cm3,,,Molecular Dynamics,diffusion_type: collective; direction: z,Computational,MD
10.1016_j.comptc.2023.114272,10.1016/j.comptc.2023.114272,carbon dioxide,3.3,4.7,,MFI,MFI,,,,,9.00E-10,m2/s,303,K,,,16,molecules/unit cell,,,Molecular Dynamics,,Computational,MD
10.1016_j.ceja.2026.101068,10.1016/j.ceja.2026.101068,trimethyl phosphate,,7.4,,FAU50,FAU-NaY,50,,,,9.00E-10,m2/s,298,K,,,,,,,Molecular Dynamics,range_endpoint: upper,Computational,MD
10.1016_j.fuel.2021.122427,10.1016/j.fuel.2021.122427,ethene,3.9,7,,CON,CON,,,,,9.01E-10,m2/s,698,K,,,,,,,Molecular Dynamics,simulation_type: single,Computational,MD
10.1016_j.apenergy.2004.07.010,10.1016/j.apenergy.2004.07.010,carbon dioxide,3.3,7.4,,13X,FAU-NaX,,,,,9.01E-10,m2/s,303,K,,,,,,,volumetric sorption rate method (inverse analysis of uptake curves),number_of_particles: 30,Experimental,Uptake/Release
10.1016_j.ces.2008.01.023,10.1016/j.ces.2008.01.023,ethanol,4.3,4.1,,NaA-ZA4,LTA-Na,,,,,9.03E-10,m2/s,323,K,,,,,1,bar,Pervaporation,,Experimental,Membrane Permeation
10.1039_d0cy00670,10.1039/d0cy00670,methoxymethane,4.7,4.7,,H-ZSM-5(36),MFI-H,36,,,,9.17E-10,m2/s,293,K,,,12,wt%,,,QENS,,Experimental,QENS
10.1007_s11244-021-01450-z,10.1007/s11244-021-01450-z,methanol,3.6,4.7,,H-ZSM-5,MFI-H,25,,,,9.20E-10,m2/s,323,K,,,30,molecules/unit cell,,,QENS,model: Volino-Dianoux,Experimental,QENS
10.1007_s11244-021-01450-z,10.1007/s11244-021-01450-z,methanol,3.6,4.7,,H-ZSM-5,MFI-H,25,,,,9.20E-10,m2/s,373,K,,,30,molecules/unit cell,,,QENS,model: Volino-Dianoux,Experimental,QENS
10.1016_j.ijheatmasstransfer.2019.05.080,10.1016/j.ijheatmasstransfer.2019.05.080,water,2.65,7.4,,Zeolite NaMgX,FAU-NaMgX,,Mg2+,0.56,exchange degree,9.30E-10,m2/s,303,K,,,,,0.025,bar,Fick diffusion analysis,,Computational,Other
10.1016_j.ijheatmasstransfer.2019.05.080,10.1016/j.ijheatmasstransfer.2019.05.080,water,2.65,7.4,,Zeolite NaMgX,FAU-NaMgX,,Mg2+,0.56,exchange degree,9.30E-10,m2/s,,K,,,,,,,"Fick diffusion analysis, concentration dependence fitting",measurement_type: D|q->qs; q/q_s: >0.98,Computational,Other
10.1016_j.chemphys.2007.10.036,10.1016/j.chemphys.2007.10.036,pentane,4.5,4.7,,silicalite-1,MFI-H,,,,,9.30E-10,m2/s,200,K,,,2,molecules/unit cell,,,Molecular Dynamics,potential_source: ab initio fitted; component: D_y; source_table: Table 5,Computational,MD
10.1016_j.jcat.2019.07.010_SI,10.1016/j.jcat.2019.07.010,methane,3.8,4.06,,AlPO-RHO,RHO,,,,,9.30E-10,m2/s,298,K,,,2,molecules/cavity,,,Molecular Dynamics,simulation_time: 200 ns,Computational,MD
10.1016_j.fuel.2021.122427,10.1016/j.fuel.2021.122427,ethene,3.9,7,,CON,CON,,,,,9.34E-10,m2/s,498,K,,,,,,,Molecular Dynamics,simulation_type: multicomponent,Computational,MD
10.1039_d0cy00670,10.1039/d0cy00670,methanol,3.6,4.7,,H-ZSM-5(135),MFI-H,135,,,,9.36E-10,m2/s,623,K,,,13.5,wt%,,,QENS,data_type: extrapolated to 623 K,Experimental,QENS
10.1016_j.catcom.2022.106415,10.1016/j.catcom.2022.106415,methanol,3.6,4.7,,H-ZSM-5,MFI-H,191,,,,9.38E-10,m2/s,423,K,,,3,MPUC,,,Molecular Dynamics,,Computational,MD
10.1016_j.fuel.2021.122427,10.1016/j.fuel.2021.122427,ethene,3.9,4.7,,MFI,MFI,,,,,9.39E-10,m2/s,1098,K,,,,,,,Molecular Dynamics,simulation_type: single,Computational,MD
10.1016_j.jcat.2015.10.024,10.1016/j.jcat.2015.10.024,pent-1-ene,4.5,5.8,,ITQ-39,ITN,,,,,9.40E-10,m2/s,900,K,,,16,molecules per 2×2×1 supercell,,,Molecular dynamics,direction: z,Computational,MD
10.1016_j.jcat.2019.07.010_SI,10.1016/j.jcat.2019.07.010,methane,3.8,4.06,,AlPO-RHO,RHO,,,,,9.40E-10,m2/s,298,K,,,2,molecules/cavity,,,Molecular Dynamics,simulation_time: 100 ns,Computational,MD
10.1016_j.catcom.2022.106415,10.1016/j.catcom.2022.106415,methanol,3.6,4.7,,H-ZSM-5,MFI-H,191,,,,9.41E-10,m2/s,473,K,,,3,MPUC,,,Molecular Dynamics,,Computational,MD
10.1002_chem.201604009,10.1002/chem.201604009,nitrogen,3.64,4.4,,DAC,DAC,,,,,9.50E-10,m2/s,298,K,,,,,,,Molecular Dynamics,,Computational,MD
10.1002_aic.690420507,10.1002/aic.690420507,strontium(2+),,,"0.2N Na+, 0.07N Sr++, 0.02N Ca++",zeolite,zeolite,,,,,9.58E-10,m2/s,353,K,0.07,mol/L,,,,,Column breakthrough fitting,model: single-diffusion pore,Experimental,Column Dynamics
10.1016_j.ijggc.2013.09.013,10.1016/j.ijggc.2013.09.013,carbon dioxide,3.3,4.6,,TON,TON,,,,,9.60E-10,m2/s,450,K,,,,,,,Molecular Dynamics,type: self-diffusion coefficient; box: 1,Computational,MD
10.1002_clen.201700042,10.1002/clen.201700042,carbon dioxide,3.3,4.1,,GZA-4 (6-7 mm),LTA-Na,,,,,9.60E-10,m2/s,298,K,,,,,1,bar,Packed bed column uptake,,Experimental,Column Dynamics
10.1016_j.fuel.2021.122427,10.1016/j.fuel.2021.122427,ethene,3.9,7,,CON,CON,,,,,9.62E-10,m2/s,498,K,,,,,,,Molecular Dynamics,simulation_type: single,Computational,MD
10.1039_d0cy00670,10.1039/d0cy00670,methoxymethane,4.7,4.7,,H-ZSM-5(36),MFI-H,36,,,,9.65E-10,m2/s,333,K,,,12,wt%,,,QENS,,Experimental,QENS
10.1016_j.ces.2009.12.044,10.1016/j.ces.2009.12.044,2-methylpropane,5,7.4,,13X,FAU-NaX,1.18,,,,9.67E-10,m2/s,373,K,,,2,molecules/unit cell,,,Molecular Dynamics,diffusion_type: self,Computational,MD
10.1016_j.energy.2023.127748,10.1016/j.energy.2023.127748,butene,4.5,6.6,"butene:60.1%, propene:11.3%, ethene:7.3%",Fe-beta,BEA-Fe,,Fe,,,9.70E-10,m2/s,473,K,,,,,,,Molecular Dynamics,diffusion_type: multicomponent,Computational,MD
10.1016_j.memsci.2012.02.056,10.1016/j.memsci.2012.02.056,nitrogen,3.64,3.65,,DD3R,DDR-H,,,,,9.70E-10,m2/s,273,K,,,,,,,Molecular Dynamics,framework: flexible; diffusion_type: self,Computational,MD
10.3390_catal10111342,10.3390/catal10111342,methanol,3.6,4.7,,Acidic MFI,MFI-H,31,H+,,,9.70E-10,m2/s,473,K,,,3,molecules/unit cell,,,Molecular Dynamics,,Computational,MD
10.17035_d.2021.0126616554_SI,10.17035/d.2021.0126616554,water,2.65,7.4,,"Na-Y(2, SII+SJ)",FAU-NaY,2,,,,9.70E-10,m2/s,432,K,,,120,molecules/unit cell,,,Molecular Dynamics,,Computational,MD
10.1016_s0021-9517(03)00053-8,10.1016/s0021-9517(03)00053-8,2-amn,,6.3,,ITQ-17,BEC-H,,,,,9.74E-10,m2/s,450,K,,,,,,,Molecular Dynamics,,Computational,MD
10.1039_d0cy00670,10.1039/d0cy00670,methoxymethane,4.7,4.7,,H-ZSM-5(135),MFI-H,135,,,,9.75E-10,m2/s,293,K,,,10,wt%,,,QENS,,Experimental,QENS
10.3390_pr14030542,10.3390/pr14030542,propane,4.3,6.6,,BETA-25,BEA-H,,,,,9.80E-10,m2/s,303,K,,,,,1,bar,Molecular Dynamics,relative_humidity: 60%,Computational,MD
10.1016_j.ijheatmasstransfer.2019.05.080,10.1016/j.ijheatmasstransfer.2019.05.080,water,2.65,7.4,,Zeolite NaX/MgCl2,FAU-NaX/MgCl2,,MgCl2,12.6,wt%,9.87E-10,m2/s,,K,,,,,,,Fick diffusion analysis,range_bound: upper; parameter: D_e,Computational,Other
10.3390_pr11102987,10.3390/pr11102987,nitrogen,3.64,4.1,,5A,LTA-Ca,,,,,9.87E-10,m2/s,263,K,,,,,,,Molecular Dynamics,,Computational,MD
10.3390_pr11102987,10.3390/pr11102987,nitrogen dioxide,,4.1,,5A,LTA-Ca,,,,,9.87E-10,m2/s,263,K,,,,,,,Molecular Dynamics,,Computational,MD
10.3390_pr11102987,10.3390/pr11102987,carbon dioxide,3.3,4.1,,5A,LTA-Ca,,,,,9.88E-10,m2/s,293,K,,,,,,,Molecular Dynamics,,Computational,MD
10.17035_d.2019.0082440884,10.17035/d.2019.0082440884,phenol,5.85,6.6,,all-silica Beta,BEA,,,,,9.88E-10,m2/s,418,K,,,4,molecules/unit cell,,,Molecular Dynamics,,Computational,MD
10.1039_d0cy00670,10.1039/d0cy00670,methoxymethane,4.7,4.7,,H-ZSM-5(36),MFI-H,36,,,,9.89E-10,m2/s,373,K,,,12,wt%,,,QENS,,Experimental,QENS
10.1016_j.catcom.2022.106415,10.1016/j.catcom.2022.106415,methanol,3.6,4.7,,Siliceous ZSM-5,MFI-H,,,,,9.97E-10,m2/s,423,K,,,3,MPUC,,,Molecular Dynamics,,Computational,MD
10.1016_j.ces.2018.01.027,10.1016/j.ces.2018.01.027,propane,4.3,4.7,,ZSM-5 (silicalite),MFI-H,,,,,1.00E-09,m2/s,300,K,,,8,molecules/unit cell,,,Molecular Dynamics (MD),,Computational,MD
10.1016_j.jcat.2015.10.024,10.1016/j.jcat.2015.10.024,toluene,5.85,5.8,,ITQ-39,ITN,,,,,1.00E-09,m2/s,900,K,,,16,molecules per 2×2×1 supercell,,,Molecular dynamics,,Computational,MD
10.1016_j.jmgm.2021.108048,10.1016/j.jmgm.2021.108048,ethanol,4.3,4.7,,HZM-5 (Si/Al = 47),HZM-5,47,,,,1.00E-09,m2/s,300,K,,,8,molecules/supercell,,,Molecular Dynamics,,Computational,MD
10.1016_j.jmgm.2021.108048,10.1016/j.jmgm.2021.108048,methanol,3.6,4.7,,HZSM-5 (Si/Al = 23),MFI-H,23,,,,1.00E-09,m2/s,300,K,,,16,molecules/supercell,,,Molecular Dynamics,,Computational,MD
10.1016_j.jmgm.2021.108048,10.1016/j.jmgm.2021.108048,methanol,3.6,4.7,,HZSM-5 (Si/Al=23),MFI-H,23,,,,1.00E-09,m2/s,300,K,,,,,,,Molecular Dynamics,,Computational,MD
10.1016_j.applthermaleng.2016.01.142,10.1016/j.applthermaleng.2016.01.142,water,2.65,7.4,,zeolite 13X,FAU-NaX,,,,,1.00E-09,m2/s,,K,,,,,,,Simulation,value_type: maximum,Computational,Other
10.1016_j.micromeso.2007.01.010,10.1016/j.micromeso.2007.01.010,methane,3.8,4.1,,NaCaA,LTA-NaCa,,,,,1.00E-09,m2/s,298,K,,,5,molecules/cavity,,,PFG NMR,crystal_size: 5 μm,Experimental,PFG NMR
10.1016_j.comptc.2023.114272,10.1016/j.comptc.2023.114272,carbon dioxide,3.3,4.7,118:10 CO2:CH4,MFI,MFI,,,,,1.00E-09,m2/s,293,K,,,14.75,molecules/unit cell,,,Molecular Dynamics,,Computational,MD
10.1039_c5cs00210a,10.1039/c5cs00210a,water,2.65,7.4,,Si-FAU,FAU-Si,,,,,1.00E-09,m2/s,300,K,,,4,molecules/unit cell,,,Molecular Dynamics,approximation: lattice/jump diffusion,Computational,MD
10.1016_j.ceja.2026.101068,10.1016/j.ceja.2026.101068,dimethyl methylphosphonate oxide,,7.4,,FAU50,FAU-NaY,50,,,,1.00E-09,m2/s,298,K,,,,,,,Molecular Dynamics,,Computational,MD
10.1016_j.ces.2024.120183_SI,10.1016/j.ces.2024.120183,Butene,4.5,4.7,,Meso-Z5,MFI-H,14.09,,,,1.00E-09,m2/s,673,K,,,,,,,Molecular Dynamics,source_table: Table S5,Computational,MD
10.3390_pr14030542,10.3390/pr14030542,ethane,4.0,6.6,,BETA-25,BEA-H,,,,,1.00E-09,m2/s,303,K,,,,,1,bar,Molecular Dynamics,relative_humidity: 90%,Computational,MD
10.3390_pr11102987,10.3390/pr11102987,nitrogen,3.64,7.4,,13X,FAU-NaX,,,,,1.01E-09,m2/s,333,K,,,,,,,Molecular Dynamics,,Computational,MD
10.1016_j.jcat.2015.10.024,10.1016/j.jcat.2015.10.024,1-ethyl-4-methylbenzene,6.2,5.8,,ITQ-39,ITN,,,,,1.01E-09,m2/s,900,K,,,16,molecules per 2×2×1 supercell,,,Molecular dynamics,,Computational,MD
10.1016_j.fuel.2021.122427,10.1016/j.fuel.2021.122427,benzene,5.35,6.5,,MOR,MOR,,,,,1.02E-09,m2/s,898,K,,,,,,,Molecular Dynamics,simulation_type: single,Computational,MD
10.1016_j.jmgm.2021.108048,10.1016/j.jmgm.2021.108048,methanol,3.6,4.7,"80% methanol, 20% ethanol",HZM-5 (Si/Al=47),MFI-H,47,,,,1.02E-09,m2/s,300,K,,,,,,,Molecular Dynamics,,Computational,MD
10.1002_ceat.202000356,10.1002/ceat.202000356,methane,3.8,7.4,,FAU,FAU,1,,,,1.02E-09,m2/s,293,K,,,2.1,wt%,,,Molecular Dynamics,,Computational,MD
10.3390_nano15141077,10.3390/nano15141077,carbon dioxide,3.3,4.1,,5A,LTA-Ca,1,,,,1.02E-09,m2/s,298,K,,,77,molecules/unit cell,2,bar,Molecular Dynamics,,Computational,MD
10.1039_c8cp01022f,10.1039/c8cp01022f,ammonia,2.6,4.8,,H-LEV,LEV-H,34,,,,1.02E-09,m2/s,373,K,,,,,0.8,bar,QENS,analysis_model: Volino-Dianoux confined diffusion,Experimental,QENS
10.1016_j.catcom.2022.106415,10.1016/j.catcom.2022.106415,methanol,3.6,4.7,,Siliceous ZSM-5,MFI-H,,,,,1.03E-09,m2/s,473,K,,,3,MPUC,,,Molecular Dynamics,,Computational,MD
10.1002_ceat.202000356,10.1002/ceat.202000356,methane,3.8,7.4,,FAU,FAU,1,,,,1.03E-09,m2/s,293,K,,,0.7,wt%,,,Molecular Dynamics,,Computational,MD
10.1016_j.apenergy.2004.07.010,10.1016/j.apenergy.2004.07.010,carbon dioxide,3.3,7.4,,13X,FAU-NaX,,,,,1.04E-09,m2/s,303,K,,,,,,,volumetric sorption rate method (inverse analysis of uptake curves),number_of_particles: 35,Experimental,Uptake/Release
10.1016_j.micromeso.2022.112391,10.1016/j.micromeso.2022.112391,water,2.65,4.7,,H-ZSM-5,MFI-H,47,H+,,,1.04E-09,m2/s,330,K,,,2.8,wt%,,,Molecular Dynamics (simulated QENS),analysis: simulated QENS (SS model),Computational,MD
10.2516_ogst_2009065,10.2516/ogst/2009065,hexane,4.3,4.7,,silicalite-1,MFI-H,,,,,1.04E-09,m2/s,300,K,,,3,molecules/u.c.,,,QENS,diffusion_type: D_t,Experimental,QENS
10.1021_acs.jpcc.5b06010_SI,10.1021/acs.jpcc.5b06010,pentadecafluorooctanoic acid,8.0,5.3,,MRE,MRE,,,,,1.05E-09,m2/s,298,K,,,,,,,Molecular Dynamics,,Computational,MD
10.1039_c8cp01022f,10.1039/c8cp01022f,ammonia,2.6,4.8,,H-LEV,LEV-H,17,,,,1.06E-09,m2/s,273,K,,,90,molecules per supercell,,,Molecular Dynamics,analysis_scale: nano,Computational,MD
10.1039_d0cy00670,10.1039/d0cy00670,methoxymethane,4.7,4.7,,H-ZSM-5(135),MFI-H,135,,,,1.06E-09,m2/s,333,K,,,10,wt%,,,QENS,,Experimental,QENS
10.1016_j.chemphys.2007.10.036,10.1016/j.chemphys.2007.10.036,pentane,4.5,4.7,,silicalite-1,MFI-H,,,,,1.07E-09,m2/s,350,K,,,2,molecules/unit cell,,,Molecular Dynamics,potential_source: ab initio fitted; component: D_x; source_table: Table 5,Computational,MD
10.1016_j.jmgm.2021.108048,10.1016/j.jmgm.2021.108048,methanol,3.6,4.7,,HZM-5 (Si/Al = 47),HZM-5,47,,,,1.07E-09,m2/s,300,K,,,16,molecules/supercell,,,Molecular Dynamics,,Computational,MD
10.1016_j.jmgm.2021.108048,10.1016/j.jmgm.2021.108048,methanol,3.6,4.7,,HZM-5 (Si/Al=47),MFI-H,47,,,,1.07E-09,m2/s,300,K,,,,,,,Molecular Dynamics,,Computational,MD
10.1016_j.fuel.2021.122427,10.1016/j.fuel.2021.122427,benzene,5.35,6.5,,MOR,MOR,,,,,1.08E-09,m2/s,298,K,,,,,,,Molecular Dynamics,simulation_type: multicomponent,Computational,MD
10.1016_j.apenergy.2004.07.010,10.1016/j.apenergy.2004.07.010,carbon dioxide,3.3,7.4,,13X,FAU-NaX,,,,,1.08E-09,m2/s,323,K,,,,,,,volumetric sorption rate method (inverse analysis of uptake curves),number_of_particles: 40,Experimental,Uptake/Release
10.1016_j.memsci.2012.02.056,10.1016/j.memsci.2012.02.056,dioxygen,3.46,3.65,,DD3R,DDR-H,,,,,1.08E-09,m2/s,273,K,,,,,,,Molecular Dynamics,framework: flexible; diffusion_type: self,Computational,MD
10.1002_chem.201604009,10.1002/chem.201604009,nitrogen,3.64,3.8,,AFT,AFT,,,,,1.08E-09,m2/s,298,K,,,,,,,Molecular Dynamics,,Computational,MD
10.1039_c8cp01022f,10.1039/c8cp01022f,ammonia,2.6,4.8,,H-LEV,LEV-H,34,,,,1.08E-09,m2/s,373,K,,,,,0.8,bar,QENS,analysis_model: Chudley-Elliott jump diffusion,Experimental,QENS
10.1039_d0cy00670,10.1039/d0cy00670,methoxymethane,4.7,4.7,,H-ZSM-5(135),MFI-H,135,,,,1.08E-09,m2/s,373,K,,,10,wt%,,,QENS,,Experimental,QENS
10.1016_j.icheatmasstransfer.2025.109210,10.1016/j.icheatmasstransfer.2025.109210,dioxygen,3.46,4.06,,RHO,RHO,,,,,1.08E-09,m2/s,200,K,,,1,mol/unit cell,,,Equilibrium Molecular Dynamics (EMD),framework: rigid; thickness: 29.838 ?,Computational,MD
10.1016_j.cej.2022.136108,10.1016/j.cej.2022.136108,"(e)-1,2-dichloroethene",4.5,7.4,,NaY@meso-SiO2-1.2,FAU-NaY,,,,,1.09E-09,m2/s,343,K,,,,,1,bar,Inverse gas chromatography,RH: 50%,Experimental,Column Dynamics
10.1016_j.catcom.2022.106415,10.1016/j.catcom.2022.106415,methanol,3.6,4.7,,H-ZSM-5,MFI-H,47,,,,1.09E-09,m2/s,473,K,,,3,MPUC,,,Molecular Dynamics,,Computational,MD
10.1016_j.chemosphere.2020.127935,10.1016/j.chemosphere.2020.127935,carbon dioxide,3.3,4.7,,silicalite-1,MFI-H,,,,,1.10E-09,m2/s,296,K,,,,,4.154325,bar,membrane permeation (constant pressure),,Experimental,Membrane Permeation
10.1016_j.chemphys.2007.10.036,10.1016/j.chemphys.2007.10.036,pentane,4.5,4.7,,silicalite-1,MFI-H,,,,,1.10E-09,m2/s,,K,,,4,molecules/unit cell,,,Molecular Dynamics,parameter_set: fix; source_table: Table 3,Computational,MD
10.1016_j.chemphys.2007.10.036,10.1016/j.chemphys.2007.10.036,pentane,4.5,4.7,,silicalite-1,MFI-H,,,,,1.10E-09,m2/s,350,K,,,0.5,molecules/unit cell,,,Molecular Dynamics,potential_source: Ref. [9]; component: D_x; source_table: Table 4,Computational,MD
10.1016_j.memsci.2015.08.033,10.1016/j.memsci.2015.08.033,water,2.65,5.3,,VET24-quad,VET,,,,,1.10E-09,m2/s,300,K,,,0.39,g/cm3,,,Molecular Dynamics,diffusion_type: self; direction: isotropic; derived_from: D_sz/3,Computational,MD
10.1016_j.jmgm.2022.108188,10.1016/j.jmgm.2022.108188,"1,3,5-trimethylbenzene",7.5,6.6,,zeolite-β,BEA,,,,,1.10E-09,m2/s,500,K,,,1,molecule/channel,,,Molecular Dynamics,,Computational,MD
10.1016_j.micromeso.2023.112442,10.1016/j.micromeso.2023.112442,nitrogen,3.64,4.06,,Li-RHO-2,RHO-Li,4.05,Li+,65.58,%,1.10E-09,m2/s,298,K,,,,,,,Volumetric uptake kinetics (LDF),,Experimental,Uptake/Release
10.1016_j.comptc.2023.114272,10.1016/j.comptc.2023.114272,carbon dioxide,3.3,4.7,,MFI,MFI,,,,,1.10E-09,m2/s,313,K,,,16,molecules/unit cell,,,Molecular Dynamics,,Computational,MD
10.1016_j.comptc.2023.114272,10.1016/j.comptc.2023.114272,carbon dioxide,3.3,4.7,118:10 CO2:CH4,MFI,MFI,,,,,1.10E-09,m2/s,303,K,,,14.75,molecules/unit cell,,,Molecular Dynamics,,Computational,MD
10.1016_j.comptc.2023.114272,10.1016/j.comptc.2023.114272,methane,3.8,4.7,118:10 CO2:CH4,MFI,MFI,,,,,1.10E-09,m2/s,293,K,,,1.25,molecules/unit cell,,,Molecular Dynamics,,Computational,MD
10.1038_s41467-025-57242-6,10.1038/s41467-025-57242-6,bromofluorobenzene,,7.42,,AlPO4-5 (AFI),AFI,,,,,1.10E-09,m2/s,298,K,,,,,,,Molecular Dynamics,simulation_range: lower bound,Computational,MD
10.1038_s41467-025-57242-6_SI,10.1038/s41467-025-57242-6,bromofluorobenzene,,7.42,,AFI,AFI,,,,,1.10E-09,m2/s,298,K,,,4,molecules/channel,,,Molecular Dynamics,,Computational,MD
10.1016_j.mtcomm.2026.115822,10.1016/j.mtcomm.2026.115822,carbon dioxide,3.3,3.65,,DDR (all-silica) zeolite,DDR,,,,,1.10E-09,m2/s,300,K,,,,,,,Molecular Dynamics,,Computational,MD
10.1016_j.fuel.2021.122427,10.1016/j.fuel.2021.122427,propane,4.3,6.5,,MOR,MOR,,,,,1.11E-09,m2/s,298,K,,,,,,,Molecular Dynamics,simulation_type: multicomponent,Computational,MD
10.1016_j.supflu.2016.01.003,10.1016/j.supflu.2016.01.003,carbon dioxide,3.3,7.4,,NaX,FAU-NaX,1,,,,1.11E-09,m2/s,373,K,,,34,molecules/unit cell,500,bar,Molecular Dynamics,,Computational,MD
10.1016_j.apenergy.2004.07.010,10.1016/j.apenergy.2004.07.010,carbon dioxide,3.3,7.4,,13X,FAU-NaX,,,,,1.12E-09,m2/s,323,K,,,,,,,volumetric sorption rate method (inverse analysis of uptake curves),number_of_particles: 45,Experimental,Uptake/Release
10.1016_j.micromeso.2022.112391,10.1016/j.micromeso.2022.112391,water,2.65,4.7,,H-ZSM-5,MFI-H,95,H+,,,1.12E-09,m2/s,300,K,,,2.8,wt%,,,Molecular Dynamics (simulated QENS),analysis: simulated QENS (SS model),Computational,MD
10.1016_j.micromeso.2023.112442,10.1016/j.micromeso.2023.112442,nitrogen,3.64,4.06,,Li-RHO-1,RHO-Li,4.05,Li+,63.79,%,1.12E-09,m2/s,298,K,,,,,,,Volumetric uptake kinetics (LDF),,Experimental,Uptake/Release
10.1016_j.memsci.2012.02.056,10.1016/j.memsci.2012.02.056,nitrogen,3.64,3.65,,DD3R,DDR-H,,,,,1.13E-09,m2/s,373,K,,,,,,,Molecular Dynamics,framework: rigid; diffusion_type: self,Computational,MD
10.1016_j.micromeso.2007.04.036,10.1016/j.micromeso.2007.04.036,carbon dioxide,3.3,3.65,,DDR,DDR,,,,,1.13E-09,m2/s,,K,,,,,,,Molecular Dynamics,,Computational,MD
10.1039_d0cy00670,10.1039/d0cy00670,methoxymethane,4.7,4.7,,H-ZSM-5(36),MFI-H,36,,,,1.13E-09,m2/s,623,K,,,12,wt%,,,QENS,data_type: extrapolated to 623 K,Experimental,QENS
10.1016_j.jcat.2004.07.014,10.1016/j.jcat.2004.07.014,"1,4-dimethylbenzene",5.8,7,,SSZ-33,CON,,,,,1.14E-09,m2/s,650,K,,,0.036,molecules per SiO2,,,Molecular Dynamics,,Computational,MD
10.1016_j.energy.2023.127748,10.1016/j.energy.2023.127748,ethene,3.9,6.6,"butene:60.1%, propene:11.3%, ethene:7.3%",Fe-beta,BEA-Fe,,Fe,,,1.14E-09,m2/s,296,K,,,,,,,Molecular Dynamics,diffusion_type: multicomponent,Computational,MD
10.1016_j.memsci.2012.02.056,10.1016/j.memsci.2012.02.056,dioxygen,3.46,3.65,,DD3R,DDR-H,,,,,1.14E-09,m2/s,273,K,,,,,,,Molecular Dynamics,framework: rigid; diffusion_type: self,Computational,MD
10.1002_chem.201604009,10.1002/chem.201604009,nitrogen,3.64,4.4,,UFI,UFI,,,,,1.14E-09,m2/s,298,K,,,,,,,Molecular Dynamics,,Computational,MD
10.1007_s11244-021-01450-z,10.1007/s11244-021-01450-z,methanol,3.6,4.7,,H-ZSM-5,MFI-H,25,,,,1.15E-09,m2/s,323,K,,,30,molecules/unit cell,,,QENS,model: Chudley-Elliot,Experimental,QENS
10.1016_j.chemphys.2007.10.036,10.1016/j.chemphys.2007.10.036,pentane,4.5,4.7,,silicalite-1,MFI-H,,,,,1.16E-09,m2/s,350,K,,,2,molecules/unit cell,,,Molecular Dynamics,potential_source: ab initio fitted; component: D_s; source_table: Table 5,Computational,MD
10.1016_j.energy.2023.127748,10.1016/j.energy.2023.127748,butene,4.5,6.6,,Fe-beta,BEA-Fe,,Fe,,,1.16E-09,m2/s,473,K,,,,,,,Molecular Dynamics,diffusion_type: single-component,Computational,MD
10.1016_j.jmgm.2021.108048,10.1016/j.jmgm.2021.108048,methanol,3.6,4.7,"80% methanol, 20% ethanol",Silicalite-1 (Si/Al=∞),MFI-H,∞,,,,1.16E-09,m2/s,300,K,,,,,,,Molecular Dynamics,,Computational,MD
10.1002_ceat.202000356,10.1002/ceat.202000356,methane,3.8,7.4,,FAU,FAU,1,,,,1.16E-09,m2/s,323,K,,,3.4,wt%,,,Molecular Dynamics,,Computational,MD
10.1016_j.cplett.2005.04.023,10.1016/j.cplett.2005.04.023,ethane,4,4.7,,silicalite,MFI,,,,,1.17E-09,m2/s,300,K,,,8,molecules/unit cell,,,Molecular Dynamics,type: self,Computational,MD
10.1016_j.fuel.2021.122427,10.1016/j.fuel.2021.122427,ethene,3.9,4.7,,MFI,MFI,,,,,1.17E-09,m2/s,898,K,,,,,,,Molecular Dynamics,simulation_type: single,Computational,MD
10.1016_j.catcom.2022.106415,10.1016/j.catcom.2022.106415,methanol,3.6,4.7,,H-ZSM-5,MFI-H,95,,,,1.17E-09,m2/s,473,K,,,3,MPUC,,,Molecular Dynamics,,Computational,MD
10.1002_chem.201604009,10.1002/chem.201604009,nitrogen,3.64,3.8,,AFX,AFX,,,,,1.17E-09,m2/s,298,K,,,,,,,Molecular Dynamics,,Computational,MD
10.1016_j.jcat.2015.10.024,10.1016/j.jcat.2015.10.024,pent-1-ene,4.5,5.8,,ITQ-39,ITN,,,,,1.18E-09,m2/s,300,K,,,16,molecules per 2×2×1 supercell,,,Molecular dynamics,,Computational,MD
10.1016_j.chemphys.2007.10.036,10.1016/j.chemphys.2007.10.036,pentane,4.5,4.7,,silicalite-1,MFI-H,,,,,1.18E-09,m2/s,200,K,,,0.5,molecules/unit cell,,,Molecular Dynamics,potential_source: Ref. [9]; component: D_y; source_table: Table 4,Computational,MD
10.1016_j.surfin.2023.103271,10.1016/j.surfin.2023.103271,pentadecafluorooctanoic acid,8,6.6,,BEA,BEA,,,,,1.18E-09,m2/s,298,K,,,,,,,Molecular Dynamics,,Computational,MD
10.1021_acs.jpcc.5b06010_SI,10.1021/acs.jpcc.5b06010,pentadecafluorooctanoic acid,8.0,6.6,,BEA,BEA,,,,,1.18E-09,m2/s,298,K,,,,,,,Molecular Dynamics,,Computational,MD
10.1016_j.fuel.2025.135550,10.1016/j.fuel.2025.135550,"1,4-dimethylbenzene",5.8,6.4,,Sy-MCM,MCM,,,,,1.19E-09,m2/s,823,K,,,,,,,Molecular Dynamics,,Computational,MD
10.1016_j.memsci.2012.02.056,10.1016/j.memsci.2012.02.056,dioxygen,3.46,3.65,,DD3R,DDR-H,,,,,1.19E-09,m2/s,273,K,,,0.049,dimensionless,2.13,bar,Molecular Dynamics,framework: flexible; diffusion_type: Fickian,Computational,MD
10.1016_j.micromeso.2022.112391,10.1016/j.micromeso.2022.112391,water,2.65,4.7,,H-ZSM-5,MFI-H,40,H+,,,1.19E-09,m2/s,300,K,,,2.8,wt%,,,Quasielastic Neutron Scattering (Singwi-Sjolander jump diffusion),,Experimental,QENS
10.1016_j.energy.2025.137012,10.1016/j.energy.2025.137012,ethene,3.9,6.6,1:1:1:1:1,Fe2+-BEA,BEA-Fe2+,15,Fe2+,,,1.19E-09,m2/s,698,K,,,6,molecules/simulation cell,,,Molecular Dynamics,diffusion_system: multi-component,Computational,MD
10.1039_c2ee23337a_SI,10.1039/c2ee23337a,methane,3.8,4.1,,ITQ-29,LTA,,,,,1.19E-09,m2/s,323,K,,,21,molecules/unit cell,100,bar,Molecular Dynamics,,,
10.1016_j.ces.2009.12.044,10.1016/j.ces.2009.12.044,propane,4.3,7.4,,13X,FAU-NaX,1.18,,,,1.20E-09,m2/s,303,K,,,8,molecules/unit cell,,,Molecular Dynamics,diffusion_type: self,Computational,MD
10.1016_j.ces.2009.12.044,10.1016/j.ces.2009.12.044,2-methylpropane,5,7.4,,13X,FAU-NaX,1.18,,,,1.20E-09,m2/s,373,K,,,4,molecules/unit cell,,,Molecular Dynamics,diffusion_type: transport,Computational,MD
10.1016_s0009-2614(01)01466-x,10.1016/s0009-2614(01)01466-x,argon,3.4,4.69,,Ferrierite,FER,,,,,1.20E-09,m2/s,283,K,,,4,atoms/u.c.,,,Molecular Dynamics,component: x,Computational,MD
10.1016_j.fuel.2025.135562,10.1016/j.fuel.2025.135562,but-1-ene,4.5,6.6,,T6-BEA,BEA-H,15,,,,1.20E-09,m2/s,353,K,,,,,,,Molecular Dynamics,,Computational,MD
10.1016_j.jmgm.2021.108048,10.1016/j.jmgm.2021.108048,ethanol,4.3,4.7,,Silicalite-1 (Si/Al = ∞),MFI,∞,,,,1.20E-09,m2/s,300,K,,,8,molecules/supercell,,,Molecular Dynamics,,Computational,MD
10.1016_j.jmgm.2021.108048,10.1016/j.jmgm.2021.108048,methanol,3.6,4.7,,Silicalite-1 (Si/Al = ∞),MFI,∞,,,,1.20E-09,m2/s,300,K,,,16,molecules/supercell,,,Molecular Dynamics,,Computational,MD
10.1016_j.jmgm.2021.108048,10.1016/j.jmgm.2021.108048,methanol,3.6,4.7,,Silicalite-1 (Si/Al=∞),MFI-H,∞,,,,1.20E-09,m2/s,300,K,,,,,,,Molecular Dynamics,,Computational,MD
10.1016_j.micromeso.2016.10.042,10.1016/j.micromeso.2016.10.042,dihydrogen,2.89,7.4,,Li-LSX,FAU-LiX,1,,,,1.20E-09,m2/s,500,K,,,20,molecules/unit cell,1.01325,bar,Molecular Dynamics,Li-III_mobility: fixed,Computational,MD
10.1016_j.micromeso.2023.112442,10.1016/j.micromeso.2023.112442,nitrogen,3.64,4.06,,Li-RHO-3,RHO-Li,4.05,Li+,70.83,%,1.20E-09,m2/s,298,K,,,,,,,Volumetric uptake kinetics (LDF),,Experimental,Uptake/Release
10.1016_j.comptc.2023.114272,10.1016/j.comptc.2023.114272,carbon dioxide,3.3,4.7,118:10 CO2:CH4,MFI,MFI,,,,,1.20E-09,m2/s,313,K,,,14.75,molecules/unit cell,,,Molecular Dynamics,,Computational,MD
10.1016_j.comptc.2023.114272,10.1016/j.comptc.2023.114272,methane,3.8,4.7,118:10 CO2:CH4,MFI,MFI,,,,,1.20E-09,m2/s,303,K,,,1.25,molecules/unit cell,,,Molecular Dynamics,,Computational,MD
10.1007_s11244-021-01450-z,10.1007/s11244-021-01450-z,methanol,3.6,4.7,,H-ZSM-5,MFI-H,25,,,,1.20E-09,m2/s,,K,,,30,molecules/unit cell,,,QENS,model: Chudley-Elliot,Experimental,QENS
10.1007_s11244-021-01450-z,10.1007/s11244-021-01450-z,methanol,3.6,4.7,,H-ZSM-5,MFI-H,25,,,,1.20E-09,m2/s,348,K,,,30,molecules/unit cell,,,QENS,model: Chudley-Elliot,Experimental,QENS
10.1039_c5cs00210a,10.1039/c5cs00210a,water,2.65,7.4,,H-FAU(4Al),FAU-H,47,,,,1.20E-09,m2/s,400,K,,,48,molecules/unit cell,,,Molecular Dynamics,,Computational,MD
10.1016_j.ceja.2026.101068,10.1016/j.ceja.2026.101068,trimethylphosphine oxide,,7.4,,FAU50,FAU-NaY,50,,,,1.20E-09,m2/s,298,K,,,,,,,Molecular Dynamics,range_endpoint: lower,Computational,MD
10.1016_j.mtcomm.2026.115822,10.1016/j.mtcomm.2026.115822,carbon dioxide,3.3,7.4,,NaX (86 Al) zeolite,FAU-NaX,,,,,1.20E-09,m2/s,300,K,,,,,,,Molecular Dynamics,,Computational,MD
