Repository: leipeng66666/diffagent

# 表格数据可视化问答AI Agent

一个专门针对表格数据的智能可视化问答系统，能够理解自然语言查询，自动分析数据，并生成专业的可视化图表。

## 🌟 核心特性

### 智能语义解析
- **实体识别**: 自动识别查询中的关键实体（如"二氧化碳"、"温度"等）
- **条件提取**: 智能解析查询条件（如"大于100"、"包含CO2"等）
- **意图识别**: 理解用户的分析意图（趋势分析、对比分析、分布分析等）
- **单位识别**: 智能识别和转换各种单位（温度、压力、浓度等）⭐

### 同义词映射系统
- **智能列匹配**: 将自然语言实体映射到表格列名
- **多语言支持**: 支持中英文同义词映射
- **自定义扩展**: 支持添加领域特定的同义词

### 混合RAG策略
- **关键词检索**: 基于TF-IDF的精确匹配
- **向量检索**: 基于语义相似度的深度匹配
- **混合融合**: 结合两种检索策略获得最佳结果

### 专业可视化
- **自动图表推荐**: 根据数据特征和查询需求推荐合适的图表类型
- **多种图表类型**: 支持直方图、散点图、柱状图、饼图、热力图等
- **交互式图表**: 支持Plotly交互式可视化

File: data/consolidated_cleand.csv (part 17 of 26)
filename,doi,guest_molecule,KD_A,PLD_A,guest_composition,zeolite_name,std_zeolite_name,si_al_ratio,modified_ion,loading_value,loading_unit,diffusion_coefficient_value,diffusion_coefficient_unit,temperature_value,temperature_unit,concentration_value,concentration_unit,adsorption_loading_value,adsorption_loading_unit,pressure_value,pressure_unit,experimental_method,distinguishing_variable,method_type,method_category
10.1016_j.mtcomm.2026.115822,10.1016/j.mtcomm.2026.115822,nitrogen,3.64,3.8,,CHA (all-silica) zeolite,CHA,,,,,1.20E-09,m2/s,300,K,,,,,,,Molecular Dynamics,,Computational,MD
10.1016_j.memsci.2012.02.056,10.1016/j.memsci.2012.02.056,carbon dioxide,3.3,3.65,,DD3R,DDR-H,,,,,1.21E-09,m2/s,373,K,,,,,,,Molecular Dynamics,framework: rigid; diffusion_type: self,Computational,MD
10.1002_ceat.202000356,10.1002/ceat.202000356,methane,3.8,7.4,,FAU,FAU,1,,,,1.21E-09,m2/s,323,K,,,2.1,wt%,,,Molecular Dynamics,,Computational,MD
10.3390_catal10111342,10.3390/catal10111342,methanol,3.6,4.7,,All-Silica MFI,MFI,,,,,1.21E-09,m2/s,373,K,,,3,molecules/unit cell,,,Molecular Dynamics,,Computational,MD
10.1016_j.comptc.2023.114189,10.1016/j.comptc.2023.114189,propane,4.3,4.7,"C3H8 (33.33 kPa), CO2 (16.67 kPa), N2 (50 kPa)",HZSM-5,MFI-H,23,H+,,,1.22E-09,m2/s,853,K,,,,,1,bar,Molecular Dynamics,,Computational,MD
10.1016_j.comptc.2023.114189,10.1016/j.comptc.2023.114189,propane,4.3,4.7,"C3H8 (25 kPa), CO2 (25 kPa), N2 (50 kPa)",HZSM-5,MFI-H,23,H+,,,1.22E-09,m2/s,853,K,,,,,1,bar,Molecular Dynamics,,Computational,MD
10.1016_j.comptc.2023.114189,10.1016/j.comptc.2023.114189,propane,4.3,4.7,"C3H8 (16.67 kPa), CO2 (33.33 kPa), N2 (50 kPa)",HZSM-5,MFI-H,23,H+,,,1.22E-09,m2/s,853,K,,,,,1,bar,Molecular Dynamics,,Computational,MD
10.1002_chem.201600983,10.1002/chem.201600983,methane,3.8,4.1,,SiGe-ITQ-29 (S2),LTA,,,,,1.22E-09,m2/s,450,K,,,,,,,Molecular Dynamics,framework_model: rigid,Computational,MD
10.1016_s0376-7388(00)00671-2,10.1016/s0376-7388(00)00671-2,methane,3.8,4.7,,silicalite,MFI,,,,,1.23E-09,m2/s,303,K,,,,,,,Membrane Permeation,model: Model 1,Experimental,Membrane Permeation
10.1016_j.energy.2025.137012,10.1016/j.energy.2025.137012,acetylene,4.0,6.6,1:1:1:1:1,Fe2+-BEA,BEA-Fe2+,15,Fe2+,,,1.23E-09,m2/s,398,K,,,6,molecules/simulation cell,,,Molecular Dynamics,diffusion_system: multi-component,Computational,MD
10.1016_j.cattod.2018.02.012,10.1016/j.cattod.2018.02.012,hexane,4.3,4.7,,mesoporous H-ZSM-5 (60 A),MFI,,,,,1.24E-09,m2/s,300,K,,,3,molecules/unit cell,,,Molecular Dynamics,,Computational,MD
10.1016_j.ces.2022.118386,10.1016/j.ces.2022.118386,"nitrogen, decane",,3.1,,clinoptilolite,HEU,,,,,1.25E-09,m2/s,,K,,,,,1.01325,bar,Computational Fluid Dynamics (CFD),tensor_type: original; component: xy,Computational,Other
10.1016_j.memsci.2012.02.056,10.1016/j.memsci.2012.02.056,dioxygen,3.46,3.65,,DD3R,DDR-H,,,,,1.25E-09,m2/s,273,K,,,0.049,dimensionless,2.13,bar,Molecular Dynamics,framework: rigid; diffusion_type: Fickian,Computational,MD
10.1016_j.jmgm.2022.108188,10.1016/j.jmgm.2022.108188,"1,3,5-trimethylbenzene",7.5,6.6,,zeolite-β,BEA,,,,,1.25E-09,m2/s,550,K,,,1,molecule/channel,,,Molecular Dynamics,,Computational,MD
10.1002_chem.201604009,10.1002/chem.201604009,nitrogen,3.64,3.8,,AEI,AEI,,,,,1.25E-09,m2/s,298,K,,,,,,,Molecular Dynamics,,Computational,MD
10.1016_j.apenergy.2004.07.010,10.1016/j.apenergy.2004.07.010,carbon dioxide,3.3,7.4,,13X,FAU-NaX,,,,,1.26E-09,m2/s,323,K,,,,,,,volumetric sorption rate method (inverse analysis of uptake curves),note: mean effective surface self-diffusion coefficient at this temperature,Experimental,Uptake/Release
10.3390_pr11102987,10.3390/pr11102987,nitrogen,3.64,4.1,,5A,LTA-Ca,,,,,1.26E-09,m2/s,273,K,,,,,,,Molecular Dynamics,,Computational,MD
10.3390_pr11102987,10.3390/pr11102987,nitrogen dioxide,,4.1,,5A,LTA-Ca,,,,,1.26E-09,m2/s,273,K,,,,,,,Molecular Dynamics,,Computational,MD
10.1016_j.chemphys.2007.10.036,10.1016/j.chemphys.2007.10.036,pentane,4.5,4.7,,silicalite-1,MFI-H,,,,,1.27E-09,m2/s,350,K,,,0.5,molecules/unit cell,,,Molecular Dynamics,potential_source: ab initio fitted; component: D_x; source_table: Table 4,Computational,MD
10.1016_j.chemphys.2007.10.036,10.1016/j.chemphys.2007.10.036,pentane,4.5,4.7,,silicalite-1,MFI-H,,,,,1.27E-09,m2/s,350,K,,,0.5,molecules/unit cell,,,Molecular Dynamics,potential_source: ab initio fitted; component: D_x; source_table: Table 5,Computational,MD
10.3390_pr14030542,10.3390/pr14030542,carbon dioxide,3.3,7.4,,CaFAU,FAU-Ca,,,,,1.28E-09,m2/s,303,K,,,,,1,bar,Molecular Dynamics,relative_humidity: 90%,Computational,MD
10.1039_d0ra03871g,10.1039/d0ra03871g,propene,4.5,4.7,,ZSM-5-ST,MFI-H,,,,,1.28E-09,m2/s,170,K,,,5.06,molecules per unit cell,,,QENS,,Experimental,QENS
10.1039_d3va00078h,10.1039/d3va00078h,trichlorosilane,,7.42,,AFI,AFI,,,,,1.28E-09,m2/s,,K,,,1,molecules/cell,,,Molecular Dynamics,statistic: average,Computational,MD
10.1016_j.micromeso.2015.10.041,10.1016/j.micromeso.2015.10.041,water,2.65,7.4,,zeolite 13X,FAU-NaX,,,,,1.29E-09,m2/s,308,K,,,,,,,volumetric uptake method,desorption_temperature: 150 °C; initial_adsorptive_pressure_range: 500–4000 Pa; range_extremum: minimum,Experimental,Uptake/Release
10.1016_j.jcat.2011.11.012,10.1016/j.jcat.2011.11.012,cyclohexane,6,4.7,,Pt H-MFI-15,MFI-PtH,15,Pt,1,wt%,1.30E-09,m2/s,,K,,,,,,,PFG-NMR,,Experimental,PFG NMR
10.1016_j.chemosphere.2020.127935,10.1016/j.chemosphere.2020.127935,carbon dioxide,3.3,4.7,,silicalite-1,MFI-H,,,,,1.30E-09,m2/s,296,K,,,,,1.3678875,bar,membrane permeation (constant pressure),,Experimental,Membrane Permeation
10.1016_j.memsci.2019.117534,10.1016/j.memsci.2019.117534,dihydrogen,2.89,3.8,,SAPO-34,CHA,0.2,,,,1.30E-09,m2/s,298,K,,,,,,,,,,
10.1016_s0926-860x(02)00066-2,10.1016/s0926-860x(02)00066-2,ethane,4,4.7,,silicalite-1,MFI-H,,,,,1.30E-09,m2/s,298,K,,,42,mg/g,,,PFG NMR,pre_adsorbed_D2O: false,Experimental,PFG NMR
10.1016_s0927-0256(98)00012-3,10.1016/s0927-0256(98)00012-3,ethane,4,4.7,,silicalite,MFI,,,,,1.30E-09,m2/s,300,K,,,0.5,molecules/unit cell,,,Molecular Dynamics,,Computational,MD
10.1016_j.micromeso.2016.10.042,10.1016/j.micromeso.2016.10.042,dihydrogen,2.89,7.4,,Li-LSX,FAU-LiX,1,,,,1.30E-09,m2/s,200,K,,,8,molecules/unit cell,1.01325,bar,Molecular Dynamics,Li-III_mobility: mobile,Computational,MD
10.1016_j.micromeso.2016.10.042,10.1016/j.micromeso.2016.10.042,dihydrogen,2.89,7.4,,Li-LSX,FAU-LiX,1,,,,1.30E-09,m2/s,200,K,,,16,molecules/unit cell,1.01325,bar,Molecular Dynamics,Li-III_mobility: mobile,Computational,MD
10.2516_ogst_2009065,10.2516/ogst/2009065,hexane,4.3,4.7,,silicalite-1,MFI-H,,,,,1.30E-09,m2/s,300,K,,,5,molecules/u.c.,,,QENS,diffusion_type: D_t,Experimental,QENS
10.1007_s11244-021-01450-z,10.1007/s11244-021-01450-z,methanol,3.6,4.7,,H-ZSM-5,MFI-H,25,,,,1.30E-09,m2/s,373,K,,,30,molecules/unit cell,,,QENS,model: Chudley-Elliot,Experimental,QENS
10.1039_d5tb00256g,10.1039/d5tb00256g,5-fluorouracil,,6.6,,H-Beta-180,BEA-H,180,,,,1.30E-09,m2/s,300,K,,,37,wt%,,,QENS,,Experimental,QENS
10.1039_d0cy00670,10.1039/d0cy00670,methoxymethane,4.7,4.7,,H-ZSM-5(135),MFI-H,135,,,,1.30E-09,m2/s,623,K,,,10,wt%,,,QENS,data_type: extrapolated to 623 K,Experimental,QENS
10.1016_j.ceja.2026.101068,10.1016/j.ceja.2026.101068,trimethylphosphine oxide,,7.4,,FAU50,FAU-NaY,50,,,,1.30E-09,m2/s,298,K,,,,,,,Molecular Dynamics,range_endpoint: upper,Computational,MD
10.1038_s41467-025-57242-6_SI,10.1038/s41467-025-57242-6,difluorobenzene,,7.42,,AFI,AFI,,,,,1.30E-09,m2/s,298,K,,,4,molecules/channel,,,Molecular Dynamics,,Computational,MD
10.1016_j.energy.2025.137012,10.1016/j.energy.2025.137012,acetylene,4.0,6.6,1:1:1:1:1,Fe2+-BEA,BEA-Fe2+,15,Fe2+,,,1.31E-09,m2/s,498,K,,,6,molecules/simulation cell,,,Molecular Dynamics,diffusion_system: multi-component,Computational,MD
10.3390_pr11102987,10.3390/pr11102987,carbon dioxide,3.3,4.1,,5A,LTA-Ca,,,,,1.32E-09,m2/s,303,K,,,,,,,Molecular Dynamics,,Computational,MD
10.1016_j.ces.2022.118386,10.1016/j.ces.2022.118386,"nitrogen, decane",,3.1,,clinoptilolite,HEU,,,,,1.32E-09,m2/s,,K,,,,,1.01325,bar,Computational Fluid Dynamics (CFD),tensor_type: original; component: yx,Computational,Other
10.1016_j.micromeso.2015.10.041,10.1016/j.micromeso.2015.10.041,water,2.65,7.4,,zeolite 13X,FAU-NaX,,,,,1.32E-09,m2/s,318,K,,,,,,,volumetric uptake method,desorption_temperature: 90 °C; initial_adsorptive_pressure_range: 700–6000 Pa; range_extremum: minimum,Experimental,Uptake/Release
10.1016_j.micromeso.2019.05.060,10.1016/j.micromeso.2019.05.060,hexane,4.3,6.6,,BEA,BEA,,,,,1.32E-09,m2/s,273,K,,,2,molecules/unit cell,,,Molecular Dynamics,sample_type: single crystal; direction: z; framework: flexible,Computational,MD
10.1016_j.micromeso.2022.112391,10.1016/j.micromeso.2022.112391,water,2.65,4.7,,H-ZSM-5,MFI-H,Siliceous,H+,,,1.32E-09,m2/s,330,K,,,2.8,wt%,,,Molecular Dynamics (simulated QENS),analysis: simulated QENS (SS model),Computational,MD
10.1016_j.comptc.2023.114189,10.1016/j.comptc.2023.114189,propane,4.3,4.7,"C3H8 (12.5 kPa), CO2 (37.5 kPa), N2 (50 kPa)",HZSM-5,MFI-H,23,H+,,,1.32E-09,m2/s,853,K,,,,,1,bar,Molecular Dynamics,,Computational,MD
10.1016_j.fuel.2021.122427,10.1016/j.fuel.2021.122427,ethene,3.9,6.5,,MOR,MOR,,,,,1.33E-09,m2/s,698,K,,,,,,,Molecular Dynamics,simulation_type: single,Computational,MD
10.2516_ogst_2009065,10.2516/ogst/2009065,hexane,4.3,4.7,,silicalite-1,MFI-H,,,,,1.33E-09,m2/s,300,K,,,6,molecules/u.c.,,,QENS,diffusion_type: D_t,Experimental,QENS
10.3390_pr14030542,10.3390/pr14030542,ethane,4.0,4.7,,ZSM5-300,MFI-H,,,,,1.33E-09,m2/s,303,K,,,,,1,bar,Molecular Dynamics,relative_humidity: 20%,Computational,MD
10.1016_j.energy.2023.127748,10.1016/j.energy.2023.127748,butene,4.5,6.6,"butene:60.1%, propene:11.3%, ethene:7.3%",Fe-beta,BEA-Fe,,Fe,,,1.34E-09,m2/s,573,K,,,,,,,Molecular Dynamics,diffusion_type: multicomponent,Computational,MD
10.1016_j.comptc.2023.114189,10.1016/j.comptc.2023.114189,propane,4.3,4.7,"C3H8 (10 kPa), CO2 (40 kPa), N2 (50 kPa)",HZSM-5,MFI-H,23,H+,,,1.34E-09,m2/s,853,K,,,,,1,bar,Molecular Dynamics,,Computational,MD
10.1016_j.chemphys.2007.10.036,10.1016/j.chemphys.2007.10.036,pentane,4.5,4.7,,silicalite-1,MFI-H,,,,,1.35E-09,m2/s,350,K,,,0.5,molecules/unit cell,,,Molecular Dynamics,potential_source: ab initio fitted; component: D_s; source_table: Table 4,Computational,MD
10.1016_j.chemphys.2007.10.036,10.1016/j.chemphys.2007.10.036,pentane,4.5,4.7,,silicalite-1,MFI-H,,,,,1.35E-09,m2/s,350,K,,,0.5,molecules/unit cell,,,Molecular Dynamics,potential_source: ab initio fitted; component: D_s; source_table: Table 5,Computational,MD
10.1016_j.memsci.2012.02.056,10.1016/j.memsci.2012.02.056,nitrogen,3.64,3.65,,DD3R,DDR-H,,,,,1.35E-09,m2/s,373,K,,,,,,,Molecular Dynamics,framework: flexible; diffusion_type: self,Computational,MD
10.3390_pr11102987,10.3390/pr11102987,nitrogen monoxide,3.17,4.1,,5A,LTA-Ca,,,,,1.36E-09,m2/s,253,K,,,,,,,Molecular Dynamics,,Computational,MD
10.1016_j.fuel.2021.122427,10.1016/j.fuel.2021.122427,methane,3.8,4.7,,MFI,MFI,,,,,1.36E-09,m2/s,498,K,,,,,,,Molecular Dynamics,simulation_type: multicomponent,Computational,MD
10.1016_j.memsci.2012.02.056,10.1016/j.memsci.2012.02.056,nitrogen,3.64,3.65,,DD3R,DDR-H,,,,,1.36E-09,m2/s,273,K,,,0.122,dimensionless,7.9,bar,Molecular Dynamics,framework: flexible; diffusion_type: Fickian,Computational,MD
10.1016_j.micromeso.2015.10.041,10.1016/j.micromeso.2015.10.041,water,2.65,7.4,,zeolite 13X,FAU-NaX,,,,,1.36E-09,m2/s,333,K,,,,,,,volumetric uptake method,desorption_temperature: 90 °C; initial_adsorptive_pressure_range: 500–5000 Pa; range_extremum: minimum,Experimental,Uptake/Release
10.1016_s0301-0104(03)00058-2,10.1016/s0301-0104(03)00058-2,methane,3.8,4.7,,silicalite-1,MFI-H,,,,,1.38E-09,m2/s,300,K,,,4,molecules/intersection,,,Molecular Dynamics,direction: x; parameter_set: Set B,Computational,MD
10.1016_j.partic.2026.06.041,10.1016/j.partic.2026.06.041,sorbyl aldehyde,,6.6,,Zr-BEA,BEA-Zr,,Zr,,,1.38E-09,m2/s,433,K,,,,,1,bar,CFD simulation,,Computational,Other
10.17035_d.2019.0082440884,10.17035/d.2019.0082440884,phenol,5.85,6.6,,all-silica Beta,BEA,,,,,1.39E-09,m2/s,443,K,,,4,molecules/unit cell,,,Molecular Dynamics,,Computational,MD
10.1016_j.fuel.2021.122427,10.1016/j.fuel.2021.122427,methane,3.8,4.7,,MFI,MFI,,,,,1.39E-09,m2/s,253,K,,,,,,,Molecular Dynamics,simulation_type: multicomponent,Computational,MD
10.1016_s0021-9517(03)00053-8,10.1016/s0021-9517(03)00053-8,2-mn,,6.3,,ITQ-17,BEC-H,,,,,1.39E-09,m2/s,450,K,,,,,,,Molecular Dynamics,,Computational,MD
10.1021_acs.jpcc.5b06010_SI,10.1021/acs.jpcc.5b06010,pentadecafluorooctanoic acid,8.0,,,SFS,SFS,,,,,1.39E-09,m2/s,298,K,,,,,,,Molecular Dynamics,,Computational,MD
10.1016_s0926-860x(02)00066-2,10.1016/s0926-860x(02)00066-2,water,2.65,4.7,,silicalite-1,MFI-H,,,,,1.40E-09,m2/s,393,K,,,24,mg/g,,,Molecular Dynamics,direction: z,Computational,MD
10.1016_s1383-5866(00)00067-8,10.1016/s1383-5866(00)00067-8,methane,3.8,7.4,"50% CH4, 50% CF4",faujasite,FAU,,,,,1.40E-09,m2/s,300,K,,,1,molecules per supercage,,,Molecular Dynamics,diffusion_type: transport; term: cross-term,Computational,MD
10.1016_j.seppur.2021.119529,10.1016/j.seppur.2021.119529,methane,3.8,4.1,,flexible LTA,LTA,,,,,1.40E-09,m2/s,300,K,,,1,mol/unit cell,,,Equilibrium Molecular Dynamics (EMD),flexibility: flexible; length: 95.4 A,Computational,MD
10.1016_j.micromeso.2007.01.010,10.1016/j.micromeso.2007.01.010,methane,3.8,4.1,,NaCaA,LTA-NaCa,,,,,1.40E-09,m2/s,298,K,,,5,molecules/cavity,,,PFG NMR,crystal_size: 35 μm,Experimental,PFG NMR
10.1016_j.comptc.2023.114272,10.1016/j.comptc.2023.114272,methane,3.8,4.7,118:10 CO2:CH4,MFI,MFI,,,,,1.40E-09,m2/s,313,K,,,1.25,molecules/unit cell,,,Molecular Dynamics,,Computational,MD
10.1002_cctc.202300884,10.1002/cctc.202300884,water,2.65,7.4,,H-Y,FAU-HY,3,,,,1.40E-09,m2/s,301,K,,,,,1,bar,PFG NMR,,Experimental,PFG NMR
10.3390_catal10111342,10.3390/catal10111342,methanol,3.6,4.7,,All-Silica MFI,MFI,,,,,1.40E-09,m2/s,423,K,,,3,molecules/unit cell,,,Molecular Dynamics,,Computational,MD
10.1038_s41467-025-57242-6_SI,10.1038/s41467-025-57242-6,dibromobenzene,,7.42,,AFI,AFI,,,,,1.40E-09,m2/s,298,K,,,4,molecules/channel,,,Molecular Dynamics,,Computational,MD
10.1016_j.ces.2008.01.023,10.1016/j.ces.2008.01.023,"ethanol, water",,4.1,8-9 wt% water in ethanol,NaA-ZA1,LTA-Na,,,,,1.41E-09,m2/s,323,K,,,,,1,bar,Pervaporation,,Experimental,Membrane Permeation
10.1016_j.apenergy.2004.07.010,10.1016/j.apenergy.2004.07.010,carbon dioxide,3.3,7.4,,13X,FAU-NaX,,,,,1.41E-09,m2/s,323,K,,,,,,,volumetric sorption rate method (inverse analysis of uptake curves),number_of_particles: 35,Experimental,Uptake/Release
10.1016_s0301-0104(03)00058-2,10.1016/s0301-0104(03)00058-2,methane,3.8,4.7,,silicalite-1,MFI-H,,,,,1.42E-09,m2/s,300,K,,,4,molecules/intersection,,,Molecular Dynamics,direction: x; flexibility: rr,Computational,MD
10.1016_s0301-0104(03)00058-2,10.1016/s0301-0104(03)00058-2,methane,3.8,4.7,,silicalite-1,MFI-H,,,,,1.42E-09,m2/s,300,K,,,4,molecules/intersection,,,Molecular Dynamics,direction: x; parameter_set: Full MM2,Computational,MD
10.1016_j.comptc.2023.114189,10.1016/j.comptc.2023.114189,propane,4.3,4.7,"C3H8 (8.33 kPa), CO2 (41.67 kPa), N2 (50 kPa)",HZSM-5,MFI-H,23,H+,,,1.42E-09,m2/s,853,K,,,,,1,bar,Molecular Dynamics,,Computational,MD
10.1016_j.energy.2025.137012,10.1016/j.energy.2025.137012,propene,4.5,6.6,,Fe2+-BEA,BEA-Fe2+,15,Fe2+,,,1.43E-09,m2/s,598,K,,,6,molecules/simulation cell,,,Molecular Dynamics,diffusion_system: single-component,Computational,MD
10.1016_j.apenergy.2004.07.010,10.1016/j.apenergy.2004.07.010,carbon dioxide,3.3,7.4,,13X,FAU-NaX,,,,,1.44E-09,m2/s,323,K,,,,,,,volumetric sorption rate method (inverse analysis of uptake curves),number_of_particles: 30,Experimental,Uptake/Release
10.17035_d.2021.0126616554_SI,10.17035/d.2021.0126616554,water,2.65,7.4,,"Na-Y(2, SI'+SII)",FAU-NaY,2,,,,1.44E-09,m2/s,433,K,,,120,molecules/unit cell,,,Molecular Dynamics,,Computational,MD
10.17035_d.2021.0126616554_SI,10.17035/d.2021.0126616554,water,2.65,7.4,,"Na-Y(2, SI'+SII+SJ)",FAU-NaY,2,,,,1.44E-09,m2/s,430,K,,,120,molecules/unit cell,,,Molecular Dynamics,,Computational,MD
10.17035_d.2021.0126616554_SI,10.17035/d.2021.0126616554,water,2.65,7.4,,"Na-Y(5, SI')",FAU-NaY,5,,,,1.44E-09,m2/s,435,K,,,120,molecules/unit cell,,,Molecular Dynamics,,Computational,MD
10.1016_j.fuel.2025.135562,10.1016/j.fuel.2025.135562,2-methylpropane,5,6.6,,T1-BEA,BEA,15,,,,1.45E-09,m2/s,353,K,,,,,,,Molecular Dynamics,,Computational,MD
10.1002_ceat.202000356,10.1002/ceat.202000356,methane,3.8,7.4,,FAU,FAU,1,,,,1.45E-09,m2/s,308,K,,,0.1,wt%,,,Molecular Dynamics,,Computational,MD
10.1016_j.chemphys.2007.10.036,10.1016/j.chemphys.2007.10.036,pentane,4.5,4.7,,silicalite-1,MFI-H,,,,,1.46E-09,m2/s,350,K,,,0.5,molecules/unit cell,,,Molecular Dynamics,potential_source: Ref. [9]; component: D_s; source_table: Table 4,Computational,MD
10.1016_j.jmgm.2022.108188,10.1016/j.jmgm.2022.108188,"1,3,5-trimethylbenzene",7.5,6.6,,zeolite-β,BEA,,,,,1.46E-09,m2/s,600,K,,,1,molecule/channel,,,Molecular Dynamics,,Computational,MD
10.1016_j.memsci.2012.02.056,10.1016/j.memsci.2012.02.056,nitrogen,3.64,3.65,,DD3R,DDR-H,,,,,1.47E-09,m2/s,373,K,,,0.079,dimensionless,19.6,bar,Molecular Dynamics,framework: rigid; diffusion_type: Fickian,Computational,MD
10.1016_j.energy.2023.127748,10.1016/j.energy.2023.127748,ethene,3.9,6.6,"butene:60.1%, propene:11.3%, ethene:7.3%",Fe-beta,BEA-Fe,,Fe,,,1.48E-09,m2/s,373,K,,,,,,,Molecular Dynamics,diffusion_type: multicomponent,Computational,MD
10.17035_d.2019.0082440884,10.17035/d.2019.0082440884,phenol,5.85,6.6,,all-silica Beta,BEA,,,,,1.48E-09,m2/s,393,K,,,2,molecules/unit cell,,,Molecular Dynamics,,Computational,MD
10.17035_d.2021.0126616554_SI,10.17035/d.2021.0126616554,water,2.65,4.1,,Na-A,LTA-Na,1,,,,1.49E-09,m2/s,531,K,,,120,molecules/unit cell,,,Molecular Dynamics,,Computational,MD
10.1016_j.fuel.2021.122427,10.1016/j.fuel.2021.122427,ethene,3.9,7,,CON,CON,,,,,1.50E-09,m2/s,898,K,,,,,,,Molecular Dynamics,simulation_type: single,Computational,MD
10.1016_j.memsci.2015.08.033,10.1016/j.memsci.2015.08.033,water,2.65,5.3,,VET18-tri,VET,,,,,1.50E-09,m2/s,300,K,,,0.39,g/cm3,,,Molecular Dynamics,diffusion_type: collective; direction: z,Computational,MD
10.1016_s0926-860x(02)00066-2,10.1016/s0926-860x(02)00066-2,water,2.65,4.7,,silicalite-1,MFI-H,,,,,1.50E-09,m2/s,393,K,,,24,mg/g,,,PFG NMR,,Experimental,PFG NMR
10.1016_j.jmgm.2021.108048,10.1016/j.jmgm.2021.108048,ethanol,4.3,4.7,,HZSM-5 (Si/Al = 23),MFI-H,23,,,,1.50E-09,m2/s,300,K,,,4,molecules/supercell,,,Molecular Dynamics,,Computational,MD
10.1016_j.jmgm.2021.108048,10.1016/j.jmgm.2021.108048,methanol,3.6,4.7,,HZSM-5 (Si/Al = 23),MFI-H,23,,,,1.50E-09,m2/s,300,K,,,8,molecules/supercell,,,Molecular Dynamics,,Computational,MD
10.1016_s1383-5866(00)00067-8,10.1016/s1383-5866(00)00067-8,tetrafluoromethane,4.7,7.4,"50% CH4, 50% CF4",faujasite,FAU,,,,,1.50E-09,m2/s,300,K,,,1,molecules per supercage,,,Molecular Dynamics,diffusion_type: transport; term: cross-term,Computational,MD
10.1016_j.micromeso.2016.10.042,10.1016/j.micromeso.2016.10.042,dihydrogen,2.89,7.4,,Li-LSX,FAU-LiX,1,,,,1.50E-09,m2/s,200,K,,,12,molecules/unit cell,1.01325,bar,Molecular Dynamics,Li-III_mobility: mobile,Computational,MD
10.1016_j.fuel.2021.122427,10.1016/j.fuel.2021.122427,methane,3.8,4.7,,MFI,MFI,,,,,1.51E-09,m2/s,298,K,,,,,,,Molecular Dynamics,simulation_type: multicomponent,Computational,MD
10.1016_j.fuel.2021.122427,10.1016/j.fuel.2021.122427,propene,4.5,4.7,,MFI,MFI,,,,,1.51E-09,m2/s,498,K,,,,,,,Molecular Dynamics,simulation_type: multicomponent,Computational,MD
10.1016_j.micromeso.2022.112391,10.1016/j.micromeso.2022.112391,water,2.65,4.7,,H-ZSM-5,MFI-H,40,H+,,,1.51E-09,m2/s,330,K,,,2.8,wt%,,,Quasielastic Neutron Scattering (Singwi-Sjolander jump diffusion),,Experimental,QENS
10.3390_pr11102987,10.3390/pr11102987,nitrogen monoxide,3.17,4.1,,5A,LTA-Ca,,,,,1.51E-09,m2/s,263,K,,,,,,,Molecular Dynamics,,Computational,MD
10.1016_j.jcat.2011.11.012,10.1016/j.jcat.2011.11.012,cyclohexane,6,4.7,,Pt H-MFI-40,MFI-PtH,40,Pt,1,wt%,1.52E-09,m2/s,,K,,,,,,,PFG-NMR,,Experimental,PFG NMR
10.1016_j.micromeso.2022.112024,10.1016/j.micromeso.2022.112024,carbon dioxide,3.3,7.42,,AlPO4-5,AFI-H,,,,,1.52E-09,m2/s,200,K,,,4.5,mol./u.c.,,,Molecular Dynamics,,Computational,MD
10.1016_j.energy.2025.137012,10.1016/j.energy.2025.137012,ethene,3.9,6.6,,Fe2+-BEA,BEA-Fe2+,15,Fe2+,,,1.52E-09,m2/s,498,K,,,6,molecules/simulation cell,,,Molecular Dynamics,diffusion_system: single-component,Computational,MD
10.3390_pr11102987,10.3390/pr11102987,nitrogen,3.64,4.1,,5A,LTA-Ca,,,,,1.53E-09,m2/s,283,K,,,,,,,Molecular Dynamics,,Computational,MD
10.3390_pr11102987,10.3390/pr11102987,nitrogen dioxide,,4.1,,5A,LTA-Ca,,,,,1.53E-09,m2/s,283,K,,,,,,,Molecular Dynamics,,Computational,MD
10.2516_ogst_2009065,10.2516/ogst/2009065,hexane,4.3,4.7,,silicalite-1,MFI-H,,,,,1.53E-09,m2/s,300,K,,,7,molecules/u.c.,,,QENS,diffusion_type: D_t,Experimental,QENS
10.1039_c2ee23337a_SI,10.1039/c2ee23337a,methane,3.8,4.1,,ITQ-29,LTA,,,,,1.54E-09,m2/s,373,K,,,21,molecules/unit cell,100,bar,Molecular Dynamics,,,
10.1016_j.partic.2026.06.041,10.1016/j.partic.2026.06.041,octatrienal,,6.6,,Zr-BEA,BEA-Zr,,Zr,,,1.56E-09,m2/s,453,K,,,,,1,bar,CFD simulation,,Computational,Other
10.3390_pr11102987,10.3390/pr11102987,nitrogen monoxide,3.17,4.1,,5A,LTA-Ca,,,,,1.57E-09,m2/s,273,K,,,,,,,Molecular Dynamics,,Computational,MD
10.1016_j.fuel.2021.122427,10.1016/j.fuel.2021.122427,ethene,3.9,4.7,,MFI,MFI,,,,,1.57E-09,m2/s,498,K,,,,,,,Molecular Dynamics,simulation_type: multicomponent,Computational,MD
10.1016_j.memsci.2012.02.056,10.1016/j.memsci.2012.02.056,carbon dioxide,3.3,3.65,,DD3R,DDR-H,,,,,1.58E-09,m2/s,373,K,,,,,,,Molecular Dynamics,framework: flexible; diffusion_type: self,Computational,MD
10.1016_j.memsci.2012.02.056,10.1016/j.memsci.2012.02.056,carbon dioxide,3.3,3.65,,DD3R,DDR-H,,,,,1.58E-09,m2/s,373,K,,,0.144,dimensionless,4,bar,Molecular Dynamics,framework: rigid; diffusion_type: Fickian,Computational,MD
10.1016_j.fuel.2021.122427,10.1016/j.fuel.2021.122427,ethene,3.9,7,,CON,CON,,,,,1.59E-09,m2/s,1098,K,,,,,,,Molecular Dynamics,simulation_type: single,Computational,MD
10.1016_j.ijheatmasstransfer.2019.05.080,10.1016/j.ijheatmasstransfer.2019.05.080,water,2.65,7.4,,Zeolite NaX,FAU-NaX,,,,,1.59E-09,m2/s,302,K,,,,,0.025,bar,Fick diffusion analysis,,Computational,Other
10.3390_nano15141077,10.3390/nano15141077,carbon dioxide,3.3,4.1,,5A,LTA-Ca,1,,,,1.59E-09,m2/s,373,K,,,77,molecules/unit cell,2,bar,Molecular Dynamics,,Computational,MD
10.1016_j.ces.2024.120183_SI,10.1016/j.ces.2024.120183,Toluene,5.85,4.7,,Meso-Z5,MFI-H,14.09,,,,1.59E-09,m2/s,773,K,,,,,,,Molecular Dynamics,source_table: Table S3,Computational,MD
10.1016_j.ces.2024.120183_SI,10.1016/j.ces.2024.120183,Toluene,5.85,4.7,,Meso-Z5,MFI-H,14.09,,,,1.59E-09,m2/s,773,K,,,,,,,Molecular Dynamics,source_table: Table S5,Computational,MD
10.1016_j.ces.2009.12.044,10.1016/j.ces.2009.12.044,propane,4.3,7.4,,13X,FAU-NaX,1.18,,,,1.60E-09,m2/s,303,K,,,16,molecules/unit cell,,,Molecular Dynamics,diffusion_type: transport,Computational,MD
10.1016_s0166-1280(99)00158-x,10.1016/s0166-1280(99)00158-x,ethene,3.9,4.7,,H[Al]ZSM-5,MFI-H,,H+,,,1.60E-09,m2/s,300,K,,,8,molecules/unit cell,,,Molecular Dynamics,,Computational,MD
10.1016_j.energy.2023.127748,10.1016/j.energy.2023.127748,ethene,3.9,6.6,,Fe-beta,BEA-Fe,,Fe,,,1.60E-09,m2/s,296,K,,,,,,,Molecular Dynamics,diffusion_type: single-component,Computational,MD
10.1016_j.micromeso.2007.01.010,10.1016/j.micromeso.2007.01.010,methane,3.8,4.1,,NaCaA,LTA-NaCa,,,,,1.60E-09,m2/s,373,K,,,5,molecules/cavity,,,PFG NMR,crystal_size: 35 μm,Experimental,PFG NMR
10.1016_j.micromeso.2016.10.042,10.1016/j.micromeso.2016.10.042,dihydrogen,2.89,7.4,,Li-LSX,FAU-LiX,1,,,,1.60E-09,m2/s,200,K,,,20,molecules/unit cell,1.01325,bar,Molecular Dynamics,Li-III_mobility: mobile,Computational,MD
10.1016_j.micromeso.2018.01.019,10.1016/j.micromeso.2018.01.019,nitrogen,3.64,7.4,,Li-LSX,FAU-LiX,1,,,,1.60E-09,m2/s,400,K,,,4,molecules/unit cell,,,Molecular Dynamics,Li-III state: fixed,Computational,MD
10.1155_2013_545367,10.1155/2013/545367,dihydrogen,2.89,7.4,,NaX,FAU-NaX,1.18,,,,1.60E-09,m2/s,,K,,,,,,bar,Molecular Dynamics,value_type: minimum,Computational,MD
10.1039_d5tb00256g,10.1039/d5tb00256g,5-fluorouracil,,6.6,,H-Beta-19,BEA-H,19,,,,1.60E-09,m2/s,300,K,,,25,wt%,,,QENS,,Experimental,QENS
10.1021_acs.jpcc.0c08054,10.1021/acs.jpcc.0c08054,"1,2-dimethylbenzene",6.8,4.7,,MFI-type zeolite,MFI,,,,,1.60E-09,m2/s,353,K,,,,,,,Transition State Theory (TST),framework_flexibility: k/kB = 5e2 K ?^-2,Computational,Other
10.1016_j.fuel.2021.122427,10.1016/j.fuel.2021.122427,propane,4.3,4.7,,MFI,MFI,,,,,1.61E-09,m2/s,498,K,,,,,,,Molecular Dynamics,simulation_type: multicomponent,Computational,MD
10.1016_j.apenergy.2004.07.010,10.1016/j.apenergy.2004.07.010,carbon dioxide,3.3,7.4,,13X,FAU-NaX,,,,,1.61E-09,m2/s,343,K,,,,,,,volumetric sorption rate method (inverse analysis of uptake curves),number_of_particles: 45; replicate: 3,Experimental,Uptake/Release
10.1016_j.micromeso.2022.112391,10.1016/j.micromeso.2022.112391,water,2.65,4.7,,H-ZSM-5,MFI-H,15,H+,,,1.61E-09,m2/s,300,K,,,2.8,wt%,,,Quasielastic Neutron Scattering (Singwi-Sjolander jump diffusion),,Experimental,QENS
10.1016_j.micromeso.2023.112442,10.1016/j.micromeso.2023.112442,dioxygen,3.46,4.06,,Li-RHO,RHO-Li,4.05,Li+,56.37,%,1.62E-09,m2/s,298,K,,,,,,,Volumetric uptake kinetics (LDF),,Experimental,Uptake/Release
10.3390_catal10111342,10.3390/catal10111342,methanol,3.6,4.7,,All-Silica MFI,MFI,,,,,1.62E-09,m2/s,473,K,,,3,molecules/unit cell,,,Molecular Dynamics,,Computational,MD
10.1016_j.apenergy.2004.07.010,10.1016/j.apenergy.2004.07.010,carbon dioxide,3.3,7.4,,13X,FAU-NaX,,,,,1.63E-09,m2/s,343,K,,,,,,,volumetric sorption rate method (inverse analysis of uptake curves),number_of_particles: 45; replicate: 1,Experimental,Uptake/Release
10.3390_pr11102987,10.3390/pr11102987,dioxygen,3.46,4.1,,5A,LTA-Ca,,,,,1.63E-09,m2/s,253,K,,,,,,,Molecular Dynamics,,Computational,MD
10.1002_cctc.202300884,10.1002/cctc.202300884,water,2.65,7.4,,DA(HNO3 0.5 h)-Y,FAU-NaY,13,,,,1.64E-09,m2/s,301,K,,,,,1,bar,PFG NMR,component: D1; population: major (>98%),Experimental,PFG NMR
10.1016_j.cplett.2005.04.023,10.1016/j.cplett.2005.04.023,ethane,4,4.7,,silicalite,MFI,,,,,1.65E-09,m2/s,300,K,,,1,molecules/unit cell,,,Molecular Dynamics,type: corrected; direction: z,Computational,MD
10.1016_j.apenergy.2004.07.010,10.1016/j.apenergy.2004.07.010,carbon dioxide,3.3,7.4,,13X,FAU-NaX,,,,,1.65E-09,m2/s,343,K,,,,,,,volumetric sorption rate method (inverse analysis of uptake curves),number_of_particles: 45; replicate: 2,Experimental,Uptake/Release
10.17035_d.2021.0126616554_SI,10.17035/d.2021.0126616554,water,2.65,7.4,,"Na-Y(5, SJ)",FAU-NaY,5,,,,1.65E-09,m2/s,432,K,,,120,molecules/unit cell,,,Molecular Dynamics,,Computational,MD
10.1016_j.chemphys.2024.112410,10.1016/j.chemphys.2024.112410,hydrogen chloride,3.3,7.4,,Sr-Cu/Y,FAU-Sr-Cu-Y,,Sr,1.5,wt%,1.67E-09,m2/s,573,K,,,,,,,Molecular Dynamics,,Computational,MD
10.1016_j.micromeso.2022.112391,10.1016/j.micromeso.2022.112391,water,2.65,4.7,,H-ZSM-5,MFI-H,15,H+,,,1.67E-09,m2/s,360,K,,,2.8,wt%,,,Quasielastic Neutron Scattering (Singwi-Sjolander jump diffusion),,Experimental,QENS
10.1016_j.commatsci.2026.114969,10.1016/j.commatsci.2026.114969,sulfuryl difluoride,,7.4,,13X molecular sieve,FAU-NaX,1.232,,,,1.67E-09,m2/s,273,K,,,,,,,Molecular Dynamics,,Computational,MD
10.1016_j.fuel.2021.122427,10.1016/j.fuel.2021.122427,ethene,3.9,6.5,,MOR,MOR,,,,,1.68E-09,m2/s,898,K,,,,,,,Molecular Dynamics,simulation_type: single,Computational,MD
10.1016_j.jcat.2015.10.024,10.1016/j.jcat.2015.10.024,pent-1-ene,4.5,5.8,,ITQ-39,ITN,,,,,1.68E-09,m2/s,600,K,,,16,molecules per 2×2×1 supercell,,,Molecular dynamics,direction: x,Computational,MD
10.1016_j.chemphys.2007.10.036,10.1016/j.chemphys.2007.10.036,pentane,4.5,4.7,,silicalite-1,MFI-H,,,,,1.68E-09,m2/s,350,K,,,4,molecules/unit cell,,,Molecular Dynamics,potential_source: ab initio fitted; component: D_y; source_table: Table 5,Computational,MD
10.1016_j.ces.2024.120183_SI,10.1016/j.ces.2024.120183,dimethylbenzene,,4.7,,Meso-Z5,MFI-H,14.09,,,,1.68E-09,m2/s,773,K,,,,,,,Molecular Dynamics,source_table: Table S3,Computational,MD
10.1016_j.ces.2024.120183_SI,10.1016/j.ces.2024.120183,"propene, butene",,4.7,,Micro-Z5,MFI-H,18.94,,,,1.68E-09,m2/s,773,K,,,50,,,,Molecular Dynamics,source_table: Table S4,Computational,MD
10.1016_j.ces.2024.120183_SI,10.1016/j.ces.2024.120183,dimethylbenzene,,4.7,,Meso-Z5,MFI-H,14.09,,,,1.68E-09,m2/s,773,K,,,,,,,Molecular Dynamics,source_table: Table S5,Computational,MD
10.1016_j.memsci.2012.02.056,10.1016/j.memsci.2012.02.056,carbon dioxide,3.3,3.65,,DD3R,DDR-H,,,,,1.69E-09,m2/s,373,K,,,0.1724,dimensionless,5,bar,Molecular Dynamics,framework: rigid; diffusion_type: Fickian,Computational,MD
10.1016_j.cej.2017.03.055,10.1016/j.cej.2017.03.055,methane,3.8,4.7,,ZSM-5 (silicalite-1),MFI-H,,,,,1.69E-09,m2/s,300,K,,,4,molecules/unit cell,,,HS-PPM molecular dynamics simulation,simulation_run: Sim-1; diffusion_dimension: c-direction,Computational,MD
10.3390_pr14030542,10.3390/pr14030542,methane,3.8,4.7,,ZSM5-300,MFI-H,,,,,1.69E-09,m2/s,303,K,,,,,1,bar,Molecular Dynamics,relative_humidity: 20%,Computational,MD
10.1016_s0301-0104(99)00392-4,10.1016/s0301-0104(99)00392-4,methane,3.8,4.1,,LTA,LTA,,,,,1.70E-09,m2/s,,K,,,1,molecules/cavity,,,Molecular Dynamics,sigma_CH4-O: 3.5 A; I: 1; f: 10; lattice: flexible; run: 2,Computational,MD
10.1016_j.cattod.2018.02.012,10.1016/j.cattod.2018.02.012,anthracene,7.3,4.7,,mesoporous H-ZSM-5 (20 A),MFI,,,,,1.70E-09,m2/s,700,K,,,1.5,molecules/unit cell,,,Molecular Dynamics,,Computational,MD
10.1016_s0926-860x(02)00066-2,10.1016/s0926-860x(02)00066-2,water,2.65,4.7,,silicalite-1,MFI-H,,,,,1.70E-09,m2/s,298,K,,,24,mg/g,,,PFG NMR,,Experimental,PFG NMR
10.1016_j.jmgm.2005.10.003,10.1016/j.jmgm.2005.10.003,benzene,5.35,6.4,,Siliceous MCM-22,MCM,,,,,1.70E-09,m2/s,300,K,,,4,molecules/supercell,,,Molecular Dynamics,,Computational,MD
10.1016_j.jmgm.2021.108048,10.1016/j.jmgm.2021.108048,ethanol,4.3,4.7,,HZM-5 (Si/Al = 47),HZM-5,47,,,,1.70E-09,m2/s,300,K,,,4,molecules/supercell,,,Molecular Dynamics,,Computational,MD
10.1002_ceat.202000356,10.1002/ceat.202000356,methane,3.8,7.4,,FAU,FAU,1,,,,1.71E-09,m2/s,293,K,,,0.1,wt%,,,Molecular Dynamics,,Computational,MD
10.1039_d0ra03871g,10.1039/d0ra03871g,propene,4.5,4.7,,ZSM-5-ST,MFI-H,,,,,1.71E-09,m2/s,220,K,,,5.06,molecules per unit cell,,,QENS,,Experimental,QENS
10.1016_j.ces.2022.118386,10.1016/j.ces.2022.118386,"nitrogen, decane",,3.1,,clinoptilolite,HEU,,,,,1.72E-09,m2/s,,K,,,,,1.01325,bar,Computational Fluid Dynamics (CFD),tensor_type: original; component: yz,Computational,Other
10.17035_d.2021.0126616554_SI,10.17035/d.2021.0126616554,water,2.65,7.4,,"Na-Y(5, SII)",FAU-NaY,5,,,,1.72E-09,m2/s,433,K,,,120,molecules/unit cell,,,Molecular Dynamics,,Computational,MD
10.1016_j.ijheatmasstransfer.2019.05.080,10.1016/j.ijheatmasstransfer.2019.05.080,water,2.65,7.4,,Zeolite NaMgX,FAU-NaMgX,,Mg2+,0.56,exchange degree,1.73E-09,m2/s,,K,,,,,,,Fick diffusion analysis,range_bound: upper; parameter: D_e,Computational,Other
10.1016_j.cej.2017.03.055,10.1016/j.cej.2017.03.055,methane,3.8,4.7,,ZSM-5 (silicalite-1),MFI-H,,,,,1.73E-09,m2/s,300,K,,,4,molecules/unit cell,,,HS-PPM molecular dynamics simulation,simulation_run: Sim-2; diffusion_dimension: c-direction,Computational,MD
10.1016_j.micromeso.2022.112391,10.1016/j.micromeso.2022.112391,water,2.65,4.7,,H-ZSM-5,MFI-H,40,H+,,,1.73E-09,m2/s,360,K,,,2.8,wt%,,,Quasielastic Neutron Scattering (Singwi-Sjolander jump diffusion),,Experimental,QENS
10.1016_j.micromeso.2022.112391,10.1016/j.micromeso.2022.112391,water,2.65,4.7,,H-ZSM-5,MFI-H,95,H+,,,1.73E-09,m2/s,330,K,,,2.8,wt%,,,Molecular Dynamics (simulated QENS),analysis: simulated QENS (SS model),Computational,MD
10.1016_j.ces.2024.120183_SI,10.1016/j.ces.2024.120183,"propene, butene",,4.7,,Meso-Z5,MFI-H,14.09,,,,1.73E-09,m2/s,773,K,,,50,,,,Molecular Dynamics,source_table: Table S4,Computational,MD
10.1016_j.cej.2017.03.055,10.1016/j.cej.2017.03.055,methane,3.8,4.7,,ZSM-5 (silicalite-1),MFI-H,,,,,1.74E-09,m2/s,300,K,,,4,molecules/unit cell,,,HS-PPM molecular dynamics simulation,simulation_run: Sim-5; diffusion_dimension: c-direction,Computational,MD
10.1016_j.memsci.2012.02.056,10.1016/j.memsci.2012.02.056,nitrogen,3.64,3.65,,DD3R,DDR-H,,,,,1.75E-09,m2/s,373,K,,,0.079,dimensionless,19.6,bar,Molecular Dynamics,framework: flexible; diffusion_type: Fickian,Computational,MD
10.1016_j.cej.2017.03.055,10.1016/j.cej.2017.03.055,methane,3.8,4.7,,ZSM-5 (silicalite-1),MFI-H,,,,,1.75E-09,m2/s,300,K,,,4,molecules/unit cell,,,HS-PPM molecular dynamics simulation,simulation_run: average; diffusion_dimension: c-direction,Computational,MD
10.2516_ogst_2009065,10.2516/ogst/2009065,heptane,4.5,4.7,,silicalite-1,MFI-H,,,,,1.75E-09,m2/s,300,K,,,3.6,molecules/u.c.,,,QENS,diffusion_type: D_t,Experimental,QENS
10.3390_pr11102987,10.3390/pr11102987,carbon dioxide,3.3,4.1,,5A,LTA-Ca,,,,,1.76E-09,m2/s,313,K,,,,,,,Molecular Dynamics,,Computational,MD
10.1039_c8cp01022f,10.1039/c8cp01022f,ammonia,2.6,4.8,,H-LEV,LEV-H,17,,,,1.76E-09,m2/s,323,K,,,90,molecules per supercell,,,Molecular Dynamics,analysis_scale: nano,Computational,MD
10.1016_j.cej.2017.03.055,10.1016/j.cej.2017.03.055,methane,3.8,4.7,,ZSM-5 (silicalite-1),MFI-H,,,,,1.77E-09,m2/s,300,K,,,4,molecules/unit cell,,,HS-PPM molecular dynamics simulation,simulation_run: Sim-4; diffusion_dimension: c-direction,Computational,MD
10.1016_s0301-0104(99)00392-4,10.1016/s0301-0104(99)00392-4,methane,3.8,4.1,,LTA,LTA,,,,,1.78E-09,m2/s,,K,,,1,molecules/cavity,,,Molecular Dynamics,sigma_CH4-O: 3.5 A; I: 1; f: 10; lattice: flexible; run: 4,Computational,MD
10.1016_j.apenergy.2004.07.010,10.1016/j.apenergy.2004.07.010,carbon dioxide,3.3,7.4,,13X,FAU-NaX,,,,,1.78E-09,m2/s,343,K,,,,,,,volumetric sorption rate method (inverse analysis of uptake curves),note: mean effective surface self-diffusion coefficient at this temperature,Experimental,Uptake/Release
10.1016_s0376-7388(00)00671-2,10.1016/s0376-7388(00)00671-2,methane,3.8,4.7,,silicalite,MFI,,,,,1.78E-09,m2/s,303,K,,,,,,,Membrane Permeation,model: Model 2,Experimental,Membrane Permeation
10.1016_j.micromeso.2024.112981,10.1016/j.micromeso.2024.112981,carbon disulfide,3.6,7.4,,FAU-type,FAU,,,,,1.78E-09,m2/s,298,K,,,,,,,Molecular Dynamics,,Computational,MD
10.1016_j.jmgm.2021.108048,10.1016/j.jmgm.2021.108048,methanol,3.6,4.7,,HZM-5 (Si/Al = 47),HZM-5,47,,,,1.80E-09,m2/s,300,K,,,8,molecules/supercell,,,Molecular Dynamics,,Computational,MD
10.1016_s1383-5866(00)00067-8,10.1016/s1383-5866(00)00067-8,tetrafluoromethane,4.7,7.4,"50% CH4, 50% CF4",faujasite,FAU,,,,,1.80E-09,m2/s,300,K,,,2,molecules per supercage,,,Molecular Dynamics,diffusion_type: transport; term: cross-term,Computational,MD
10.1016_j.micromeso.2006.12.034,10.1016/j.micromeso.2006.12.034,methane,3.8,4.7,2 CH4 : 4 C4D10,silicalite-1,MFI-H,,,,,1.80E-09,m2/s,200,K,,,2,molecules/unit cell,,,Molecular Dynamics,,Computational,MD
10.17035_d.2019.0082440884,10.17035/d.2019.0082440884,phenol,5.85,6.6,,all-silica Beta,BEA,,,,,1.81E-09,m2/s,418,K,,,2,molecules/unit cell,,,Molecular Dynamics,,Computational,MD
10.1016_j.cej.2017.03.055,10.1016/j.cej.2017.03.055,methane,3.8,4.7,,ZSM-5 (silicalite-1),MFI-H,,,,,1.81E-09,m2/s,300,K,,,4,molecules/unit cell,,,HS-PPM molecular dynamics simulation,simulation_run: Sim-3; diffusion_dimension: c-direction,Computational,MD
10.26599_nr.2026.94908673,10.26599/nr.2026.94908673,cyclohexene,,6.6,,Ru/β100,BEA-Ru,100,Ru,0.8,wt%,1.81E-09,m2/s,,K,,,,,,,Adsorption Kinetics,,Experimental,Uptake/Release
10.1016_j.apenergy.2004.07.010,10.1016/j.apenergy.2004.07.010,carbon dioxide,3.3,7.4,,13X,FAU-NaX,,,,,1.82E-09,m2/s,343,K,,,,,,,volumetric sorption rate method (inverse analysis of uptake curves),number_of_particles: 35,Experimental,Uptake/Release
10.1016_j.energy.2023.127748,10.1016/j.energy.2023.127748,propene,4.5,6.6,"butene:60.1%, propene:11.3%, ethene:7.3%",Fe-beta,BEA-Fe,,Fe,,,1.82E-09,m2/s,473,K,,,,,,,Molecular Dynamics,diffusion_type: multicomponent,Computational,MD
10.1016_j.cattod.2018.02.012,10.1016/j.cattod.2018.02.012,hexane,4.3,4.7,,mesoporous H-ZSM-5 (60 A),MFI,,,,,1.83E-09,m2/s,400,K,,,3,molecules/unit cell,,,Molecular Dynamics,,Computational,MD
10.1016_j.jcat.2004.07.014,10.1016/j.jcat.2004.07.014,"1,2,4-trimethylbenzene",6.8,6.6,,β,BEA,,,,,1.84E-09,m2/s,650,K,,,0.021,molecules per SiO2,,,Molecular Dynamics,,Computational,MD
10.1039_d3va00078h,10.1039/d3va00078h,trichlorosilane,,7.42,,AFI,AFI,,,,,1.85E-09,m2/s,,K,,,1,molecules/cell,,,Molecular Dynamics,statistic: maximum,Computational,MD
10.1039_c2ee23337a_SI,10.1039/c2ee23337a,methane,3.8,4.1,,ITQ-29,LTA,,,,,1.85E-09,m2/s,423,K,,,21,molecules/unit cell,100,bar,Molecular Dynamics,,,
10.1016_j.apenergy.2004.07.010,10.1016/j.apenergy.2004.07.010,carbon dioxide,3.3,7.4,,13X,FAU-NaX,,,,,1.88E-09,m2/s,343,K,,,,,,,volumetric sorption rate method (inverse analysis of uptake curves),number_of_particles: 30; replicate: 2,Experimental,Uptake/Release
10.1016_j.memsci.2018.12.021,10.1016/j.memsci.2018.12.021,air,3.69,3.8,79% N2/21% O2,SAPO-34,CHA,,,,,1.88E-09,m2/s,298,K,,,,,1.38,bar,Membrane permeation (Fick's law),membrane_id: M4,Experimental,Membrane Permeation
10.1016_j.partic.2026.06.041,10.1016/j.partic.2026.06.041,methylcyclopentenone,,6.6,,Zr-BEA,BEA-Zr,,Zr,,,1.88E-09,m2/s,433,K,,,,,1,bar,CFD simulation,,Computational,Other
10.1016_j.apenergy.2004.07.010,10.1016/j.apenergy.2004.07.010,carbon dioxide,3.3,7.4,,13X,FAU-NaX,,,,,1.89E-09,m2/s,343,K,,,,,,,volumetric sorption rate method (inverse analysis of uptake curves),number_of_particles: 30; replicate: 1,Experimental,Uptake/Release
10.1002_chem.201600983,10.1002/chem.201600983,methane,3.8,4.1,,SiGe-ITQ-29 (S3),LTA,,,,,1.89E-09,m2/s,450,K,,,,,,,Molecular Dynamics,framework_model: rigid,Computational,MD
10.3390_pr11102987,10.3390/pr11102987,nitrogen,3.64,4.1,,5A,LTA-Ca,,,,,1.89E-09,m2/s,293,K,,,,,,,Molecular Dynamics,,Computational,MD
10.3390_pr11102987,10.3390/pr11102987,nitrogen dioxide,,4.1,,5A,LTA-Ca,,,,,1.89E-09,m2/s,293,K,,,,,,,Molecular Dynamics,,Computational,MD
10.1016_j.memsci.2015.08.033,10.1016/j.memsci.2015.08.033,water,2.65,4.6,,TON6,TON-H,,,,,1.90E-09,m2/s,300,K,,,0.52,g/cm3,,,Molecular Dynamics,diffusion_type: collective; direction: z,Computational,MD
10.1016_j.jmr.2018.01.011,10.1016/j.jmr.2018.01.011,water,2.65,7.4,,100Li-LSX,FAU-LiX,1,,,,1.90E-09,m2/s,373,K,,,20,wt%,,,MAS PFG NMR,parameter: D_f; model: two-region with sodalite exchange,Experimental,PFG NMR
10.1155_2013_545367,10.1155/2013/545367,dihydrogen,2.89,7.4,,NaX,FAU-NaX,1.18,,,,1.90E-09,m2/s,77,K,,,,,1,bar,Molecular Dynamics,,Computational,MD
10.1038_s41467-025-57242-6_SI,10.1038/s41467-025-57242-6,bromofluorobenzene,,7.42,,AFI,AFI,,,,,1.90E-09,m2/s,298,K,,,3,molecules/channel,,,Molecular Dynamics,,Computational,MD
10.1002_app.28228,10.1002/app.28228,propan-2-ol,4.7,7.4,,M-3,FAU-NaY,1.3,,,,1.92E-09,m2/s,303,K,70,mol/L,,,1,bar,membrane permeation (pervaporation),,Experimental,Membrane Permeation
10.1016_j.jcat.2015.10.024,10.1016/j.jcat.2015.10.024,pent-1-ene,4.5,5.8,,ITQ-39,ITN,,,,,1.94E-09,m2/s,900,K,,,16,molecules per 2×2×1 supercell,,,Molecular dynamics,direction: x,Computational,MD
10.1016_j.apenergy.2004.07.010,10.1016/j.apenergy.2004.07.010,carbon dioxide,3.3,7.4,,13X,FAU-NaX,,,,,1.95E-09,m2/s,,K,,,,,,,volumetric sorption rate method (inverse analysis of uptake curves),note: overall maximum of effective surface self-diffusion coefficients from conclusion,Experimental,Uptake/Release
10.1016_j.apenergy.2004.07.010,10.1016/j.apenergy.2004.07.010,carbon dioxide,3.3,7.4,,13X,FAU-NaX,,,,,1.95E-09,m2/s,,K,,,,,,,volumetric sorption rate method (inverse analysis of uptake curves),note: overall maximum of effective surface self-diffusion coefficients from conclusion; duplicate of another entry,Experimental,Uptake/Release
10.1016_j.apenergy.2004.07.010,10.1016/j.apenergy.2004.07.010,carbon dioxide,3.3,7.4,,13X,FAU-NaX,,,,,1.96E-09,m2/s,343,K,,,,,,,volumetric sorption rate method (inverse analysis of uptake curves),number_of_particles: 40,Experimental,Uptake/Release
10.1016_j.ijheatmasstransfer.2019.05.080,10.1016/j.ijheatmasstransfer.2019.05.080,water,2.65,7.4,,Zeolite NaX,FAU-NaX,,,,,1.97E-09,m2/s,,K,,,,,,,Fick diffusion analysis,range_bound: upper; parameter: D_e,Computational,Other
