Repository: leipeng66666/diffagent

# 表格数据可视化问答AI Agent

一个专门针对表格数据的智能可视化问答系统，能够理解自然语言查询，自动分析数据，并生成专业的可视化图表。

## 🌟 核心特性

### 智能语义解析
- **实体识别**: 自动识别查询中的关键实体（如"二氧化碳"、"温度"等）
- **条件提取**: 智能解析查询条件（如"大于100"、"包含CO2"等）
- **意图识别**: 理解用户的分析意图（趋势分析、对比分析、分布分析等）
- **单位识别**: 智能识别和转换各种单位（温度、压力、浓度等）⭐

### 同义词映射系统
- **智能列匹配**: 将自然语言实体映射到表格列名
- **多语言支持**: 支持中英文同义词映射
- **自定义扩展**: 支持添加领域特定的同义词

### 混合RAG策略
- **关键词检索**: 基于TF-IDF的精确匹配
- **向量检索**: 基于语义相似度的深度匹配
- **混合融合**: 结合两种检索策略获得最佳结果

### 专业可视化
- **自动图表推荐**: 根据数据特征和查询需求推荐合适的图表类型
- **多种图表类型**: 支持直方图、散点图、柱状图、饼图、热力图等
- **交互式图表**: 支持Plotly交互式可视化

File: data/consolidated_cleand.csv (part 18 of 26)
filename,doi,guest_molecule,KD_A,PLD_A,guest_composition,zeolite_name,std_zeolite_name,si_al_ratio,modified_ion,loading_value,loading_unit,diffusion_coefficient_value,diffusion_coefficient_unit,temperature_value,temperature_unit,concentration_value,concentration_unit,adsorption_loading_value,adsorption_loading_unit,pressure_value,pressure_unit,experimental_method,distinguishing_variable,method_type,method_category
10.1016_j.jmgm.2022.108188,10.1016/j.jmgm.2022.108188,"1,2,3-trimethylbenzene",7.5,6.6,,zeolite-β,BEA,,,,,1.97E-09,m2/s,300,K,,,1,molecule/channel,,,Molecular Dynamics,,Computational,MD
10.1016_j.fuel.2021.122427,10.1016/j.fuel.2021.122427,ethene,3.9,6.5,,MOR,MOR,,,,,1.99E-09,m2/s,1098,K,,,,,,,Molecular Dynamics,simulation_type: single,Computational,MD
10.1016_j.ces.2020.115564,10.1016/j.ces.2020.115564,carbon dioxide,3.3,7.4,10%CO2/90%N2,600 cpsi,FAU,,,,,2.00E-09,m2/s,298,K,,,7.1,mmol/g,5,bar,Breakthrough modeling (LDF),U: 1.8 cm/s,Experimental,Column Dynamics
10.1016_j.jmgm.2021.108048,10.1016/j.jmgm.2021.108048,methanol,3.6,4.7,,HZSM-5 (Si/Al = 23),MFI-H,23,,,,2.00E-09,m2/s,300,K,,,4,molecules/supercell,,,Molecular Dynamics,,Computational,MD
10.1016_j.micromeso.2007.04.036,10.1016/j.micromeso.2007.04.036,nitrogen,3.64,3.65,,DDR,DDR,,,,,2.00E-09,m2/s,,K,,,,,,,Molecular Dynamics,,Computational,MD
10.1016_j.cej.2024.157101_SI,10.1016/j.cej.2024.157101,carbon dioxide,3.3,3.8,,Si-CHA-M,CHA-M,,,,,2.00E-09,m2/s,298,K,,,196,molecules/27 CHA unit cells,,,Molecular Dynamics,structural_mode: rigid,Computational,MD
10.3390_pr11102987,10.3390/pr11102987,nitrogen monoxide,3.17,4.1,,5A,LTA-Ca,,,,,2.01E-09,m2/s,283,K,,,,,,,Molecular Dynamics,,Computational,MD
10.1016_j.micromeso.2022.112024,10.1016/j.micromeso.2022.112024,carbon dioxide,3.3,7.42,,AlPO4-5,AFI-H,,,,,2.01E-09,m2/s,200,K,,,4,mol./u.c.,,,Molecular Dynamics,,Computational,MD
10.17035_d.2019.0082440884,10.17035/d.2019.0082440884,phenol,5.85,6.6,,all-silica Beta,BEA,,,,,2.02E-09,m2/s,393,K,,,1,molecules/unit cell,,,Molecular Dynamics,,Computational,MD
10.1016_j.micromeso.2022.112391,10.1016/j.micromeso.2022.112391,water,2.65,4.7,,H-ZSM-5,MFI-H,15,H+,,,2.03E-09,m2/s,360,K,,,2.8,wt%,,,Molecular Dynamics (simulated QENS),analysis: simulated QENS (SS model),Computational,MD
10.1016_j.micromeso.2015.10.041,10.1016/j.micromeso.2015.10.041,water,2.65,7.4,,zeolite 13X,FAU-NaX,,,,,2.04E-09,m2/s,308,K,,,,,0.02,bar,volumetric uptake method,desorption_temperature: 90 °C; range_extremum: minimum,Experimental,Uptake/Release
10.1016_j.ces.2024.120183,10.1016/j.ces.2024.120183,benzene,5.35,4.7,,Meso-Z5,MFI-H,19,,,,2.06E-09,m2/s,773,K,,,,,,,Molecular Dynamics,,Computational,MD
10.1016_j.fuel.2025.135562,10.1016/j.fuel.2025.135562,2-methylpropane,5,6.6,,T5-BEA,BEA-T5,15,,,,2.06E-09,m2/s,353,K,,,,,,,Molecular Dynamics,,Computational,MD
10.1016_j.ces.2024.120183_SI,10.1016/j.ces.2024.120183,Benzene,5.35,4.7,,Meso-Z5,MFI-H,14.09,,,,2.06E-09,m2/s,773,K,,,,,,,Molecular Dynamics,source_table: Table S3,Computational,MD
10.1016_j.ces.2024.120183_SI,10.1016/j.ces.2024.120183,Benzene,5.35,4.7,,Meso-Z5,MFI-H,14.09,,,,2.06E-09,m2/s,773,K,,,,,,,Molecular Dynamics,source_table: Table S5,Computational,MD
10.1016_j.memsci.2012.02.056,10.1016/j.memsci.2012.02.056,carbon dioxide,3.3,3.65,,DD3R,DDR-H,,,,,2.07E-09,m2/s,373,K,,,0.144,dimensionless,4,bar,Molecular Dynamics,framework: flexible; diffusion_type: Fickian,Computational,MD
10.1039_d0ra03871g,10.1039/d0ra03871g,propene,4.5,4.7,,ZSM-5-ST,MFI-H,,,,,2.08E-09,m2/s,270,K,,,5.06,molecules per unit cell,,,QENS,,Experimental,QENS
10.1016_j.icheatmasstransfer.2025.109210,10.1016/j.icheatmasstransfer.2025.109210,dioxygen,3.46,4.06,,RHO,RHO,,,,,2.09E-09,m2/s,300,K,,,1,mol/unit cell,,,Equilibrium Molecular Dynamics (EMD),framework: rigid; thickness: 29.838 ?,Computational,MD
10.1016_s0166-1280(99)00158-x,10.1016/s0166-1280(99)00158-x,ethene,3.9,4.7,,MFI_mono,MFI,,,,,2.10E-09,m2/s,300,K,,,8,molecules/unit cell,,,Molecular Dynamics,,Computational,MD
10.1016_j.energy.2023.127748,10.1016/j.energy.2023.127748,butene,4.5,6.6,,Fe-beta,BEA-Fe,,Fe,,,2.10E-09,m2/s,573,K,,,,,,,Molecular Dynamics,diffusion_type: single-component,Computational,MD
10.1016_j.memsci.2015.08.033,10.1016/j.memsci.2015.08.033,water,2.65,5.3,,VET32,VET,,,,,2.10E-09,m2/s,300,K,,,2.1,g/cm3,,,Molecular Dynamics,diffusion_type: self; ensemble: NVT; direction: z,Computational,MD
10.1016_j.memsci.2015.08.033,10.1016/j.memsci.2015.08.033,water,2.65,5.3,,VET32,VET,,,,,2.10E-09,m2/s,300,K,,,2.1,g/cm3,,,Molecular Dynamics,diffusion_type: self; ensemble: NVT-w; direction: z,Computational,MD
10.1016_j.micromeso.2007.04.036,10.1016/j.micromeso.2007.04.036,carbon dioxide,3.3,3.8,,CHA,CHA,,,,,2.10E-09,m2/s,,K,,,,,,,Molecular Dynamics,,Computational,MD
10.1016_s0301-0104(03)00058-2,10.1016/s0301-0104(03)00058-2,methane,3.8,4.7,,silicalite-1,MFI-H,,,,,2.11E-09,m2/s,300,K,,,4,molecules/intersection,,,Molecular Dynamics,direction: x; parameter_set: Set A,Computational,MD
10.1016_j.ces.2024.120183_SI,10.1016/j.ces.2024.120183,propene,4.5,4.7,,Meso-Z5,MFI-H,14.09,,,,2.11E-09,m2/s,673,K,,,,,,,Molecular Dynamics,source_table: Table S5,Computational,MD
10.1016_j.ces.2009.12.044,10.1016/j.ces.2009.12.044,2-methylpropane,5,7.4,,13X,FAU-NaX,1.18,,,,2.13E-09,m2/s,373,K,,,2,molecules/unit cell,,,Molecular Dynamics,diffusion_type: transport,Computational,MD
10.1002_chem.201600983,10.1002/chem.201600983,methane,3.8,4.1,,SiGe-ITQ-29 (S1),LTA,,,,,2.13E-09,m2/s,450,K,,,,,,,Molecular Dynamics,framework_model: rigid,Computational,MD
10.1039_c8cp01022f,10.1039/c8cp01022f,ammonia,2.6,4.8,,H-LEV,LEV-H,17,,,,2.13E-09,m2/s,373,K,,,90,molecules per supercell,,,Molecular Dynamics,analysis_scale: nano,Computational,MD
10.1016_s0301-0104(03)00058-2,10.1016/s0301-0104(03)00058-2,methane,3.8,4.7,,silicalite-1,MFI-H,,,,,2.15E-09,m2/s,300,K,,,4,molecules/intersection,,,Molecular Dynamics,direction: average; parameter_set: B. Smit,Computational,MD
10.1016_j.memsci.2023.121853,10.1016/j.memsci.2023.121853,carbon dioxide,3.3,3.8,,Si/Al ≈ 45 CHA,CHA,45,,,,2.15E-09,m2/s,,K,,,1.2,mmol/g,,,Molecular Dynamics,,Computational,MD
10.1016_j.micromeso.2022.112391,10.1016/j.micromeso.2022.112391,water,2.65,4.7,,H-ZSM-5,MFI-H,15,H+,,,2.16E-09,m2/s,330,K,,,2.8,wt%,,,Quasielastic Neutron Scattering (Singwi-Sjolander jump diffusion),,Experimental,QENS
10.1016_j.micromeso.2022.112391,10.1016/j.micromeso.2022.112391,water,2.65,4.7,,H-ZSM-5,MFI-H,15,H+,,,2.18E-09,m2/s,300,K,,,2.8,wt%,,,Molecular Dynamics (simulated QENS),analysis: simulated QENS (SS model),Computational,MD
10.1016_j.micromeso.2022.112391,10.1016/j.micromeso.2022.112391,water,2.65,4.7,,H-ZSM-5,MFI-H,140,H+,,,2.19E-09,m2/s,300,K,,,2.8,wt%,,,Quasielastic Neutron Scattering (Singwi-Sjolander jump diffusion),,Experimental,QENS
10.1016_s0009-2614(01)01466-x,10.1016/s0009-2614(01)01466-x,argon,3.4,5.19,,ZSM-11,MEL-H,,,,,2.20E-09,m2/s,320,K,,,12,atoms/u.c.,,,Molecular Dynamics,component: z,Computational,MD
10.1016_j.cplett.2007.05.109,10.1016/j.cplett.2007.05.109,"buta-1,3-diene",4.5,7.4,,Na-Y,FAU-NaY,,,,,2.20E-09,m2/s,300,K,,,4,molecules/cage,,,QENS,model: Chudley-Elliott,Experimental,QENS
10.1016_j.memsci.2015.08.033,10.1016/j.memsci.2015.08.033,water,2.65,5.3,,VET32,VET,,,,,2.20E-09,m2/s,300,K,,,2.1,g/cm3,,,Molecular Dynamics,diffusion_type: self; ensemble: NVT-z; direction: z,Computational,MD
10.1016_j.memsci.2015.08.033,10.1016/j.memsci.2015.08.033,water,2.65,5.3,,VET32,VET,,,,,2.20E-09,m2/s,300,K,,,2.1,g/cm3,,,Molecular Dynamics,diffusion_type: self; ensemble: NPH; direction: z,Computational,MD
10.1016_j.memsci.2015.08.033,10.1016/j.memsci.2015.08.033,water,2.65,5.3,,VET32,VET,,,,,2.20E-09,m2/s,300,K,,,2.1,g/cm3,1.01325,bar,Molecular Dynamics,diffusion_type: self; ensemble: NPT; direction: z,Computational,MD
1908.00861,1908.00861,methane,3.8,4.1,,ITQ-29,LTA,,,,,2.20E-09,m2/s,300,K,,,10,molecules/pore,,,Molecular Dynamics,diffusion_type: center_of_mass,Computational,MD
10.1016_j.memsci.2012.02.056,10.1016/j.memsci.2012.02.056,carbon dioxide,3.3,3.65,,DD3R,DDR-H,,,,,2.21E-09,m2/s,373,K,,,0.1724,dimensionless,5,bar,Molecular Dynamics,framework: flexible; diffusion_type: Fickian,Computational,MD
10.1016_j.energy.2025.137012,10.1016/j.energy.2025.137012,propene,4.5,6.6,,Fe2+-BEA,BEA-Fe2+,15,Fe2+,,,2.23E-09,m2/s,698,K,,,6,molecules/simulation cell,,,Molecular Dynamics,diffusion_system: single-component,Computational,MD
10.1016_j.chemphys.2007.10.036,10.1016/j.chemphys.2007.10.036,pentane,4.5,4.7,,silicalite-1,MFI-H,,,,,2.24E-09,m2/s,350,K,,,2,molecules/unit cell,,,Molecular Dynamics,potential_source: ab initio fitted; component: D_y; source_table: Table 5,Computational,MD
10.1016_j.micromeso.2022.112391,10.1016/j.micromeso.2022.112391,water,2.65,4.7,,H-ZSM-5,MFI-H,47,H+,,,2.25E-09,m2/s,300,K,,,2.8,wt%,,,Molecular Dynamics (simulated QENS),analysis: simulated QENS (SS model),Computational,MD
10.17035_d.2019.0082440884,10.17035/d.2019.0082440884,phenol,5.85,6.6,,all-silica Beta,BEA,,,,,2.28E-09,m2/s,443,K,,,2,molecules/unit cell,,,Molecular Dynamics,,Computational,MD
10.1016_s0009-2614(01)01466-x,10.1016/s0009-2614(01)01466-x,argon,3.4,4.7,,ZSM-5,MFI-H,,,,,2.30E-09,m2/s,296,K,,,12,atoms/u.c.,,,Molecular Dynamics,component: z,Computational,MD
10.1016_s0376-7388(00)00671-2,10.1016/s0376-7388(00)00671-2,methane,3.8,4.7,,silicalite,MFI,,,,,2.30E-09,m2/s,373,K,,,,,,,Membrane Permeation,model: Model 1,Experimental,Membrane Permeation
10.1016_j.memsci.2015.08.033,10.1016/j.memsci.2015.08.033,water,2.65,5.3,,VET32,VET,,,,,2.30E-09,m2/s,300,K,,,2.1,g/cm3,,,Molecular Dynamics,diffusion_type: self; ensemble: NVE; direction: z,Computational,MD
10.1016_j.jmgm.2021.108048,10.1016/j.jmgm.2021.108048,ethanol,4.3,4.7,,Silicalite-1 (Si/Al = ∞),MFI,∞,,,,2.30E-09,m2/s,300,K,,,4,molecules/supercell,,,Molecular Dynamics,,Computational,MD
10.1016_j.jmgm.2021.108048,10.1016/j.jmgm.2021.108048,methanol,3.6,4.7,,HZM-5 (Si/Al = 47),HZM-5,47,,,,2.30E-09,m2/s,300,K,,,4,molecules/supercell,,,Molecular Dynamics,,Computational,MD
10.1039_d0ra03871g,10.1039/d0ra03871g,propene,4.5,4.7,,ZSM-5-ST,MFI-H,,,,,2.30E-09,m2/s,300,K,,,5.06,molecules per unit cell,,,QENS,estimation: Arrhenius extrapolation from QENS data,Experimental,QENS
10.1038_s41467-025-57242-6_SI,10.1038/s41467-025-57242-6,dibromobenzene,,7.42,,AFI,AFI,,,,,2.30E-09,m2/s,298,K,,,3,molecules/channel,,,Molecular Dynamics,,Computational,MD
10.1016_j.fuel.2021.122427,10.1016/j.fuel.2021.122427,water,2.65,4.7,,MFI,MFI,,,,,2.31E-09,m2/s,253,K,,,,,,,Molecular Dynamics,simulation_type: multicomponent,Computational,MD
10.1016_j.fuel.2021.122427,10.1016/j.fuel.2021.122427,water,2.65,4.7,,MFI,MFI,,,,,2.31E-09,m2/s,298,K,,,,,,,Molecular Dynamics,simulation_type: multicomponent,Computational,MD
10.3390_pr14030542,10.3390/pr14030542,carbon dioxide,3.3,7.4,,HFAU,FAU-H,,,,,2.32E-09,m2/s,303,K,,,,,1,bar,Molecular Dynamics,relative_humidity: 60%,Computational,MD
10.1016_j.memsci.2012.02.056,10.1016/j.memsci.2012.02.056,carbon dioxide,3.3,3.65,,DD3R,DDR-H,,,,,2.33E-09,m2/s,373,K,,,0.293,dimensionless,12,bar,Molecular Dynamics,framework: rigid; diffusion_type: Fickian,Computational,MD
10.1016_j.energy.2023.127748,10.1016/j.energy.2023.127748,ethene,3.9,6.6,"butene:60.1%, propene:11.3%, ethene:7.3%",Fe-beta,BEA-Fe,,Fe,,,2.34E-09,m2/s,473,K,,,,,,,Molecular Dynamics,diffusion_type: multicomponent,Computational,MD
10.3390_pr11102987,10.3390/pr11102987,carbon dioxide,3.3,4.1,,5A,LTA-Ca,,,,,2.36E-09,m2/s,323,K,,,,,,,Molecular Dynamics,,Computational,MD
10.1016_j.ces.2026.123652,10.1016/j.ces.2026.123652,carbon dioxide,3.3,4.1,,5A,LTA-Ca,1,,,,2.36E-09,m2/s,298,K,,,67,molecules/unit cell,1,bar,Molecular Dynamics,,Computational,MD
10.3390_pr11102987,10.3390/pr11102987,nitrogen monoxide,3.17,4.1,,5A,LTA-Ca,,,,,2.37E-09,m2/s,293,K,,,,,,,Molecular Dynamics,,Computational,MD
10.1016_j.micromeso.2022.112391,10.1016/j.micromeso.2022.112391,water,2.65,4.7,,H-ZSM-5,MFI-H,15,H+,,,2.38E-09,m2/s,330,K,,,2.8,wt%,,,Molecular Dynamics (simulated QENS),analysis: simulated QENS (SS model),Computational,MD
10.1016_j.commatsci.2026.114969,10.1016/j.commatsci.2026.114969,sulfuryl difluoride,,7.4,,13X molecular sieve,FAU-NaX,1.232,,,,2.38E-09,m2/s,298,K,,,,,,,Molecular Dynamics,,Computational,MD
10.3390_pr11102987,10.3390/pr11102987,nitrogen,3.64,4.1,,5A,LTA-Ca,,,,,2.39E-09,m2/s,303,K,,,,,,,Molecular Dynamics,,Computational,MD
10.3390_pr11102987,10.3390/pr11102987,nitrogen dioxide,,4.1,,5A,LTA-Ca,,,,,2.39E-09,m2/s,303,K,,,,,,,Molecular Dynamics,,Computational,MD
10.1016_j.memsci.2023.121853,10.1016/j.memsci.2023.121853,acetylene,4,3.8,,Si/Al ≈ 45 CHA,CHA,45,,,,2.39E-09,m2/s,,K,,,1.2,mmol/g,,,Molecular Dynamics,,Computational,MD
10.1016_j.ces.2004.01.072,10.1016/j.ces.2004.01.072,propene,4.5,4.1,,Davison 5A (C-521),LTA-Ca,,,,,2.40E-09,m2/s,323,K,,,,,0.011865658,bar,,,,
10.1016_j.cplett.2007.05.109,10.1016/j.cplett.2007.05.109,"buta-1,3-diene",4.5,7.4,,Na-Y,FAU-NaY,,,,,2.40E-09,m2/s,300,K,,,4,molecules/cage,,,QENS,model: Hall-Ross,Experimental,QENS
10.1016_j.jcat.2005.01.027,10.1016/j.jcat.2005.01.027,propan-2-ol,4.7,6.6,,H-Beta,BEA-H,12.55,,,,2.40E-09,m2/s,363,K,4.8,mol/L,,,16,bar,,,,
10.1016_j.memsci.2015.08.033,10.1016/j.memsci.2015.08.033,water,2.65,5.3,,VET12-double,VET,,,,,2.40E-09,m2/s,300,K,,,0.39,g/cm3,,,Molecular Dynamics,diffusion_type: collective; direction: z,Computational,MD
10.1039_c8cp01022f,10.1039/c8cp01022f,ammonia,2.6,4.8,,H-LEV,LEV-H,17,,,,2.40E-09,m2/s,273,K,,,90,molecules per supercell,,,Molecular Dynamics,analysis_scale: pico,Computational,MD
10.1016_j.ces.2025.122862,10.1016/j.ces.2025.122862,phenanthrene,,4.7,,HZSM-5-1,MFI-H,15,,,,2.40E-09,m2/s,823,K,,,,,,,Molecular Dynamics (MD) simulation,mesopore_size: 2.0 nm,Computational,MD
10.1038_s41467-025-57242-6_SI,10.1038/s41467-025-57242-6,difluorobenzene,,7.42,,AFI,AFI,,,,,2.40E-09,m2/s,298,K,,,3,molecules/channel,,,Molecular Dynamics,,Computational,MD
10.1016_j.mtcomm.2026.115822,10.1016/j.mtcomm.2026.115822,carbon dioxide,3.3,3.8,,CHA (all-silica) zeolite,CHA,,,,,2.40E-09,m2/s,300,K,,,,,,,Molecular Dynamics,,Computational,MD
10.1016_s0301-0104(99)00392-4,10.1016/s0301-0104(99)00392-4,methane,3.8,4.1,,LTA,LTA,,,,,2.41E-09,m2/s,,K,,,1,molecules/cavity,,,Molecular Dynamics,sigma_CH4-O: 3.5 A; I: 1; f: 10; lattice: flexible; run: 1,Computational,MD
10.1016_j.ces.2025.122862,10.1016/j.ces.2025.122862,benzoic acid,6.2,4.7,,HZSM-5-1,MFI-H,15,,,,2.41E-09,m2/s,823,K,,,,,,,Molecular Dynamics (MD) simulation,mesopore_size: 2.0 nm,Computational,MD
10.1039_c2ee23337a_SI,10.1039/c2ee23337a,methane,3.8,4.1,,ITQ-29,LTA,,,,,2.41E-09,m2/s,473,K,,,21,molecules/unit cell,100,bar,Molecular Dynamics,,,
10.1016_j.memsci.2020.118749,10.1016/j.memsci.2020.118749,water,2.65,4.1,,NaA,LTA-Na,,,,,2.42E-09,m2/s,,K,,,,,1,bar,Pervaporation,range_endpoint: minimum,Experimental,Membrane Permeation
10.1016_j.micromeso.2022.112391,10.1016/j.micromeso.2022.112391,water,2.65,4.7,,H-ZSM-5,MFI-H,Siliceous,H+,,,2.43E-09,m2/s,360,K,,,2.8,wt%,,,Molecular Dynamics (simulated QENS),analysis: simulated QENS (SS model),Computational,MD
10.1016_j.fuel.2021.122427,10.1016/j.fuel.2021.122427,benzene,5.35,6.5,,MOR,MOR,,,,,2.44E-09,m2/s,498,K,,,,,,,Molecular Dynamics,simulation_type: multicomponent,Computational,MD
10.1016_j.energy.2023.127748,10.1016/j.energy.2023.127748,propene,4.5,6.6,"butene:60.1%, propene:11.3%, ethene:7.3%",Fe-beta,BEA-Fe,,Fe,,,2.44E-09,m2/s,573,K,,,,,,,Molecular Dynamics,diffusion_type: multicomponent,Computational,MD
10.1016_j.ces.2026.123652,10.1016/j.ces.2026.123652,acetylene,4.0,4.1,,ITQ-29,LTA,,,,,2.44E-09,m2/s,298,K,,,44,molecules/unit cell,1,bar,Molecular Dynamics,,Computational,MD
10.1039_c2ee23337a_SI,10.1039/c2ee23337a,acetylene,4.0,4.1,,ITQ-29,LTA,,,,,2.44E-09,m2/s,298,K,,,44,molecules/unit cell,100,bar,Molecular Dynamics,,,
10.1016_j.micromeso.2022.112391,10.1016/j.micromeso.2022.112391,water,2.65,4.7,,H-ZSM-5,MFI-H,47,H+,,,2.45E-09,m2/s,360,K,,,2.8,wt%,,,Molecular Dynamics (simulated QENS),analysis: simulated QENS (SS model),Computational,MD
10.1016_s0301-0104(03)00058-2,10.1016/s0301-0104(03)00058-2,methane,3.8,4.7,,silicalite-1,MFI-H,,,,,2.47E-09,m2/s,300,K,,,4,molecules/intersection,,,Molecular Dynamics,direction: average; parameter_set: Set A,Computational,MD
10.1016_j.chemphys.2007.10.036,10.1016/j.chemphys.2007.10.036,pentane,4.5,4.7,,silicalite-1,MFI-H,,,,,2.48E-09,m2/s,350,K,,,0.5,molecules/unit cell,,,Molecular Dynamics,potential_source: ab initio fitted; component: D_y; source_table: Table 4,Computational,MD
10.1016_j.chemphys.2007.10.036,10.1016/j.chemphys.2007.10.036,pentane,4.5,4.7,,silicalite-1,MFI-H,,,,,2.48E-09,m2/s,350,K,,,0.5,molecules/unit cell,,,Molecular Dynamics,potential_source: ab initio fitted; component: D_y; source_table: Table 5,Computational,MD
10.1002_chem.201600983,10.1002/chem.201600983,methane,3.8,4.1,,Si-ITQ-29 (S0),LTA,,,,,2.49E-09,m2/s,450,K,,,,,,,Molecular Dynamics,framework_model: rigid,Computational,MD
10.1016_j.jmgm.2021.108048,10.1016/j.jmgm.2021.108048,methanol,3.6,4.7,,Silicalite-1 (Si/Al = ∞),MFI,∞,,,,2.50E-09,m2/s,300,K,,,8,molecules/supercell,,,Molecular Dynamics,,Computational,MD
10.1016_j.comptc.2023.114272,10.1016/j.comptc.2023.114272,methane,3.8,4.7,,MFI,MFI,,,,,2.50E-09,m2/s,293,K,,,16,molecules/unit cell,,,Molecular Dynamics,,Computational,MD
10.1021_acs.energyfuels.5c04038,10.1021/acs.energyfuels.5c04038,dihydrogen,2.89,3.65,,DDR,DDR,,,,,2.50E-09,m2/s,300,K,,,,,1.5,bar,Membrane permeation; mass-transfer model fitting,,Experimental,Membrane Permeation
10.1039_c5cs00210a,10.1039/c5cs00210a,water,2.65,7.4,,H-FAU(24Al),FAU-H,7,,,,2.50E-09,m2/s,600,K,,,48,molecules/unit cell,,,Molecular Dynamics,,Computational,MD
10.17035_d.2019.0082440884,10.17035/d.2019.0082440884,phenol,5.85,6.6,,all-silica Beta,BEA,,,,,2.51E-09,m2/s,418,K,,,1,molecules/unit cell,,,Molecular Dynamics,,Computational,MD
10.3390_pr11102987,10.3390/pr11102987,dioxygen,3.46,4.1,,5A,LTA-Ca,,,,,2.51E-09,m2/s,263,K,,,,,,,Molecular Dynamics,,Computational,MD
10.1016_j.micromeso.2024.113362,10.1016/j.micromeso.2024.113362,"1,4-dimethylbenzene",5.8,4.7,,CZ-5,MFI-H,18.7,,,,2.53E-09,m2/s,823,K,,,4,molecules/unit cell,,,Molecular Dynamics,,Computational,MD
10.1016_j.ces.2024.120183,10.1016/j.ces.2024.120183,butene,4.5,4.7,,Meso-Z5,MFI-H,19,,,,2.54E-09,m2/s,773,K,,,,,,,Molecular Dynamics,,Computational,MD
10.1016_s0376-7388(00)00671-2,10.1016/s0376-7388(00)00671-2,methane,3.8,4.7,,silicalite,MFI,,,,,2.54E-09,m2/s,373,K,,,,,,,Membrane Permeation,model: Model 2,Experimental,Membrane Permeation
10.3390_nano15141077,10.3390/nano15141077,carbon dioxide,3.3,4.1,,ITQ-29,LTA,,,,,2.54E-09,m2/s,298,K,,,56,molecules/unit cell,2,bar,Molecular Dynamics,,Computational,MD
10.1016_j.ces.2024.120183_SI,10.1016/j.ces.2024.120183,Butene,4.5,4.7,,Meso-Z5,MFI-H,14.09,,,,2.54E-09,m2/s,773,K,,,,,,,Molecular Dynamics,source_table: Table S3,Computational,MD
10.1016_j.ces.2024.120183_SI,10.1016/j.ces.2024.120183,Butene,4.5,4.7,,Meso-Z5,MFI-H,14.09,,,,2.54E-09,m2/s,773,K,,,,,,,Molecular Dynamics,source_table: Table S5,Computational,MD
10.1016_j.commatsci.2026.114969,10.1016/j.commatsci.2026.114969,sulfuryl difluoride,,7.4,,13X molecular sieve,FAU-NaX,1.232,,,,2.54E-09,m2/s,323,K,,,,,,,Molecular Dynamics,,Computational,MD
10.1021_acs.jpcc.1c04090,10.1021/acs.jpcc.1c04090,propene,4.5,4.5,,ZSM-23,MTT-H,23,,,,2.55E-09,m2/s,624,K,,,0.1,molecule/SiO2,,,Molecular Dynamics,study_type: loading_dependence,Computational,MD
10.17035_d.2021.0126616554_SI,10.17035/d.2021.0126616554,water,2.65,4.1,,Na-A,LTA-Na,1,,,,2.57E-09,m2/s,630,K,,,120,molecules/unit cell,,,Molecular Dynamics,,Computational,MD
10.1016_s0926-860x(02)00066-2,10.1016/s0926-860x(02)00066-2,water,2.65,4.7,,silicalite-1,MFI-H,,,,,2.60E-09,m2/s,298,K,,,24,mg/g,,,Molecular Dynamics,direction: x,Computational,MD
10.1016_j.jmr.2018.01.011,10.1016/j.jmr.2018.01.011,water,2.65,7.4,,90Li-LSX,FAU-LiX,1,,,,2.60E-09,m2/s,313,K,,,20,wt%,,,MAS PFG NMR,parameter: p_inter D_inter; model: intra/inter two-region without sodalite exchange,Experimental,PFG NMR
10.1039_c2ee23337a_SI,10.1039/c2ee23337a,acetylene,4.0,4.1,,ITQ-29,LTA,,,,,2.63E-09,m2/s,323,K,,,44,molecules/unit cell,100,bar,Molecular Dynamics,,,
10.1016_j.micromeso.2015.10.041,10.1016/j.micromeso.2015.10.041,water,2.65,7.4,,zeolite 13X,FAU-NaX,,,,,2.65E-09,m2/s,308,K,,,,,0.02,bar,volumetric uptake method,desorption_temperature: 120 °C; range_extremum: minimum,Experimental,Uptake/Release
10.1016_j.seppur.2021.119563,10.1016/j.seppur.2021.119563,pent-1-yne,4.5,7.4,,FAU,FAU,,,,,2.66E-09,m2/s,298,K,,,186.4,mg/g,1.01325,bar,Batch adsorption kinetics (Crank model),system: 1-pentyne/1-pentene,Experimental,Uptake/Release
10.1038_s41467-025-57242-6,10.1038/s41467-025-57242-6,bromofluorobenzene,,7.42,,AlPO4-5 (AFI),AFI,,,,,2.66E-09,m2/s,298,K,,,,,,,QENS,,Experimental,QENS
10.1038_s41467-025-57242-6_SI,10.1038/s41467-025-57242-6,bromofluorobenzene,,7.42,,AlPO4-5,AFI,,,,,2.66E-09,m2/s,298,K,,,,,,,Quasi-elastic neutron scattering (QENS),,Experimental,QENS
10.1016_s0301-0104(03)00058-2,10.1016/s0301-0104(03)00058-2,methane,3.8,4.7,,silicalite-1,MFI-H,,,,,2.67E-09,m2/s,300,K,,,4,molecules/intersection,,,Molecular Dynamics,direction: average; parameter_set: Ermoshin/Engel,Computational,MD
10.1016_s0166-1280(99)00158-x,10.1016/s0166-1280(99)00158-x,ethene,3.9,4.7,,MFI_ortho,MFI,,,,,2.70E-09,m2/s,300,K,,,8,molecules/unit cell,,,Molecular Dynamics,,Computational,MD
10.1016_j.jenvrad.2024.107608,10.1016/j.jenvrad.2024.107608,sulfur hexafluoride,5.5,,"2000 ppmv Xe, 2000 ppmv Kr, 2000 ppmv SF6",zeolitic tuff,zeolite,,,,,2.70E-09,m2/s,,K,2000,mol/L,,,0.8,bar,Millington-Quirk model calculation,water_saturation: 85%; coefficient_type: D_AB^MQ,Computational,Other
10.1016_s0927-0256(98)00012-3,10.1016/s0927-0256(98)00012-3,butane,4.3,4.7,,silicalite,MFI,,,,,2.70E-09,m2/s,300,K,,,0.5,molecules/unit cell,,,Molecular Dynamics,,Computational,MD
10.1016_j.cej.2017.03.055,10.1016/j.cej.2017.03.055,methane,3.8,4.7,,ZSM-5 (silicalite-1),MFI-H,,,,,2.70E-09,m2/s,300,K,,,12,molecules/unit cell,,,HS-PPM molecular dynamics simulation,source: Fig.6; diffusion_dimension: overall,Computational,MD
10.1016_j.micromeso.2019.05.060,10.1016/j.micromeso.2019.05.060,"2,2-dimethylbutane",6.2,6.6,,BEA,BEA,,,,,2.70E-09,m2/s,273,K,,,2,molecules/unit cell,,,Molecular Dynamics,sample_type: single crystal; direction: overall; framework: flexible,Computational,MD
10.1016_j.comptc.2023.114272,10.1016/j.comptc.2023.114272,carbon dioxide,3.3,4.7,,MFI,MFI,,,,,2.70E-09,m2/s,293,K,,,8,molecules/unit cell,,,Molecular Dynamics,,Computational,MD
10.1016_j.ces.2025.122862,10.1016/j.ces.2025.122862,phenol,5.85,4.7,,HZSM-5-1,MFI-H,15,,,,2.71E-09,m2/s,823,K,,,,,,,Molecular Dynamics (MD) simulation,mesopore_size: 2.0 nm,Computational,MD
10.1016_j.fuel.2021.122427,10.1016/j.fuel.2021.122427,methane,3.8,7,,CON,CON,,,,,2.72E-09,m2/s,298,K,,,,,,,Molecular Dynamics,simulation_type: multicomponent,Computational,MD
10.1016_j.comptc.2023.114189,10.1016/j.comptc.2023.114189,carbon dioxide,3.3,4.7,"C3H8 (16.67 kPa), CO2 (33.33 kPa), N2 (50 kPa)",HZSM-5,MFI-H,23,H+,,,2.73E-09,m2/s,853,K,,,,,1,bar,Molecular Dynamics,,Computational,MD
10.1016_j.ces.2026.123652,10.1016/j.ces.2026.123652,carbon dioxide,3.3,4.1,,5A,LTA-Ca,1,,,,2.73E-09,m2/s,323,K,,,67,molecules/unit cell,1,bar,Molecular Dynamics,,Computational,MD
10.1039_c2ee23337a_SI,10.1039/c2ee23337a,acetylene,4.0,4.1,,ITQ-29,LTA,,,,,2.73E-09,m2/s,373,K,,,44,molecules/unit cell,100,bar,Molecular Dynamics,,,
10.3390_pr11102987,10.3390/pr11102987,nitrogen monoxide,3.17,4.1,,5A,LTA-Ca,,,,,2.73E-09,m2/s,303,K,,,,,,,Molecular Dynamics,,Computational,MD
10.1016_j.micromeso.2007.04.036,10.1016/j.micromeso.2007.04.036,nitrogen,3.64,3.8,,CHA,CHA,,,,,2.74E-09,m2/s,,K,,,,,,,Molecular Dynamics,,Computational,MD
10.1016_j.jmgm.2019.08.003,10.1016/j.jmgm.2019.08.003,sodium(1+),,7.4,,Na–Y siliceous,FAU-NaY,,,,,2.75E-09,m2/s,350,K,,,,,,,Molecular Dynamics,total_CO2_molecules: 2000,Computational,MD
10.1039_c8cp01022f,10.1039/c8cp01022f,ammonia,2.6,3.8,,H-CHA,CHA-H,,,,,2.75E-09,m2/s,273,K,,,,,,,Molecular Dynamics,analysis_scale: nano,Computational,MD
10.1016_j.ces.2026.123652,10.1016/j.ces.2026.123652,ethene,3.9,4.1,,5A,LTA-Ca,1,,,,2.76E-09,m2/s,298,K,,,53,molecules/unit cell,1,bar,Molecular Dynamics,,Computational,MD
10.1016_j.partic.2026.06.041,10.1016/j.partic.2026.06.041,sorbyl aldehyde,,6.6,,Zr-BEA,BEA-Zr,,Zr,,,2.77E-09,m2/s,453,K,,,,,1,bar,CFD simulation,,Computational,Other
10.1016_j.ces.2004.03.012,10.1016/j.ces.2004.03.012,"1,4-dimethylbenzene",5.8,4.7,,ZSM-5 (DA*),MFI,,,,,2.80E-09,m2/s,723,K,0.00113,mol/L,,,0.0682,bar,Reaction-diffusion model fitting from catalytic xylene isomerization,"model: PFR; D_ratio: D_A=1000, D_B=1000, D_C",Experimental,Other
10.1016_j.ces.2009.12.044,10.1016/j.ces.2009.12.044,propane,4.3,7.4,,13X,FAU-NaX,1.18,,,,2.80E-09,m2/s,303,K,,,4,molecules/unit cell,,,Molecular Dynamics,diffusion_type: self,Computational,MD
10.1016_s1383-5866(00)00067-8,10.1016/s1383-5866(00)00067-8,methane,3.8,7.4,"50% CH4, 50% CF4",faujasite,FAU,,,,,2.80E-09,m2/s,300,K,,,2,molecules per supercage,,,Molecular Dynamics,diffusion_type: transport; term: cross-term,Computational,MD
10.1016_j.comptc.2023.114272,10.1016/j.comptc.2023.114272,methane,3.8,4.7,,MFI,MFI,,,,,2.80E-09,m2/s,303,K,,,16,molecules/unit cell,,,Molecular Dynamics,,Computational,MD
10.3390_pr11102987,10.3390/pr11102987,nitrogen,3.64,4.1,,5A,LTA-Ca,,,,,2.81E-09,m2/s,313,K,,,,,,,Molecular Dynamics,,Computational,MD
10.3390_pr11102987,10.3390/pr11102987,nitrogen dioxide,,4.1,,5A,LTA-Ca,,,,,2.81E-09,m2/s,313,K,,,,,,,Molecular Dynamics,,Computational,MD
10.1016_j.comptc.2023.114189,10.1016/j.comptc.2023.114189,carbon dioxide,3.3,4.7,"C3H8 (12.5 kPa), CO2 (37.5 kPa), N2 (50 kPa)",HZSM-5,MFI-H,23,H+,,,2.82E-09,m2/s,853,K,,,,,1,bar,Molecular Dynamics,,Computational,MD
10.1016_j.comptc.2023.114189,10.1016/j.comptc.2023.114189,carbon dioxide,3.3,4.7,"C3H8 (10 kPa), CO2 (40 kPa), N2 (50 kPa)",HZSM-5,MFI-H,23,H+,,,2.82E-09,m2/s,853,K,,,,,1,bar,Molecular Dynamics,,Computational,MD
10.1016_j.chemphys.2024.112256,10.1016/j.chemphys.2024.112256,hydrogen chloride,3.3,4.7,,Cu/ZSM-5,MFI-Cu,,Cu,,,2.83E-09,m2/s,373,K,,,,,,,Molecular Dynamics,,Computational,MD
10.1016_j.jcat.2004.07.014,10.1016/j.jcat.2004.07.014,"1,2-dimethylbenzene",6.8,6.6,,β,BEA,,,,,2.83E-09,m2/s,650,K,,,0.021,molecules per SiO2,,,Molecular Dynamics,,Computational,MD
10.1016_j.commatsci.2026.114969,10.1016/j.commatsci.2026.114969,sulfuryl difluoride,,7.4,,13X molecular sieve,FAU-NaX,1.232,,,,2.83E-09,m2/s,373,K,,,,,,,Molecular Dynamics,,Computational,MD
10.1016_j.energy.2023.127748,10.1016/j.energy.2023.127748,propene,4.5,6.6,,Fe-beta,BEA-Fe,,Fe,,,2.84E-09,m2/s,373,K,,,,,,,Molecular Dynamics,diffusion_type: single-component,Computational,MD
10.1016_j.ces.2022.118386,10.1016/j.ces.2022.118386,"nitrogen, decane",,3.1,,clinoptilolite,HEU,,,,,2.85E-09,m2/s,,K,,,,,1.01325,bar,Computational Fluid Dynamics (CFD),tensor_type: original; component: zy,Computational,Other
10.1016_j.jmgm.2005.10.003,10.1016/j.jmgm.2005.10.003,benzene,5.35,6.4,,Siliceous MCM-22,MCM,,,,,2.85E-09,m2/s,300,K,,,2,molecules/supercell,,,Molecular Dynamics,,Computational,MD
10.1016_j.micromeso.2007.04.036,10.1016/j.micromeso.2007.04.036,argon,3.4,3.8,,CHA,CHA,,,,,2.85E-09,m2/s,,K,,,,,,,Molecular Dynamics,,Computational,MD
10.1016_j.jcat.2015.10.024,10.1016/j.jcat.2015.10.024,pent-1-ene,4.5,5.8,,ITQ-39,ITN,,,,,2.86E-09,m2/s,600,K,,,16,molecules per 2×2×1 supercell,,,Molecular dynamics,,Computational,MD
10.1016_j.memsci.2023.121853,10.1016/j.memsci.2023.121853,acetylene,4,3.8,,pure silica CHA,CHA,,,,,2.88E-09,m2/s,,K,,,1.2,mmol/g,,,Molecular Dynamics,,Computational,MD
10.1016_j.comptc.2023.114189,10.1016/j.comptc.2023.114189,carbon dioxide,3.3,4.7,"C3H8 (8.33 kPa), CO2 (41.67 kPa), N2 (50 kPa)",HZSM-5,MFI-H,23,H+,,,2.88E-09,m2/s,853,K,,,,,1,bar,Molecular Dynamics,,Computational,MD
10.1016_j.ces.2024.120183_SI,10.1016/j.ces.2024.120183,"propene, butene",,4.7,,Meso-Z5,MFI-H,14.09,,,,2.88E-09,m2/s,773,K,,,25,,,,Molecular Dynamics,source_table: Table S4,Computational,MD
10.3390_pr11102987,10.3390/pr11102987,nitrogen monoxide,3.17,4.1,,5A,LTA-Ca,,,,,2.88E-09,m2/s,313,K,,,,,,,Molecular Dynamics,,Computational,MD
10.1016_j.ces.2009.12.044,10.1016/j.ces.2009.12.044,propane,4.3,7.4,,13X,FAU-NaX,1.18,,,,2.90E-09,m2/s,303,K,,,8,molecules/unit cell,,,Molecular Dynamics,diffusion_type: transport,Computational,MD
10.1016_j.memsci.2018.12.021,10.1016/j.memsci.2018.12.021,air,3.69,3.8,79% N2/21% O2,SAPO-34,CHA,,,,,2.90E-09,m2/s,298,K,,,,,1.38,bar,Membrane permeation (Fick's law),membrane_id: M3,Experimental,Membrane Permeation
10.1016_j.comptc.2023.114272,10.1016/j.comptc.2023.114272,methane,3.8,4.7,,MFI,MFI,,,,,2.90E-09,m2/s,313,K,,,16,molecules/unit cell,,,Molecular Dynamics,,Computational,MD
10.1039_c8cp01022f,10.1039/c8cp01022f,ammonia,2.6,3.8,,H-CHA,CHA-H,,,,,2.90E-09,m2/s,273,K,,,,,,,Molecular Dynamics,analysis_scale: pico,Computational,MD
10.1016_j.mtcomm.2026.115822,10.1016/j.mtcomm.2026.115822,argon,3.4,3.8,,CHA (all-silica) zeolite,CHA,,,,,2.90E-09,m2/s,300,K,,,,,,,Molecular Dynamics,,Computational,MD
10.1016_s0301-0104(03)00058-2,10.1016/s0301-0104(03)00058-2,methane,3.8,4.7,,silicalite-1,MFI-H,,,,,2.94E-09,m2/s,300,K,,,4,molecules/intersection,,,Molecular Dynamics,direction: average; parameter_set: Set A*,Computational,MD
10.1016_j.ces.2024.120183_SI,10.1016/j.ces.2024.120183,Toluene,5.85,4.7,,Meso-Z5,MFI-H,14.09,,,,2.94E-09,m2/s,873,K,,,,,,,Molecular Dynamics,source_table: Table S5,Computational,MD
10.17035_d.2019.0082440884,10.17035/d.2019.0082440884,phenol,5.85,6.6,,all-silica Beta,BEA,,,,,2.95E-09,m2/s,443,K,,,1,molecules/unit cell,,,Molecular Dynamics,,Computational,MD
10.1016_s0166-1280(03)00558-x,10.1016/s0166-1280(03)00558-x,ethene,3.9,4.7,,H[Al]ZSM-5,MFI-H,,H+,,,2.96E-09,m2/s,300,K,,,8,mol/u.c.,,,Molecular Dynamics,,Computational,MD
10.1002_app.28228,10.1002/app.28228,propan-2-ol,4.7,7.4,,M-2,FAU-NaY,1.3,,,,2.97E-09,m2/s,303,K,70,mol/L,,,1,bar,membrane permeation (pervaporation),,Experimental,Membrane Permeation
10.1039_c2ee23337a_SI,10.1039/c2ee23337a,acetylene,4.0,4.1,,ITQ-29,LTA,,,,,2.97E-09,m2/s,423,K,,,44,molecules/unit cell,100,bar,Molecular Dynamics,,,
10.1016_j.ces.2024.120913,10.1016/j.ces.2024.120913,water,2.65,4.7,,HoS-1,MFI-H,,,,,2.98E-09,m2/s,298,K,,,,,,,Molecular Dynamics,,Computational,MD
10.1016_j.ces.2020.115564,10.1016/j.ces.2020.115564,carbon dioxide,3.3,7.4,10%CO2/90%N2,600 cpsi,FAU,,,,,3.00E-09,m2/s,298,K,,,6.2,mmol/g,5,bar,Breakthrough modeling (LDF),U: 0.9 cm/s,Experimental,Column Dynamics
10.1016_j.cplett.2007.05.109,10.1016/j.cplett.2007.05.109,"buta-1,3-diene",4.5,7.4,,Na-Y,FAU-NaY,,,,,3.00E-09,m2/s,300,K,,,4,molecules/cage,,,QENS,model: Singwi-Sjolander,Experimental,QENS
10.1016_j.jcat.2020.11.007,10.1016/j.jcat.2020.11.007,heptane,4.5,4.7,,MFI,MFI,,,,,3.00E-09,m2/s,553,K,,,,,1,bar,Molecular Dynamics,pore filling: full,Computational,MD
10.1016_j.chemosphere.2020.127935,10.1016/j.chemosphere.2020.127935,nitrogen,3.64,4.7,,silicalite-1,MFI-H,,,,,3.00E-09,m2/s,296,K,,,,,4.154325,bar,membrane permeation (constant pressure),,Experimental,Membrane Permeation
10.1016_j.cattod.2018.02.012,10.1016/j.cattod.2018.02.012,anthracene,7.3,4.7,,mesoporous H-ZSM-5 (60 A),MFI,,,,,3.00E-09,m2/s,700,K,,,1.5,molecules/unit cell,,,Molecular Dynamics,,Computational,MD
10.1016_j.micromeso.2018.01.019,10.1016/j.micromeso.2018.01.019,nitrogen,3.64,7.4,,Li-LSX,FAU-LiX,1,,,,3.00E-09,m2/s,400,K,,,8,molecules/unit cell,,,Molecular Dynamics,Li-III state: fixed,Computational,MD
10.1016_j.micromeso.2018.02.010,10.1016/j.micromeso.2018.02.010,water,2.65,6.5,,Na-MOR,MOR-Na,5.87,,,,3.00E-09,m2/s,300,K,,,19.7,molecules/unit cell,,,SFG NMR,diffusion_model: 1D; temperature_range: 240-300 K,Experimental,PFG NMR
10.1016_j.comptc.2023.114272,10.1016/j.comptc.2023.114272,carbon dioxide,3.3,4.7,,MFI,MFI,,,,,3.00E-09,m2/s,303,K,,,8,molecules/unit cell,,,Molecular Dynamics,,Computational,MD
10.1021_acsomega.3c02127,10.1021/acsomega.3c02127,malic acid,,6.5,,H-AlMOR-Py,MOR-H,9月15日,,,,3.00E-09,m2/s,433,K,,,5,molecules/model,2,bar,Molecular Dynamics,model: Al-T4O2-Py,Computational,MD
10.1016_s0301-0104(03)00058-2,10.1016/s0301-0104(03)00058-2,methane,3.8,4.7,,silicalite-1,MFI-H,,,,,3.01E-09,m2/s,300,K,,,4,molecules/intersection,,,Molecular Dynamics,direction: x; parameter_set: Set A*,Computational,MD
10.1016_j.seppur.2021.119563,10.1016/j.seppur.2021.119563,hex-1-yne,4.9,7.4,,FAU,FAU,,,,,3.02E-09,m2/s,298,K,,,196.6,mg/g,1.01325,bar,Batch adsorption kinetics (Crank model),system: 1-hexyne/1-hexene,Experimental,Uptake/Release
10.1016_j.chemphys.2007.10.036,10.1016/j.chemphys.2007.10.036,pentane,4.5,4.7,,silicalite-1,MFI-H,,,,,3.03E-09,m2/s,350,K,,,0.5,molecules/unit cell,,,Molecular Dynamics,potential_source: Ref. [9]; component: D_y; source_table: Table 4,Computational,MD
10.1016_s0301-0104(03)00058-2,10.1016/s0301-0104(03)00058-2,methane,3.8,4.7,,silicalite-1,MFI-H,,,,,3.05E-09,m2/s,300,K,,,4,molecules/intersection,,,Molecular Dynamics,direction: average; parameter_set: Set B,Computational,MD
10.1016_j.ces.2026.123652,10.1016/j.ces.2026.123652,ethene,3.9,4.1,,5A,LTA-Ca,1,,,,3.05E-09,m2/s,323,K,,,53,molecules/unit cell,1,bar,Molecular Dynamics,,Computational,MD
10.1016_s0301-0104(03)00058-2,10.1016/s0301-0104(03)00058-2,methane,3.8,4.7,,silicalite-1,MFI-H,,,,,3.06E-09,m2/s,300,K,,,4,molecules/intersection,,,Molecular Dynamics,direction: x; parameter_set: Ermoshin/Engel,Computational,MD
10.1016_j.memsci.2012.02.056,10.1016/j.memsci.2012.02.056,carbon dioxide,3.3,3.65,,DD3R,DDR-H,,,,,3.06E-09,m2/s,373,K,,,0.293,dimensionless,12,bar,Molecular Dynamics,framework: flexible; diffusion_type: Fickian,Computational,MD
10.1016_j.micromeso.2015.10.041,10.1016/j.micromeso.2015.10.041,water,2.65,7.4,,zeolite 13X,FAU-NaX,,,,,3.07E-09,m2/s,308,K,,,,,0.02,bar,volumetric uptake method,desorption_temperature: 150 °C; range_extremum: minimum,Experimental,Uptake/Release
10.1016_j.micromeso.2022.112024,10.1016/j.micromeso.2022.112024,carbon dioxide,3.3,7.42,,AlPO4-5,AFI-H,,,,,3.07E-09,m2/s,200,K,,,2.75,mol./u.c.,,,Molecular Dynamics,,Computational,MD
10.1021_acsomega.3c02127,10.1021/acsomega.3c02127,malic acid,,6.5,,H-AlMOR-Py,MOR-H,9月15日,,,,3.09E-09,m2/s,433,K,,,5,molecules/model,2,bar,Molecular Dynamics,model: Al-T3O1-Py,Computational,MD
10.1016_j.ces.2026.123652,10.1016/j.ces.2026.123652,carbon dioxide,3.3,4.1,,5A,LTA-Ca,1,,,,3.09E-09,m2/s,373,K,,,67,molecules/unit cell,1,bar,Molecular Dynamics,,Computational,MD
10.1016_j.ces.2024.120183_SI,10.1016/j.ces.2024.120183,dimethylbenzene,,4.7,,Meso-Z5,MFI-H,14.09,,,,3.09E-09,m2/s,873,K,,,,,,,Molecular Dynamics,source_table: Table S5,Computational,MD
10.1016_j.ces.2009.12.044,10.1016/j.ces.2009.12.044,propene,4.5,7.4,,13X,FAU-NaX,1.18,,,,3.10E-09,m2/s,303,K,,,32,molecules/unit cell,,,Molecular Dynamics,diffusion_type: transport,Computational,MD
10.1016_j.jmr.2018.01.011,10.1016/j.jmr.2018.01.011,water,2.65,7.4,,90Li-LSX,FAU-LiX,1,,,,3.10E-09,m2/s,373,K,,,20,wt%,,,MAS PFG NMR,parameter: D_f; model: two-region with sodalite exchange,Experimental,PFG NMR
10.1016_j.jmgm.2021.108048,10.1016/j.jmgm.2021.108048,methanol,3.6,4.7,,Silicalite-1 (Si/Al = ∞),MFI,∞,,,,3.10E-09,m2/s,300,K,,,4,molecules/supercell,,,Molecular Dynamics,,Computational,MD
10.1016_j.jmgm.2022.108188,10.1016/j.jmgm.2022.108188,"1,2,3-trimethylbenzene",7.5,6.6,,zeolite-β,BEA,,,,,3.10E-09,m2/s,350,K,,,1,molecule/channel,,,Molecular Dynamics,,Computational,MD
10.1016_j.seppur.2021.119529,10.1016/j.seppur.2021.119529,argon,3.4,4.1,,rigid LTA,LTA,,,,,3.10E-09,m2/s,300,K,,,1,mol/unit cell,,,Equilibrium Molecular Dynamics (EMD),flexibility: rigid; length: 47.7 A,Computational,MD
10.1016_j.micromeso.2018.01.019,10.1016/j.micromeso.2018.01.019,nitrogen,3.64,7.4,,Li-LSX,FAU-LiX,1,,,,3.10E-09,m2/s,260,K,,,20,molecules/unit cell,,,Molecular Dynamics,Li-III state: fixed,Computational,MD
10.1016_j.comptc.2023.114272,10.1016/j.comptc.2023.114272,carbon dioxide,3.3,4.7,56:8 CO2:CH4,MFI,MFI,,,,,3.10E-09,m2/s,293,K,,,7,molecules/unit cell,,,Molecular Dynamics,,Computational,MD
10.1021_acsomega.3c02127,10.1021/acsomega.3c02127,malic acid,,6.5,,H-AlMOR-Py,MOR-H,9月15日,,,,3.10E-09,m2/s,433,K,,,5,molecules/model,2,bar,Molecular Dynamics,model: average,Computational,MD
10.3390_pr11102987,10.3390/pr11102987,carbon dioxide,3.3,4.1,,5A,LTA-Ca,,,,,3.10E-09,m2/s,333,K,,,,,,,Molecular Dynamics,,Computational,MD
10.1016_j.micromeso.2022.112024,10.1016/j.micromeso.2022.112024,methane,3.8,7.42,,AlPO4-5,AFI-H,,,,,3.11E-09,m2/s,200,K,,,4.5,mol./u.c.,,,Molecular Dynamics,,Computational,MD
10.1021_acs.jpcc.5b06010_SI,10.1021/acs.jpcc.5b06010,pentadecafluorooctanoic acid,8.0,6.2,,MOZ,MOZ,,,,,3.11E-09,m2/s,298,K,,,,,,,Molecular Dynamics,,Computational,MD
10.1021_acsomega.3c02127,10.1021/acsomega.3c02127,malic acid,,6.5,,H-AlMOR-Py,MOR-H,9月15日,,,,3.14E-09,m2/s,433,K,,,5,molecules/model,2,bar,Molecular Dynamics,model: Al-T1O7-Py,Computational,MD
10.1002_ceat.202000356,10.1002/ceat.202000356,methane,3.8,7.4,,FAU,FAU,1,,,,3.15E-09,m2/s,323,K,,,0.1,wt%,,,Molecular Dynamics,,Computational,MD
10.1016_j.fuel.2021.122427,10.1016/j.fuel.2021.122427,water,2.65,7,,CON,CON,,,,,3.19E-09,m2/s,253,K,,,,,,,Molecular Dynamics,simulation_type: multicomponent,Computational,MD
10.1016_s0301-0104(03)00058-2,10.1016/s0301-0104(03)00058-2,methane,3.8,4.7,,silicalite-1,MFI-H,,,,,3.19E-09,m2/s,300,K,,,4,molecules/intersection,,,Molecular Dynamics,direction: x; parameter_set: SA MM2,Computational,MD
10.1016_j.micromeso.2009.02.014,10.1016/j.micromeso.2009.02.014,propane,4.3,7.4,,NaX,FAU-NaX,,,,,3.20E-09,m2/s,293,K,,,40,mg/g,,,PFG NMR (13-interval),sample: single component,Experimental,PFG NMR
10.3390_pr14030542,10.3390/pr14030542,propane,4.3,7.4,,NaFAU,FAU-Na,,,,,3.20E-09,m2/s,303,K,,,,,1,bar,Molecular Dynamics,relative_humidity: 0%,Computational,MD
10.1016_j,10.1016/j,butane,4.3,4.6,,TON,TON,,,,,3.20E-09,m2/s,298,K,,,8,molecules/supercell,,,Molecular Dynamics,,Computational,MD
10.1016_j.partic.2026.06.041,10.1016/j.partic.2026.06.041,octatrienal,,6.6,,Zr-BEA,BEA-Zr,,Zr,,,3.20E-09,m2/s,473,K,,,,,1,bar,CFD simulation,,Computational,Other
10.1016_j.cej.2024.157101_SI,10.1016/j.cej.2024.157101,carbon dioxide,3.3,3.8,,Si-CHA-M,CHA-M,,,,,3.20E-09,m2/s,298,K,,,196,molecules/27 CHA unit cells,,,Molecular Dynamics,structural_mode: flexible,Computational,MD
10.1016_j_SI,10.1016/j,butane,4.3,4.6,,TON,TON,,,,,3.22E-09,m2/s,298,K,,,8,molecules/supercell,,,Molecular Dynamics,framework: rigid,Computational,MD
10.3390_pr11102987,10.3390/pr11102987,nitrogen monoxide,3.17,4.1,,5A,LTA-Ca,,,,,3.24E-09,m2/s,323,K,,,,,,,Molecular Dynamics,,Computational,MD
10.3390_pr11102987,10.3390/pr11102987,nitrogen dioxide,,4.1,,5A,LTA-Ca,,,,,3.25E-09,m2/s,323,K,,,,,,,Molecular Dynamics,,Computational,MD
10.1021_acsomega.3c02127,10.1021/acsomega.3c02127,malic acid,,6.5,,H-AlMOR-Py,MOR-H,9月15日,,,,3.26E-09,m2/s,433,K,,,5,molecules/model,2,bar,Molecular Dynamics,model: Al-T2O2-Py,Computational,MD
10.1016_j.ces.2024.120183_SI,10.1016/j.ces.2024.120183,Butene,4.5,4.7,,Micro-Z5,MFI-H,18.94,,,,3.26E-09,m2/s,673,K,,,,,,,Molecular Dynamics,source_table: Table S5,Computational,MD
10.1016_j.memsci.2023.121853,10.1016/j.memsci.2023.121853,carbon dioxide,3.3,3.8,,pure silica CHA,CHA,,,,,3.27E-09,m2/s,,K,,,1.2,mmol/g,,,Molecular Dynamics,,Computational,MD
10.1016_j.ces.2026.123652,10.1016/j.ces.2026.123652,ethene,3.9,4.1,,5A,LTA-Ca,1,,,,3.27E-09,m2/s,373,K,,,53,molecules/unit cell,1,bar,Molecular Dynamics,,Computational,MD
10.1039_c2ee23337a_SI,10.1039/c2ee23337a,acetylene,4.0,4.1,,ITQ-29,LTA,,,,,3.29E-09,m2/s,473,K,,,44,molecules/unit cell,100,bar,Molecular Dynamics,,,
10.1016_j.ces.2024.120183_SI,10.1016/j.ces.2024.120183,"propene, butene",,4.7,,Micro-Z5,MFI-H,18.94,,,,3.29E-09,m2/s,773,K,,,25,,,,Molecular Dynamics,source_table: Table S4,Computational,MD
10.1016_s0009-2614(02)00126-4,10.1016/s0009-2614(02)00126-4,water,2.65,4.7,,silicalite-1,MFI-H,,,,,3.30E-09,m2/s,298,K,,,2,molecules/intersection,,,Molecular Dynamics,,Computational,MD
10.1016_j.memsci.2015.08.033,10.1016/j.memsci.2015.08.033,water,2.65,5.3,,VET18-tri,VET,,,,,3.30E-09,m2/s,300,K,,,0.39,g/cm3,,,Molecular Dynamics,diffusion_type: self; direction: z,Computational,MD
10.1016_s0926-860x(02)00066-2,10.1016/s0926-860x(02)00066-2,water,2.65,4.7,,silicalite-1,MFI-H,,,,,3.30E-09,m2/s,298,K,,,24,mg/g,,,Molecular Dynamics,direction: mean,Computational,MD
