Repository: leipeng66666/diffagent

# 表格数据可视化问答AI Agent

一个专门针对表格数据的智能可视化问答系统，能够理解自然语言查询，自动分析数据，并生成专业的可视化图表。

## 🌟 核心特性

### 智能语义解析
- **实体识别**: 自动识别查询中的关键实体（如"二氧化碳"、"温度"等）
- **条件提取**: 智能解析查询条件（如"大于100"、"包含CO2"等）
- **意图识别**: 理解用户的分析意图（趋势分析、对比分析、分布分析等）
- **单位识别**: 智能识别和转换各种单位（温度、压力、浓度等）⭐

### 同义词映射系统
- **智能列匹配**: 将自然语言实体映射到表格列名
- **多语言支持**: 支持中英文同义词映射
- **自定义扩展**: 支持添加领域特定的同义词

### 混合RAG策略
- **关键词检索**: 基于TF-IDF的精确匹配
- **向量检索**: 基于语义相似度的深度匹配
- **混合融合**: 结合两种检索策略获得最佳结果

### 专业可视化
- **自动图表推荐**: 根据数据特征和查询需求推荐合适的图表类型
- **多种图表类型**: 支持直方图、散点图、柱状图、饼图、热力图等
- **交互式图表**: 支持Plotly交互式可视化

File: data/consolidated_cleand.csv (part 19 of 26)
filename,doi,guest_molecule,KD_A,PLD_A,guest_composition,zeolite_name,std_zeolite_name,si_al_ratio,modified_ion,loading_value,loading_unit,diffusion_coefficient_value,diffusion_coefficient_unit,temperature_value,temperature_unit,concentration_value,concentration_unit,adsorption_loading_value,adsorption_loading_unit,pressure_value,pressure_unit,experimental_method,distinguishing_variable,method_type,method_category
10.1016_j.jmgm.2022.108188,10.1016/j.jmgm.2022.108188,"1,2,4-trimethylbenzene",6.8,6.6,,zeolite-β,BEA,,,,,3.30E-09,m2/s,300,K,,,1,molecule/channel,,,Molecular Dynamics,,Computational,MD
10.1016_j.micromeso.2009.02.014,10.1016/j.micromeso.2009.02.014,propane,4.3,7.4,,NaX,FAU-NaX,,,,,3.30E-09,m2/s,293,K,,,20,mg/g,,,FT PFG NMR,sample: mixture (1:1 propane-propylene); peak: 1.1 ppm,Experimental,PFG NMR
10.1016_j.micromeso.2013.07.009,10.1016/j.micromeso.2013.07.009,benzene,5.35,6.6,,siliceous beta zeolite,*BEA-H,,,,,3.30E-09,m2/s,300,K,,,2,molecules/unit cell,,,Molecular Dynamics,,Computational,MD
10.1016_j.comptc.2023.114272,10.1016/j.comptc.2023.114272,carbon dioxide,3.3,4.7,56:8 CO2:CH4,MFI,MFI,,,,,3.30E-09,m2/s,303,K,,,7,molecules/unit cell,,,Molecular Dynamics,,Computational,MD
10.1016_s0301-0104(03)00058-2,10.1016/s0301-0104(03)00058-2,methane,3.8,4.7,,silicalite-1,MFI-H,,,,,3.31E-09,m2/s,300,K,,,4,molecules/intersection,,,Molecular Dynamics,direction: x; parameter_set: Set B*,Computational,MD
10.1016_j.micromeso.2005.02.004,10.1016/j.micromeso.2005.02.004,3-ethylpentane,5.6,7.4,,faujasite,FAU,2.4,,,,3.31E-09,m2/s,,K,,,,,,,Molecular Dynamics,,Computational,MD
10.1016_j.ces.2025.122862,10.1016/j.ces.2025.122862,phenanthrene,,4.7,,HZSM-5-3,MFI-H,15,,,,3.34E-09,m2/s,773,K,,,,,,,Molecular Dynamics (MD) simulation,mesopore_size: 3.0 nm,Computational,MD
10.1016_j.cplett.2005.04.023,10.1016/j.cplett.2005.04.023,ethane,4,4.7,,silicalite,MFI,,,,,3.39E-09,m2/s,300,K,,,4,molecules/unit cell,,,Molecular Dynamics,type: self,Computational,MD
10.1016_j.energy.2023.127748,10.1016/j.energy.2023.127748,butene,4.5,6.6,"butene:60.1%, propene:11.3%, ethene:7.3%",Fe-beta,BEA-Fe,,Fe,,,3.39E-09,m2/s,773,K,,,,,,,Molecular Dynamics,diffusion_type: multicomponent,Computational,MD
10.1016_j.comptc.2023.114189,10.1016/j.comptc.2023.114189,nitrogen,3.64,4.7,"C3H8 (10 kPa), CO2 (40 kPa), N2 (50 kPa)",HZSM-5,MFI-H,23,H+,,,3.39E-09,m2/s,853,K,,,,,1,bar,Molecular Dynamics,,Computational,MD
10.1016_j.jcis.2007.04.081,10.1016/j.jcis.2007.04.081,butane,4.3,4.7,,silicalite-1,MFI-H,,,,,3.40E-09,m2/s,,K,,,10.3,molecules/unit cell,2.3,bar,Non-equilibrium Molecular Dynamics,stage: first; description: surface diffusion coefficient from tau1,Computational,MD
10.1016_j.energy.2023.127748,10.1016/j.energy.2023.127748,butene,4.5,6.6,"butene:60.1%, propene:11.3%, ethene:7.3%",Fe-beta,BEA-Fe,,Fe,,,3.40E-09,m2/s,673,K,,,,,,,Molecular Dynamics,diffusion_type: multicomponent,Computational,MD
10.1016_j.memsci.2015.08.033,10.1016/j.memsci.2015.08.033,water,2.65,5.3,,VET12-double,VET,,,,,3.40E-09,m2/s,300,K,,,0.39,g/cm3,,,Molecular Dynamics,diffusion_type: self; direction: z,Computational,MD
10.1016_j.memsci.2015.08.033,10.1016/j.memsci.2015.08.033,water,2.65,5.3,,VET24-quad,VET,,,,,3.40E-09,m2/s,300,K,,,0.39,g/cm3,,,Molecular Dynamics,diffusion_type: self; direction: z,Computational,MD
10.1016_j.memsci.2015.08.033,10.1016/j.memsci.2015.08.033,water,2.65,4.6,,TON6,TON-H,,,,,3.40E-09,m2/s,300,K,,,0.52,g/cm3,,,Molecular Dynamics,diffusion_type: self; direction: z,Computational,MD
10.1016_j.memsci.2015.08.033,10.1016/j.memsci.2015.08.033,water,2.65,5.3,,VET,VET,,,,,3.40E-09,m2/s,300,K,,,0.39,g/cm3,,,Molecular Dynamics,diffusion_type: self; direction: z; convergence_value: yes; loading_density: 0.39 g/cm3,Computational,MD
10.1016_j.comptc.2023.114189,10.1016/j.comptc.2023.114189,propane,4.3,4.7,,HZSM-5,MFI-H,23,H+,,,3.40E-09,m2/s,300,K,,,,,,,Molecular Dynamics,,Computational,MD
10.1016_j.comptc.2023.114272,10.1016/j.comptc.2023.114272,carbon dioxide,3.3,4.7,,MFI,MFI,,,,,3.40E-09,m2/s,313,K,,,8,molecules/unit cell,,,Molecular Dynamics,,Computational,MD
10.3390_nano12213848,10.3390/nano12213848,phosphate,4.0,1.6,,PLMCT3,ANA,,Fe3+/Mn2+,,,3.40E-09,m2/s,294,K,25,mg/L,0.13,mg/g,1,bar,Batch adsorption kinetics,form: pellets; zeolite_phase: analcime; calcination_temperature: 950 °C,Experimental,Uptake/Release
10.5281_zenodo.595246,10.5281/zenodo.595246,ethanol,4.3,4.7,,H-ZSM-5,MFI-H,75,,,,3.40E-09,m2/s,573,K,,,,,,,Molecular Dynamics,diffusion_type: self-diffusion,Computational,MD
10.1016_j.ces.2026.123652,10.1016/j.ces.2026.123652,carbon dioxide,3.3,4.1,,ITQ-29,LTA,,,,,3.40E-09,m2/s,298,K,,,33,molecules/unit cell,1,bar,Molecular Dynamics,,Computational,MD
10.1039_c2ee23337a_SI,10.1039/c2ee23337a,carbon dioxide,3.3,4.1,,ITQ-29,LTA,,,,,3.40E-09,m2/s,298,K,,,33,molecules/unit cell,100,bar,Molecular Dynamics,,,
10.1016_j.jcat.2015.10.024,10.1016/j.jcat.2015.10.024,pent-1-ene,4.5,5.8,,ITQ-39,ITN,,,,,3.41E-09,m2/s,900,K,,,16,molecules per 2×2×1 supercell,,,Molecular dynamics,,Computational,MD
10.1016_j.ces.2025.122862,10.1016/j.ces.2025.122862,benzoic acid,6.2,4.7,,HZSM-5-3,MFI-H,15,,,,3.43E-09,m2/s,773,K,,,,,,,Molecular Dynamics (MD) simulation,mesopore_size: 3.0 nm,Computational,MD
10.17035_d.2021.0126616554_SI,10.17035/d.2021.0126616554,water,2.65,7.4,,"Na-Y(2, SII+SJ)",FAU-NaY,2,,,,3.43E-09,m2/s,532,K,,,120,molecules/unit cell,,,Molecular Dynamics,,Computational,MD
10.1016_j.energy.2023.127748,10.1016/j.energy.2023.127748,propene,4.5,6.6,,Fe-beta,BEA-Fe,,Fe,,,3.45E-09,m2/s,473,K,,,,,,,Molecular Dynamics,diffusion_type: single-component,Computational,MD
10.1016_j.micromeso.2022.112391,10.1016/j.micromeso.2022.112391,water,2.65,4.7,,H-ZSM-5,MFI-H,95,H+,,,3.46E-09,m2/s,360,K,,,2.8,wt%,,,Molecular Dynamics (simulated QENS),analysis: simulated QENS (SS model),Computational,MD
10.1016_j.partic.2026.06.041,10.1016/j.partic.2026.06.041,ethyl ethanoate,5.6,6.6,,Zr-BEA,BEA-Zr,,Zr,,,3.48E-09,m2/s,433,K,,,,,1,bar,CFD simulation,,Computational,Other
10.1016_j.fuel.2021.122427,10.1016/j.fuel.2021.122427,water,2.65,7,,CON,CON,,,,,3.50E-09,m2/s,298,K,,,,,,,Molecular Dynamics,simulation_type: multicomponent,Computational,MD
10.1016_j.chemosphere.2020.127935,10.1016/j.chemosphere.2020.127935,nitrogen,3.64,4.7,,silicalite-1,MFI-H,,,,,3.50E-09,m2/s,296,K,,,,,1.3678875,bar,membrane permeation (constant pressure),,Experimental,Membrane Permeation
10.1016_j.energy.2023.127748,10.1016/j.energy.2023.127748,ethene,3.9,6.6,,Fe-beta,BEA-Fe,,Fe,,,3.50E-09,m2/s,373,K,,,,,,,Molecular Dynamics,diffusion_type: single-component,Computational,MD
10.1016_j.apcatb.2024.124523,10.1016/j.apcatb.2024.124523,"1,4-dimethylbenzene",5.8,4.7,,ZSM-5,MFI-H,,,,,3.50E-09,m2/s,673,K,,,,,,,Molecular Dynamics,model: surface; direction: y; number_of_layers: 4,Computational,MD
10.1016_j.micromeso.2022.112024,10.1016/j.micromeso.2022.112024,methane,3.8,7.42,,AlPO4-5,AFI-H,,,,,3.50E-09,m2/s,200,K,,,4,mol./u.c.,,,Molecular Dynamics,,Computational,MD
10.1016_j.ces.2026.123652,10.1016/j.ces.2026.123652,ethene,3.9,4.1,,5A,LTA-Ca,1,,,,3.50E-09,m2/s,423,K,,,53,molecules/unit cell,1,bar,Molecular Dynamics,,Computational,MD
10.1016_j.ces.2025.122862,10.1016/j.ces.2025.122862,benzoic acid,6.2,4.7,,HZSM-5-2,MFI-H,15,,,,3.52E-09,m2/s,823,K,,,,,,,Molecular Dynamics (MD) simulation,mesopore_size: 2.5 nm,Computational,MD
10.17035_d.2021.0126616554_SI,10.17035/d.2021.0126616554,water,2.65,7.4,,"Na-Y(2, SI'+SII)",FAU-NaY,2,,,,3.53E-09,m2/s,536,K,,,120,molecules/unit cell,,,Molecular Dynamics,,Computational,MD
10.3390_nano15141077,10.3390/nano15141077,carbon dioxide,3.3,4.1,,ITQ-29,LTA,,,,,3.54E-09,m2/s,373,K,,,56,molecules/unit cell,2,bar,Molecular Dynamics,,Computational,MD
10.1016_j.jmr.2010.11.014,10.1016/j.jmr.2010.11.014,hexane,4.3,7.4,,zeolite 13X,FAU-NaX,,,,,3.55E-09,m2/s,298,K,,,,,,,Stray field NMR (D-D correlation spectroscopy),phase: inter-particles,Experimental,Solid-state NMR
10.1016_j.fuel.2021.122427,10.1016/j.fuel.2021.122427,water,2.65,4.7,,MFI,MFI,,,,,3.57E-09,m2/s,498,K,,,,,,,Molecular Dynamics,simulation_type: multicomponent,Computational,MD
10.1016_j.micromeso.2019.05.060,10.1016/j.micromeso.2019.05.060,"2,2-dimethylbutane",6.2,6.6,,BEA,BEA,,,,,3.57E-09,m2/s,273,K,,,2,molecules/unit cell,,,Molecular Dynamics,sample_type: single crystal; direction: x; framework: flexible,Computational,MD
10.1016_j.jece.2019.103040,10.1016/j.jece.2019.103040,cadmium(2+),,4.1,,LTA,LTA,1,,,,3.58E-09,m2/s,298,K,,,,,,,Molecular Dynamics,,Computational,MD
10.1016_j.jmgm.2021.108048,10.1016/j.jmgm.2021.108048,ethanol,4.3,4.7,,HZSM-5 (Si/Al=23),MFI-H,23,,,,3.60E-09,m2/s,600,K,,,,,,,Molecular Dynamics,,Computational,MD
10.1016_j.micromeso.2022.112024,10.1016/j.micromeso.2022.112024,carbon dioxide,3.3,7.42,,AlPO4-5,AFI-H,,,,,3.60E-09,m2/s,200,K,,,2,mol./u.c.,,,Molecular Dynamics,,Computational,MD
10.1016_j.comptc.2023.114272,10.1016/j.comptc.2023.114272,carbon dioxide,3.3,4.7,56:8 CO2:CH4,MFI,MFI,,,,,3.60E-09,m2/s,313,K,,,7,molecules/unit cell,,,Molecular Dynamics,,Computational,MD
10.1002_jctb.5249,10.1002/jctb.5249,ammonium phosphate,,,5 mg/L NH4+ : 15 mg/L PO4^{3-},Ze-Ca,Ze-Ca,,Ca2+,9.4,wt%,3.60E-09,m2/s,294,K,15,mol/L,,,,,Batch kinetic experiments; HPDM and SPM analysis,measured_species: PO4^{3-}; model: HPDM; mechanism: fluid film diffusion,Experimental,Uptake/Release
10.1016_j.ces.2025.122862,10.1016/j.ces.2025.122862,phenanthrene,,4.7,,HZSM-5-2,MFI-H,15,,,,3.60E-09,m2/s,823,K,,,,,,,Molecular Dynamics (MD) simulation,mesopore_size: 2.5 nm,Computational,MD
10.3390_pr11102987,10.3390/pr11102987,nitrogen,3.64,4.1,,5A,LTA-Ca,,,,,3.60E-09,m2/s,333,K,,,,,,,Molecular Dynamics,,Computational,MD
10.3390_pr11102987,10.3390/pr11102987,nitrogen dioxide,,4.1,,5A,LTA-Ca,,,,,3.60E-09,m2/s,333,K,,,,,,,Molecular Dynamics,,Computational,MD
10.1002_app.28228,10.1002/app.28228,propan-2-ol,4.7,7.4,,M-1,FAU-NaY,1.3,,,,3.61E-09,m2/s,303,K,70,mol/L,,,1,bar,membrane permeation (pervaporation),,Experimental,Membrane Permeation
10.3390_pr11102987,10.3390/pr11102987,nitrogen monoxide,3.17,4.1,,5A,LTA-Ca,,,,,3.62E-09,m2/s,333,K,,,,,,,Molecular Dynamics,,Computational,MD
10.1016_j.jenvrad.2024.107608,10.1016/j.jenvrad.2024.107608,xenon,4.9,,"2000 ppmv Xe, 2000 ppmv Kr, 2000 ppmv SF6",zeolitic tuff,zeolite,,,,,3.67E-09,m2/s,,K,2000,mol/L,,,0.8,bar,Millington-Quirk model calculation,water_saturation: 85%; coefficient_type: D_AB^MQ,Computational,Other
10.1016_j.ces.2024.120183_SI,10.1016/j.ces.2024.120183,Benzene,5.35,4.7,,Meso-Z5,MFI-H,14.09,,,,3.68E-09,m2/s,873,K,,,,,,,Molecular Dynamics,source_table: Table S5,Computational,MD
10.1016_j.jmgm.2022.108188,10.1016/j.jmgm.2022.108188,"1,2,3-trimethylbenzene",7.5,6.6,,zeolite-β,BEA,,,,,3.70E-09,m2/s,400,K,,,1,molecule/channel,,,Molecular Dynamics,,Computational,MD
10.1016_j.micromeso.2022.112391,10.1016/j.micromeso.2022.112391,water,2.65,4.7,,H-ZSM-5,MFI-H,140,H+,,,3.70E-09,m2/s,330,K,,,2.8,wt%,,,Quasielastic Neutron Scattering (Singwi-Sjolander jump diffusion),,Experimental,QENS
10.1515_revce-2021-,10.1515/revce-2021-,ethoxyethane,,7.42,,SAPO-5,AFI,,,,,3.71E-09,m2/s,428,K,,,,,,,Molecular Dynamics,,Computational,MD
10.1039_c8cp01022f,10.1039/c8cp01022f,ammonia,2.6,3.8,,H-CHA,CHA-H,,,,,3.73E-09,m2/s,323,K,,,,,,,Molecular Dynamics,analysis_scale: nano,Computational,MD
10.1016_j.ces.2026.123652,10.1016/j.ces.2026.123652,carbon dioxide,3.3,4.1,,5A,LTA-Ca,1,,,,3.73E-09,m2/s,423,K,,,67,molecules/unit cell,1,bar,Molecular Dynamics,,Computational,MD
10.1016_j.energy.2023.127748,10.1016/j.energy.2023.127748,ethene,3.9,6.6,,Fe-beta,BEA-Fe,,Fe,,,3.74E-09,m2/s,473,K,,,,,,,Molecular Dynamics,diffusion_type: single-component,Computational,MD
10.1016_j.ces.2025.122862,10.1016/j.ces.2025.122862,benzene,5.35,4.7,,HZSM-5-1,MFI-H,15,,,,3.74E-09,m2/s,823,K,,,,,,,Molecular Dynamics (MD) simulation,mesopore_size: 2.0 nm,Computational,MD
10.3390_pr11102987,10.3390/pr11102987,dioxygen,3.46,4.1,,5A,LTA-Ca,,,,,3.75E-09,m2/s,273,K,,,,,,,Molecular Dynamics,,Computational,MD
10.1016_j.micromeso.2023.112442,10.1016/j.micromeso.2023.112442,dioxygen,3.46,4.06,,Li-RHO-3,RHO-Li,4.05,Li+,70.83,%,3.76E-09,m2/s,298,K,,,,,,,Volumetric uptake kinetics (LDF),,Experimental,Uptake/Release
10.1016_j.icheatmasstransfer.2025.109210,10.1016/j.icheatmasstransfer.2025.109210,dioxygen,3.46,4.06,,RHO,RHO,,,,,3.77E-09,m2/s,300,K,,,1,mol/unit cell,,,Equilibrium Molecular Dynamics (EMD),framework: rigid; thickness: 104.433 ?,Computational,MD
10.1016_s0009-2614(01)01466-x,10.1016/s0009-2614(01)01466-x,argon,3.4,4.69,,Ferrierite,FER,,,,,3.80E-09,m2/s,283,K,,,4,atoms/u.c.,,,Molecular Dynamics,component: total,Computational,MD
10.3390_membranes11060392,10.3390/membranes11060392,methane,3.8,4.7,,all-silica MFI-type zeolite,MFI,,,,,3.80E-09,m2/s,298,K,,,21,molecules/unit cell,,,Molecular Dynamics,,Computational,MD
10.3390_pr14030542,10.3390/pr14030542,ethane,4.0,7.4,,NaFAU,FAU-Na,,,,,3.80E-09,m2/s,303,K,,,,,1,bar,Molecular Dynamics,relative_humidity: 0%,Computational,MD
10.1038_s41467-025-57242-6_SI,10.1038/s41467-025-57242-6,bromofluorobenzene,,7.42,,AFI,AFI,,,,,3.80E-09,m2/s,298,K,,,2,molecules/channel,,,Molecular Dynamics,,Computational,MD
10.1016_j.mtcomm.2026.115822,10.1016/j.mtcomm.2026.115822,carbon dioxide,3.3,4.1,,LTA (all-silica) zeolite,LTA,,,,,3.80E-09,m2/s,300,K,,,,,,,Molecular Dynamics,,Computational,MD
10.1016_j.energy.2023.127748,10.1016/j.energy.2023.127748,ethene,3.9,6.6,"butene:60.1%, propene:11.3%, ethene:7.3%",Fe-beta,BEA-Fe,,Fe,,,3.81E-09,m2/s,573,K,,,,,,,Molecular Dynamics,diffusion_type: multicomponent,Computational,MD
10.1016_j.memsci.2013.02.026,10.1016/j.memsci.2013.02.026,carbon dioxide,3.3,4.7,,MFI,MFI,139,,,,3.81E-09,m2/s,,K,,,,,,,membrane permeation,model: occupancy-independent (Eq.13),Experimental,Membrane Permeation
10.17035_d.2021.0126616554_SI,10.17035/d.2021.0126616554,water,2.65,7.4,,"Na-Y(5, SI')",FAU-NaY,5,,,,3.81E-09,m2/s,533,K,,,120,molecules/unit cell,,,Molecular Dynamics,,Computational,MD
10.1016_j.ces.2024.120183,10.1016/j.ces.2024.120183,propene,4.5,4.7,,Meso-Z5,MFI-H,19,,,,3.82E-09,m2/s,773,K,,,,,,,Molecular Dynamics,,Computational,MD
10.1016_j.ces.2024.120183_SI,10.1016/j.ces.2024.120183,propene,4.5,4.7,,Meso-Z5,MFI-H,14.09,,,,3.82E-09,m2/s,773,K,,,,,,,Molecular Dynamics,source_table: Table S3,Computational,MD
10.1016_j.ces.2024.120183_SI,10.1016/j.ces.2024.120183,propene,4.5,4.7,,Meso-Z5,MFI-H,14.09,,,,3.82E-09,m2/s,773,K,,,,,,,Molecular Dynamics,source_table: Table S5,Computational,MD
10.1016_j.fuel.2021.122427,10.1016/j.fuel.2021.122427,ethene,3.9,6.5,,MOR,MOR,,,,,3.85E-09,m2/s,498,K,,,,,,,Molecular Dynamics,simulation_type: multicomponent,Computational,MD
10.1016_j.jmgm.2005.10.003,10.1016/j.jmgm.2005.10.003,benzene,5.35,7.4,,Siliceous FAU,FAU,,,,,3.85E-09,m2/s,300,K,,,16,molecules/supercell,,,Molecular Dynamics,,Computational,MD
10.1016_j.energy.2023.127748,10.1016/j.energy.2023.127748,propene,4.5,6.6,"butene:60.1%, propene:11.3%, ethene:7.3%",Fe-beta,BEA-Fe,,Fe,,,3.87E-09,m2/s,673,K,,,,,,,Molecular Dynamics,diffusion_type: multicomponent,Computational,MD
10.1016_j.micromeso.2023.112442,10.1016/j.micromeso.2023.112442,dioxygen,3.46,4.06,,Li-RHO-2,RHO-Li,4.05,Li+,65.58,%,3.89E-09,m2/s,298,K,,,,,,,Volumetric uptake kinetics (LDF),,Experimental,Uptake/Release
10.17035_d.2021.0126616554_SI,10.17035/d.2021.0126616554,water,2.65,7.4,,"Na-Y(2, SI'+SII+SJ)",FAU-NaY,2,,,,3.89E-09,m2/s,531,K,,,120,molecules/unit cell,,,Molecular Dynamics,,Computational,MD
10.1016_j.apsusc.2024.161797,10.1016/j.apsusc.2024.161797,toluene,5.85,4.7,,ZSM-5,MFI-H,,,,,3.90E-09,m2/s,,K,,,,,,,Molecular Dynamics,diffusion_direction: b-axis; channel_type: straight,Computational,MD
10.1016_j.cej.2024.157101_SI,10.1016/j.cej.2024.157101,carbon dioxide,3.3,3.8,,Si-CHA-M,CHA-M,,,,,3.90E-09,m2/s,298,K,,,32,molecules/27 CHA unit cells,,,Molecular Dynamics,structural_mode: rigid,Computational,MD
10.1016_j.partic.2026.06.041,10.1016/j.partic.2026.06.041,octatrienal,,6.6,,Zr-BEA,BEA-Zr,,Zr,,,3.94E-09,m2/s,493,K,,,,,1,bar,CFD simulation,,Computational,Other
10.1016_j.ces.2026.123652,10.1016/j.ces.2026.123652,ethene,3.9,4.1,,5A,LTA-Ca,1,,,,3.94E-09,m2/s,473,K,,,53,molecules/unit cell,1,bar,Molecular Dynamics,,Computational,MD
10.17035_d.2021.0126616554_SI,10.17035/d.2021.0126616554,water,2.65,7.4,,"Na-Y(5, SJ)",FAU-NaY,5,,,,3.95E-09,m2/s,536,K,,,120,molecules/unit cell,,,Molecular Dynamics,,Computational,MD
10.1016_j.ces.2024.120183,10.1016/j.ces.2024.120183,"propene, butene",,4.7,,Meso-Z5,MFI-H,19,,,,3.98E-09,m2/s,773,K,,,,,,,Molecular Dynamics,toluene_loading: minimal,Computational,MD
10.1016_j.ces.2024.120183_SI,10.1016/j.ces.2024.120183,"propene, butene",,4.7,,Meso-Z5,MFI-H,14.09,,,,3.98E-09,m2/s,773,K,,,0,,,,Molecular Dynamics,source_table: Table S4,Computational,MD
10.1016_j.ces.2004.03.012,10.1016/j.ces.2004.03.012,"1,4-dimethylbenzene",5.8,4.7,,ZSM-5 (DA),MFI,,,,,4.00E-09,m2/s,723,K,0.00113,mol/L,,,0.0682,bar,Reaction-diffusion model fitting from catalytic xylene isomerization,"model: PFR; D_ratio: D_A=1000, D_B=1000, D_C",Experimental,Other
10.1016_j.ces.2020.115564,10.1016/j.ces.2020.115564,carbon dioxide,3.3,7.4,10%CO2/90%N2,600 cpsi,FAU,,,,,4.00E-09,m2/s,298,K,,,4.4,mmol/g,5,bar,Breakthrough modeling (LDF),U: 0.5 cm/s,Experimental,Column Dynamics
10.1016_s0301-0104(03)00058-2,10.1016/s0301-0104(03)00058-2,methane,3.8,4.7,,silicalite-1,MFI-H,,,,,4.00E-09,m2/s,300,K,,,4,molecules/intersection,,,Molecular Dynamics,direction: average; flexibility: rr,Computational,MD
10.1016_s0301-0104(03)00058-2,10.1016/s0301-0104(03)00058-2,methane,3.8,4.7,,silicalite-1,MFI-H,,,,,4.00E-09,m2/s,300,K,,,4,molecules/intersection,,,Molecular Dynamics,direction: average; parameter_set: Full MM2,Computational,MD
10.1016_s0301-0104(99)00392-4,10.1016/s0301-0104(99)00392-4,methane,3.8,4.1,,LTA,LTA,,,,,4.00E-09,m2/s,,K,,,1,molecules/cavity,,,Molecular Dynamics,sigma_CH4-O: 3.5 A; I: 1; f: 10; lattice: flexible; run: 5,Computational,MD
10.1016_j.cattod.2018.02.012,10.1016/j.cattod.2018.02.012,naphthalene,6.5,4.7,,mesoporous H-ZSM-5 (20 A),MFI,,,,,4.00E-09,m2/s,700,K,,,1.5,molecules/unit cell,,,Molecular Dynamics,,Computational,MD
10.1016_j.apcata.2015.09.037,10.1016/j.apcata.2015.09.037,toluene,5.85,4.7,,ZSM-5 50/20 P^3,MFI-H,,,,,4.00E-09,m2/s,298,K,,,,,,,PFG NMR,,Experimental,PFG NMR
10.1016_j.micromeso.2015.10.041,10.1016/j.micromeso.2015.10.041,water,2.65,7.4,,zeolite 13X,FAU-NaX,,,,,4.00E-09,m2/s,308,K,,,,,0.02,bar,volumetric uptake method,"coverage: overall range across all regeneration temperatures (90, 120, 150 °C); range_extremum: minimum",Experimental,Uptake/Release
10.1016_j.icheatmasstransfer.2025.109210,10.1016/j.icheatmasstransfer.2025.109210,dioxygen,3.46,4.06,,RHO,RHO,,,,,4.02E-09,m2/s,450,K,,,1,mol/unit cell,,,Equilibrium Molecular Dynamics (EMD),framework: rigid; thickness: 29.838 ?,Computational,MD
10.1002_jcc.26824,10.1002/jcc.26824,hexane,4.3,7.4,equimolar,NaY,FAU-NaY,3,,,,4.06E-09,m2/s,300,K,,,1,molecules/cage,,,Molecular Dynamics,,Computational,MD
10.1021_acsomega.3c02127,10.1021/acsomega.3c02127,methane,3.8,6.5,,H-MOR,MOR-H,9月15日,,,,4.07E-09,m2/s,,K,,,,,,,Molecular Dynamics,,Computational,MD
10.1016_j.jcat.2004.07.014,10.1016/j.jcat.2004.07.014,"1,4-dimethylbenzene",5.8,4.7,,ZSM-5,MFI-H,,,,,4.08E-09,m2/s,650,K,,,0.026,molecules per SiO2,,,Molecular Dynamics,,Computational,MD
10.1039_c2ee23337a_SI,10.1039/c2ee23337a,carbon dioxide,3.3,4.1,,ITQ-29,LTA,,,,,4.09E-09,m2/s,323,K,,,33,molecules/unit cell,100,bar,Molecular Dynamics,,,
10.1016_j.cej.2008.10.011,10.1016/j.cej.2008.10.011,caesium,,7.4,,zeolite Na A-X blend,FAU,,,,,4.09E-09,m2/s,297,K,50,mol/L,,,1,bar,"Column experiment, Brigham method",,Experimental,Column Dynamics
10.1016_j.jcat.2018.11.024,10.1016/j.jcat.2018.11.024,methane,3.8,6.5,,MOR,MOR,,,,,4.10E-09,m2/s,,K,,,,,,,Molecular Dynamics (MD) simulation,purpose: force field validation; guest: methane,Computational,MD
10.1016_s0301-0104(03)00058-2,10.1016/s0301-0104(03)00058-2,methane,3.8,4.7,,silicalite-1,MFI-H,,,,,4.10E-09,m2/s,300,K,,,4,molecules/intersection,,,Molecular Dynamics,direction: average; parameter_set: Set B*,Computational,MD
10.1016_j.mtcomm.2026.115822,10.1016/j.mtcomm.2026.115822,carbon dioxide,3.3,7.4,,NaY (48 Al) zeolite,FAU-NaY,,,,,4.10E-09,m2/s,300,K,,,,,,,Molecular Dynamics,,Computational,MD
10.1016_j.micromeso.2019.05.060,10.1016/j.micromeso.2019.05.060,"2,2-dimethylbutane",6.2,6.6,,BEA,BEA,,,,,4.11E-09,m2/s,273,K,,,2,molecules/unit cell,,,Molecular Dynamics,sample_type: single crystal; direction: y; framework: flexible,Computational,MD
10.1016_j.jcat.2006.05.034,10.1016/j.jcat.2006.05.034,"1,2-dimethylbenzene",6.8,6.6,,β,BEA,,,,,4.13E-09,m2/s,650,K,,,0.021,molecules per SiO2,,,Molecular Dynamics,,Computational,MD
10.1016_j.ces.2026.123652,10.1016/j.ces.2026.123652,carbon dioxide,3.3,4.1,,5A,LTA-Ca,1,,,,4.16E-09,m2/s,473,K,,,67,molecules/unit cell,1,bar,Molecular Dynamics,,Computational,MD
10.1016_j.micromeso.2023.112442,10.1016/j.micromeso.2023.112442,dioxygen,3.46,4.06,,Li-RHO-1,RHO-Li,4.05,Li+,63.79,%,4.19E-09,m2/s,298,K,,,,,,,Volumetric uptake kinetics (LDF),,Experimental,Uptake/Release
10.1016_j.cej.2024.157101_SI,10.1016/j.cej.2024.157101,carbon dioxide,3.3,3.8,,Si-CHA-M,CHA-M,,,,,4.20E-09,m2/s,298,K,,,32,molecules/27 CHA unit cells,,,Molecular Dynamics,structural_mode: flexible,Computational,MD
10.1016_j.ces.2022.118386,10.1016/j.ces.2022.118386,"nitrogen, decane",,3.1,,clinoptilolite,HEU,,,,,4.24E-09,m2/s,,K,,,,,1.01325,bar,Computational Fluid Dynamics (CFD),tensor_type: original; component: xz,Computational,Other
10.1016_s0301-0104(03)00058-2,10.1016/s0301-0104(03)00058-2,methane,3.8,4.7,,silicalite-1,MFI-H,,,,,4.25E-09,m2/s,300,K,,,4,molecules/intersection,,,Molecular Dynamics,direction: average; parameter_set: SA MM2,Computational,MD
10.1016_j.partic.2026.06.041,10.1016/j.partic.2026.06.041,sorbyl aldehyde,,6.6,,Zr-BEA,BEA-Zr,,Zr,,,4.25E-09,m2/s,473,K,,,,,1,bar,CFD simulation,,Computational,Other
10.1016_j.energy.2025.137012,10.1016/j.energy.2025.137012,acetylene,4.0,6.6,1:1:1:1:1,Fe2+-BEA,BEA-Fe2+,15,Fe2+,,,4.27E-09,m2/s,598,K,,,6,molecules/simulation cell,,,Molecular Dynamics,diffusion_system: multi-component,Computational,MD
10.1016_j.ces.2025.122862,10.1016/j.ces.2025.122862,phenanthrene,,4.7,,HZSM-5-3,MFI-H,15,,,,4.29E-09,m2/s,823,K,,,,,,,Molecular Dynamics (MD) simulation,mesopore_size: 3.0 nm,Computational,MD
10.1016_j.micromeso.2006.10.030,10.1016/j.micromeso.2006.10.030,butane,4.3,7.4,,siliceous faujasite,FAU-H,,,,,4.30E-09,m2/s,300,K,,,8,molecules/unit cell,,,Molecular Dynamics,,Computational,MD
10.1016_j.micromeso.2018.01.019,10.1016/j.micromeso.2018.01.019,nitrogen,3.64,7.4,,Li-LSX,FAU-LiX,1,,,,4.30E-09,m2/s,298,K,,,20,molecules/unit cell,,,Molecular Dynamics,Li-III state: fixed,Computational,MD
10.1016_j.micromeso.2018.01.019,10.1016/j.micromeso.2018.01.019,nitrogen,3.64,7.4,,Li-LSX,FAU-LiX,1,,,,4.30E-09,m2/s,400,K,,,12,molecules/unit cell,,,Molecular Dynamics,Li-III state: fixed,Computational,MD
10.1016_j.comptc.2023.114272,10.1016/j.comptc.2023.114272,methane,3.8,4.7,56:8 CO2:CH4,MFI,MFI,,,,,4.30E-09,m2/s,293,K,,,1,molecules/unit cell,,,Molecular Dynamics,,Computational,MD
10.17035_d.2021.0126616554_SI,10.17035/d.2021.0126616554,water,2.65,7.4,,"Na-Y(5, SII)",FAU-NaY,5,,,,4.30E-09,m2/s,537,K,,,120,molecules/unit cell,,,Molecular Dynamics,,Computational,MD
10.1016_s0920-5861(98)00498-2,10.1016/s0920-5861(98)00498-2,methane,3.8,4.7,,silicalite,MFI,,,,,4.31E-09,m2/s,150,K,,,12,molecules/unit cell,,,Molecular Dynamics,simulation_cell: 1 unit cell,Computational,MD
10.1002_jcc.26824,10.1002/jcc.26824,hexane,4.3,7.4,,NaY,FAU-NaY,3,,,,4.33E-09,m2/s,300,K,,,1,molecules/cage,,,Molecular Dynamics,,Computational,MD
10.1016_s0301-0104(03)00058-2,10.1016/s0301-0104(03)00058-2,methane,3.8,4.7,,silicalite-1,MFI-H,,,,,4.35E-09,m2/s,300,K,,,4,molecules/intersection,,,Molecular Dynamics,direction: y; parameter_set: Ermoshin/Engel,Computational,MD
10.1016_j.micromeso.2015.10.041,10.1016/j.micromeso.2015.10.041,water,2.65,7.4,,zeolite 13X,FAU-NaX,,,,,4.36E-09,m2/s,318,K,,,,,,,volumetric uptake method,desorption_temperature: 90 °C; initial_adsorptive_pressure_range: 700–6000 Pa; range_extremum: maximum,Experimental,Uptake/Release
10.1016_j.micromeso.2019.05.060,10.1016/j.micromeso.2019.05.060,"2,2-dimethylbutane",6.2,6.6,,BEA,BEA,,,,,4.38E-09,m2/s,423,K,,,2,molecules/unit cell,,,Molecular Dynamics,sample_type: single crystal; direction: z; framework: flexible,Computational,MD
10.1016_j.comptc.2023.114189,10.1016/j.comptc.2023.114189,nitrogen,3.64,4.7,"C3H8 (8.33 kPa), CO2 (41.67 kPa), N2 (50 kPa)",HZSM-5,MFI-H,23,H+,,,4.39E-09,m2/s,853,K,,,,,1,bar,Molecular Dynamics,,Computational,MD
10.1016_j.ces.2025.122862,10.1016/j.ces.2025.122862,phenanthrene,,4.7,,HZSM-5-3,MFI-H,15,,,,4.39E-09,m2/s,873,K,,,,,,,Molecular Dynamics (MD) simulation,mesopore_size: 3.0 nm,Computational,MD
10.1016_j.seppur.2021.119529,10.1016/j.seppur.2021.119529,argon,3.4,4.1,,rigid LTA,LTA,,,,,4.40E-09,m2/s,300,K,,,1,mol/unit cell,,,Equilibrium Molecular Dynamics (EMD),flexibility: rigid; length: 95.4 A,Computational,MD
10.1002_bbpc.19950990207,10.1002/bbpc.19950990207,water,2.65,7.4,,NaX,FAU-NaX,,,,,4.40E-09,m2/s,298,K,,,,,,,Neutron transmission,section: 2.3.2; coefficient_type: DK_pseudo_diffusion; phase: water_under_vacuum_363h; sample_holder: type_II,Experimental,QENS
10.3390_pr14030542,10.3390/pr14030542,carbon dioxide,3.3,7.4,,HFAU,FAU-H,,,,,4.43E-09,m2/s,303,K,,,,,1,bar,Molecular Dynamics,relative_humidity: 0%,Computational,MD
10.1016_j.jenvrad.2024.107608,10.1016/j.jenvrad.2024.107608,krypton,3.6,,"2000 ppmv Xe, 2000 ppmv Kr, 2000 ppmv SF6",zeolitic tuff,zeolite,,,,,4.44E-09,m2/s,,K,2000,mol/L,,,0.8,bar,Millington-Quirk model calculation,water_saturation: 85%; coefficient_type: D_AB^MQ,Computational,Other
10.1016_j.jmgm.2022.108188,10.1016/j.jmgm.2022.108188,"1,2,4-trimethylbenzene",6.8,6.6,,zeolite-β,BEA,,,,,4.50E-09,m2/s,350,K,,,1,molecule/channel,,,Molecular Dynamics,,Computational,MD
10.1016_j.energy.2023.127748,10.1016/j.energy.2023.127748,butene,4.5,6.6,,Fe-beta,BEA-Fe,,Fe,,,4.51E-09,m2/s,673,K,,,,,,,Molecular Dynamics,diffusion_type: single-component,Computational,MD
10.1016_j.energy.2025.137012,10.1016/j.energy.2025.137012,ethene,3.9,6.6,,Fe2+-BEA,BEA-Fe2+,15,Fe2+,,,4.56E-09,m2/s,598,K,,,6,molecules/simulation cell,,,Molecular Dynamics,diffusion_system: single-component,Computational,MD
10.1002_app.28228,10.1002/app.28228,water,2.65,7.4,,M-1,FAU-NaY,1.3,,,,4.57E-09,m2/s,303,K,10,mol/L,,,1,bar,membrane permeation (pervaporation),,Experimental,Membrane Permeation
10.1016_j.energy.2023.127748,10.1016/j.energy.2023.127748,propene,4.5,6.6,"butene:60.1%, propene:11.3%, ethene:7.3%",Fe-beta,BEA-Fe,,Fe,,,4.58E-09,m2/s,773,K,,,,,,,Molecular Dynamics,diffusion_type: multicomponent,Computational,MD
10.1016_j.ces.2008.01.023,10.1016/j.ces.2008.01.023,ethanol,4.3,4.1,,NaA-ZA2,LTA-Na,,,,,4.59E-09,m2/s,323,K,,,,,1,bar,Pervaporation,,Experimental,Membrane Permeation
10.1016_s1387-1811(02)00400-6,10.1016/s1387-1811(02)00400-6,benzene,5.35,7.4,,NaY,FAU-NaY,,,,,4.60E-09,m2/s,450,K,,,5,molecules per supercage,,,Simulation,source: Simulation,Computational,Other
10.1016_j.comptc.2023.114272,10.1016/j.comptc.2023.114272,methane,3.8,4.7,56:8 CO2:CH4,MFI,MFI,,,,,4.60E-09,m2/s,303,K,,,1,molecules/unit cell,,,Molecular Dynamics,,Computational,MD
10.1016_j.energy.2023.127748,10.1016/j.energy.2023.127748,ethene,3.9,6.6,"butene:60.1%, propene:11.3%, ethene:7.3%",Fe-beta,BEA-Fe,,Fe,,,4.64E-09,m2/s,673,K,,,,,,,Molecular Dynamics,diffusion_type: multicomponent,Computational,MD
10.3390_pr11102987,10.3390/pr11102987,dioxygen,3.46,4.1,,5A,LTA-Ca,,,,,4.64E-09,m2/s,283,K,,,,,,,Molecular Dynamics,,Computational,MD
10.1016_j.ces.2025.122862,10.1016/j.ces.2025.122862,benzoic acid,6.2,4.7,,HZSM-5-3,MFI-H,15,,,,4.65E-09,m2/s,823,K,,,,,,,Molecular Dynamics (MD) simulation,mesopore_size: 3.0 nm,Computational,MD
10.1016_j.jmgm.2021.108048,10.1016/j.jmgm.2021.108048,ethanol,4.3,4.7,,HZM-5 (Si/Al=47),MFI-H,47,,,,4.70E-09,m2/s,600,K,,,,,,,Molecular Dynamics,,Computational,MD
10.1016_j.seppur.2021.119529,10.1016/j.seppur.2021.119529,methane,3.8,4.1,,rigid LTA,LTA,,,,,4.70E-09,m2/s,300,K,,,1,mol/unit cell,,,Equilibrium Molecular Dynamics (EMD),flexibility: rigid; length: 47.7 A,Computational,MD
10.1016_j.micromeso.2023.112887,10.1016/j.micromeso.2023.112887,"1,4-dimethylbenzene",5.8,6.4,,IFR,IFR,,,,,4.70E-09,m2/s,573,K,,,,,57,bar,Molecular Dynamics,,Computational,MD
10.3390_pr14030542,10.3390/pr14030542,methane,3.8,4.1,,CaLTA,LTA-Ca,,,,,4.70E-09,m2/s,303,K,,,,,1,bar,Molecular Dynamics,relative_humidity: 0%,Computational,MD
10.1039_c2ee23337a_SI,10.1039/c2ee23337a,carbon dioxide,3.3,4.1,,ITQ-29,LTA,,,,,4.73E-09,m2/s,373,K,,,33,molecules/unit cell,100,bar,Molecular Dynamics,,,
10.1016_j.cplett.2005.04.023,10.1016/j.cplett.2005.04.023,ethane,4,4.7,,silicalite,MFI,,,,,4.74E-09,m2/s,300,K,,,,,,,Molecular Dynamics,type: self; loading_note: averaged over 0-4 molecules/uc,Computational,MD
10.1021_acs.jpcc.1c04090,10.1021/acs.jpcc.1c04090,propene,4.5,4.5,,ZSM-23,MTT-H,23,,,,4.78E-09,m2/s,424,K,,,0.06,molecule/SiO2,,,Molecular Dynamics,study_type: temperature_dependence,Computational,MD
10.1002_ceat.202000356,10.1002/ceat.202000356,methane,3.8,7.4,,FAU,FAU,1,,,,4.79E-09,m2/s,308,K,,,0.7,wt%,,,Molecular Dynamics,,Computational,MD
10.1016_j.apcatb.2024.124523,10.1016/j.apcatb.2024.124523,"1,4-dimethylbenzene",5.8,4.7,,ZSM-5,MFI-H,,,,,4.80E-09,m2/s,673,K,,,,,,,Molecular Dynamics,model: periodic; direction: y,Computational,MD
10.1002_jctb.5249,10.1002/jctb.5249,ammonium phosphate,,3.1,5 mg/L NH4+ : 15 mg/L PO4^{3-},Ze-Mg1,GIS,,Mg2+,4.3,wt%,4.80E-09,m2/s,294,K,15,mol/L,,,,,Batch kinetic experiments; HPDM and SPM analysis,measured_species: PO4^{3-}; model: HPDM; mechanism: fluid film diffusion,Experimental,Uptake/Release
10.1016_j.fuel.2021.122427,10.1016/j.fuel.2021.122427,methane,3.8,7,,CON,CON,,,,,4.84E-09,m2/s,253,K,,,,,,,Molecular Dynamics,simulation_type: multicomponent,Computational,MD
10.1016_j.energy.2023.127748,10.1016/j.energy.2023.127748,propene,4.5,6.6,,Fe-beta,BEA-Fe,,Fe,,,4.88E-09,m2/s,573,K,,,,,,,Molecular Dynamics,diffusion_type: single-component,Computational,MD
10.1016_s0301-0104(03)00058-2,10.1016/s0301-0104(03)00058-2,methane,3.8,4.7,,silicalite-1,MFI-H,,,,,4.89E-09,m2/s,300,K,,,4,molecules/intersection,,,Molecular Dynamics,direction: y; parameter_set: Set A,Computational,MD
10.1016_j.apcatb.2024.124523,10.1016/j.apcatb.2024.124523,"1,4-dimethylbenzene",5.8,4.7,,ZSM-5,MFI-H,,,,,4.90E-09,m2/s,673,K,,,,,,,Molecular Dynamics,model: surface; direction: y; number_of_layers: 3,Computational,MD
10.1016_j.micromeso.2022.112391,10.1016/j.micromeso.2022.112391,water,2.65,4.7,,H-ZSM-5,MFI-H,140,H+,,,4.90E-09,m2/s,360,K,,,2.8,wt%,,,Quasielastic Neutron Scattering (Singwi-Sjolander jump diffusion),,Experimental,QENS
10.1038_s41467-025-57242-6_SI,10.1038/s41467-025-57242-6,dibromobenzene,,7.42,,AFI,AFI,,,,,4.90E-09,m2/s,298,K,,,2,molecules/channel,,,Molecular Dynamics,,Computational,MD
10.1016_j.ces.2024.120183_SI,10.1016/j.ces.2024.120183,Butene,4.5,4.7,,Meso-Z5,MFI-H,14.09,,,,4.90E-09,m2/s,873,K,,,,,,,Molecular Dynamics,source_table: Table S5,Computational,MD
10.1016_j.cej.2024.157101_SI,10.1016/j.cej.2024.157101,carbon dioxide,3.3,3.8,,Si-CHA-M,CHA-M,,,,,4.90E-09,m2/s,600,K,,,32,molecules/27 CHA unit cells,,,Molecular Dynamics,structural_mode: rigid,Computational,MD
10.1016_j.jmgm.2022.108188,10.1016/j.jmgm.2022.108188,"1,2,3-trimethylbenzene",7.5,6.6,,zeolite-β,BEA,,,,,4.93E-09,m2/s,450,K,,,1,molecule/channel,,,Molecular Dynamics,,Computational,MD
10.1039_c8cp01022f,10.1039/c8cp01022f,ammonia,2.6,3.8,,H-CHA,CHA-H,,,,,4.95E-09,m2/s,373,K,,,,,,,Molecular Dynamics,analysis_scale: nano,Computational,MD
10.1016_j.micromeso.2022.112024,10.1016/j.micromeso.2022.112024,nitrogen,3.64,7.42,,AlPO4-5,AFI-H,,,,,4.96E-09,m2/s,200,K,,,4,mol./u.c.,,,Molecular Dynamics,,Computational,MD
10.1016_j.micromeso.2022.112024,10.1016/j.micromeso.2022.112024,nitrogen,3.64,7.42,,AlPO4-5,AFI-H,,,,,4.98E-09,m2/s,200,K,,,4.5,mol./u.c.,,,Molecular Dynamics,,Computational,MD
10.1016_j.ces.2026.123652,10.1016/j.ces.2026.123652,acetylene,4.0,4.1,,5A,LTA-Ca,1,,,,4.98E-09,m2/s,298,K,,,56,molecules/unit cell,1,bar,Molecular Dynamics,,Computational,MD
10.1016_j.memsci.2013.02.026,10.1016/j.memsci.2013.02.026,carbon dioxide,3.3,4.7,,MFI,MFI,139,,,,4.99E-09,m2/s,,K,,,,,,,membrane permeation,model: occupancy-dependent Reed-Ehrlich (Eq.15),Experimental,Membrane Permeation
10.1016_j.jmgm.2021.108048,10.1016/j.jmgm.2021.108048,ethanol,4.3,4.7,,Silicalite-1 (Si/Al=∞),MFI-H,∞,,,,5.00E-09,m2/s,600,K,,,,,,,Molecular Dynamics,,Computational,MD
10.1002_bbpc.198800277,10.1002/bbpc.198800277,water,2.65,3.8,,harmotome,PHI-Ba,3,,,,5.00E-09,m2/s,295,K,,,4,molecules/unit cell,,,Quasielastic Neutron Scattering,,Experimental,QENS
10.1002_bbpc.198800277,10.1002/bbpc.198800277,water,2.65,3.8,,harmotome,PHI-Ba,3,,,,5.00E-09,m2/s,215,K,,,12,molecules/unit cell,,,Quasielastic Neutron Scattering,,Experimental,QENS
10.1002_hlca.201000204,10.1002/hlca.201000204,carbon monoxide,3.76,4.1,,Zeolite5A,LTA-CaA,,,,,5.00E-09,m2/s,253,K,,,,,0.00133,bar,Frequency Response (FR),,Experimental,FR
10.1021_ja111411q,10.1021/ja111411q,carbon dioxide,3.3,4.7,,MFI,MFI,,,,,5.00E-09,m2/s,,K,,,,,,,Molecular Dynamics,,Computational,MD
10.1016_j.mtcomm.2026.115822,10.1016/j.mtcomm.2026.115822,carbon dioxide,3.3,4.7,,MFI,MFI,,,,,5.00E-09,m2/s,,K,,,,,,,Molecular Dynamics,,Computational,MD
10.1038_s41467-025-57242-6_SI,10.1038/s41467-025-57242-6,difluorobenzene,,7.42,,AFI,AFI,,,,,5.00E-09,m2/s,298,K,,,2,molecules/channel,,,Molecular Dynamics,,Computational,MD
10.1016_j.mtcomm.2026.115822,10.1016/j.mtcomm.2026.115822,carbon dioxide,3.3,4.7,,MFI zeolite,MFI,,,,,5.00E-09,m2/s,300,K,,,,,,,Molecular Dynamics,,Computational,MD
10.1016_j.mtcomm.2026.115822,10.1016/j.mtcomm.2026.115822,nitrogen,3.64,4.1,,LTA (all-silica) zeolite,LTA,,,,,5.00E-09,m2/s,300,K,,,,,,,Molecular Dynamics,,Computational,MD
10.1002_chem.201600983,10.1002/chem.201600983,methane,3.8,4.1,,Si-ITQ-29 (S0),LTA,,,,,5.01E-09,m2/s,450,K,,,,,,,Molecular Dynamics,framework_model: flexible,Computational,MD
10.1016_j.ces.2024.120183,10.1016/j.ces.2024.120183,butene,4.5,4.7,,Micro-Z5,MFI-H,19,,,,5.07E-09,m2/s,773,K,,,,,,,Molecular Dynamics,,Computational,MD
10.1002_jcc.26824,10.1002/jcc.26824,"2,2-dimethylpropane",6.2,7.4,equimolar,NaY,FAU-NaY,3,,,,5.07E-09,m2/s,300,K,,,1,molecules/cage,,,Molecular Dynamics,,Computational,MD
10.1016_j.ces.2024.120183_SI,10.1016/j.ces.2024.120183,Butene,4.5,4.7,,Micro-Z5,MFI-H,18.94,,,,5.07E-09,m2/s,773,K,,,,,,,Molecular Dynamics,source_table: Table S3,Computational,MD
10.1016_j.ces.2024.120183_SI,10.1016/j.ces.2024.120183,Butene,4.5,4.7,,Micro-Z5,MFI-H,18.94,,,,5.07E-09,m2/s,773,K,,,,,,,Molecular Dynamics,source_table: Table S5,Computational,MD
10.1016_j.fuel.2021.122427,10.1016/j.fuel.2021.122427,water,2.65,7,,CON,CON,,,,,5.10E-09,m2/s,498,K,,,,,,,Molecular Dynamics,simulation_type: multicomponent,Computational,MD
10.1016_j.micromeso.2010.02.011,10.1016/j.micromeso.2010.02.011,dihydrogen,2.89,3.65,,DD3R,DDR-H,,,,,5.10E-09,m2/s,303,K,,,,,,,membrane permeation,,Experimental,Membrane Permeation
10.1016_j.comptc.2023.114272,10.1016/j.comptc.2023.114272,methane,3.8,4.7,56:8 CO2:CH4,MFI,MFI,,,,,5.10E-09,m2/s,313,K,,,1,molecules/unit cell,,,Molecular Dynamics,,Computational,MD
10.3390_pr14030542,10.3390/pr14030542,methane,3.8,7.4,,CaFAU,FAU-Ca,,,,,5.15E-09,m2/s,303,K,,,,,1,bar,Molecular Dynamics,relative_humidity: 0%,Computational,MD
10.1016_s0301-0104(99)00392-4,10.1016/s0301-0104(99)00392-4,methane,3.8,4.1,,LTA,LTA,,,,,5.16E-09,m2/s,,K,,,1,molecules/cavity,,,Molecular Dynamics,sigma_CH4-O: 3.5 A; I: 1; f: 10; lattice: flexible; type: average,Computational,MD
10.1016_j.jmgm.2022.108188,10.1016/j.jmgm.2022.108188,"1,2,3-trimethylbenzene",7.5,6.6,,zeolite-β,BEA,,,,,5.20E-09,m2/s,500,K,,,1,molecule/channel,,,Molecular Dynamics,,Computational,MD
10.1016_s0301-0104(03)00058-2,10.1016/s0301-0104(03)00058-2,methane,3.8,4.7,,silicalite-1,MFI-H,,,,,5.24E-09,m2/s,300,K,,,4,molecules/intersection,,,Molecular Dynamics,direction: y; parameter_set: Set A*,Computational,MD
10.1016_j.micromeso.2022.112024,10.1016/j.micromeso.2022.112024,methane,3.8,7.42,,AlPO4-5,AFI-H,,,,,5.25E-09,m2/s,200,K,,,2.75,mol./u.c.,,,Molecular Dynamics,,Computational,MD
10.1016_s0009-2614(01)01466-x,10.1016/s0009-2614(01)01466-x,argon,3.4,4.7,,ZSM-5,MFI-H,,,,,5.30E-09,m2/s,296,K,,,12,atoms/u.c.,,,Molecular Dynamics,component: total,Computational,MD
10.1016_j.micromeso.2023.112854,10.1016/j.micromeso.2023.112854,phenol,5.85,6.6,,H-BEA,BEA-H,25,H+,,,5.30E-09,m2/s,298,K,,,10,molecules/unit cell,,,Molecular Dynamics,,Computational,MD
10.1016_j.ces.2022.118386,10.1016/j.ces.2022.118386,"nitrogen, decane",,3.1,,clinoptilolite,HEU,,,,,5.31E-09,m2/s,,K,,,,,1.01325,bar,Computational Fluid Dynamics (CFD),tensor_type: original; component: zx,Computational,Other
10.1039_c2ee23337a_SI,10.1039/c2ee23337a,carbon dioxide,3.3,4.1,,ITQ-29,LTA,,,,,5.31E-09,m2/s,423,K,,,33,molecules/unit cell,100,bar,Molecular Dynamics,,,
10.1016_j.jcat.2006.05.034,10.1016/j.jcat.2006.05.034,"1,3-dimethylbenzene",6.8,6.6,,β,BEA,,,,,5.33E-09,m2/s,650,K,,,0.021,molecules per SiO2,,,Molecular Dynamics,,Computational,MD
10.1016_s0009-2614(01)01466-x,10.1016/s0009-2614(01)01466-x,argon,3.4,5.19,,ZSM-11,MEL-H,,,,,5.40E-09,m2/s,320,K,,,12,atoms/u.c.,,,Molecular Dynamics,component: total,Computational,MD
10.1016_j.mtcomm.2026.115822,10.1016/j.mtcomm.2026.115822,propane,4.3,4.7,,MFI zeolite,MFI,,,,,5.40E-09,m2/s,300,K,,,,,,,Molecular Dynamics,,Computational,MD
10.1016_j.chemphys.2024.112256,10.1016/j.chemphys.2024.112256,hydrogen chloride,3.3,6.6,,Cu/Beta,BEA-Cu,,Cu,,,5.42E-09,m2/s,373,K,,,,,,,Molecular Dynamics,,Computational,MD
10.1016_j_SI,10.1016/j,butane,4.3,4.6,,TON,TON,,,,,5.45E-09,m2/s,473,K,,,8,molecules/supercell,,,Molecular Dynamics,framework: rigid,Computational,MD
10.1016_j.jcat.2020.11.007,10.1016/j.jcat.2020.11.007,heptane,4.5,4.7,,MFI,MFI,,,,,5.48E-09,m2/s,553,K,,,16,molecules/unit cell,1,bar,Molecular Dynamics,,Computational,MD
10.1016_j.cplett.2005.04.023,10.1016/j.cplett.2005.04.023,ethane,4,4.7,,silicalite,MFI,,,,,5.49E-09,m2/s,300,K,,,1,molecules/unit cell,,,Molecular Dynamics,type: self,Computational,MD
10.1016_j.partic.2026.06.041,10.1016/j.partic.2026.06.041,methylcyclopentenone,,6.6,,Zr-BEA,BEA-Zr,,Zr,,,5.55E-09,m2/s,453,K,,,,,1,bar,CFD simulation,,Computational,Other
10.1016_j.rechem.2022.100283,10.1016/j.rechem.2022.100283,sulfur dioxide,3.6,7.4,,silica Y zeolite,FAU-NaY,,,,,5.56E-09,m2/s,300,K,,,20,molecules/unit cell,,,Molecular Dynamics,,Computational,MD
10.1016_j.seppur.2021.119563,10.1016/j.seppur.2021.119563,pent-1-yne,4.5,7.4,,FAU,FAU,,,,,5.57E-09,m2/s,298,K,,,160.7,mg/g,1.01325,bar,Batch adsorption kinetics (Crank model),system: 1-pentyne/isoprene,Experimental,Uptake/Release
10.1016_j.ces.2026.123652,10.1016/j.ces.2026.123652,acetylene,4.0,4.1,,5A,LTA-Ca,1,,,,5.58E-09,m2/s,323,K,,,56,molecules/unit cell,1,bar,Molecular Dynamics,,Computational,MD
10.1016_j.jmgm.2022.108188,10.1016/j.jmgm.2022.108188,"1,2,4-trimethylbenzene",6.8,6.6,,zeolite-β,BEA,,,,,5.60E-09,m2/s,400,K,,,1,molecule/channel,,,Molecular Dynamics,,Computational,MD
10.1016_j.energy.2023.127748,10.1016/j.energy.2023.127748,butene,4.5,6.6,,Fe-beta,BEA-Fe,,Fe,,,5.62E-09,m2/s,773,K,,,,,,,Molecular Dynamics,diffusion_type: single-component,Computational,MD
10.1002_chem.201600983,10.1002/chem.201600983,methane,3.8,4.1,,SiGe-ITQ-29 (S2),LTA,,,,,5.62E-09,m2/s,450,K,,,,,,,Molecular Dynamics,framework_model: flexible,Computational,MD
10.1016_j.ces.2025.122862,10.1016/j.ces.2025.122862,phenol,5.85,4.7,,HZSM-5-2,MFI-H,15,,,,5.63E-09,m2/s,823,K,,,,,,,Molecular Dynamics (MD) simulation,mesopore_size: 2.5 nm,Computational,MD
10.1016_j.micromeso.2019.05.060,10.1016/j.micromeso.2019.05.060,hexane,4.3,6.6,,BEA,BEA,,,,,5.66E-09,m2/s,273,K,,,2,molecules/unit cell,,,Molecular Dynamics,sample_type: single crystal; direction: overall; framework: flexible,Computational,MD
10.1016_j.micromeso.2022.112024,10.1016/j.micromeso.2022.112024,nitrogen,3.64,7.42,,AlPO4-5,AFI-H,,,,,5.68E-09,m2/s,200,K,,,2.75,mol./u.c.,,,Molecular Dynamics,,Computational,MD
10.1016_j.ces.2026.123652,10.1016/j.ces.2026.123652,carbon dioxide,3.3,4.1,,ITQ-29,LTA,,,,,5.68E-09,m2/s,473,K,,,33,molecules/unit cell,1,bar,Molecular Dynamics,,Computational,MD
