Repository: leipeng66666/diffagent

# 表格数据可视化问答AI Agent

一个专门针对表格数据的智能可视化问答系统，能够理解自然语言查询，自动分析数据，并生成专业的可视化图表。

## 🌟 核心特性

### 智能语义解析
- **实体识别**: 自动识别查询中的关键实体（如"二氧化碳"、"温度"等）
- **条件提取**: 智能解析查询条件（如"大于100"、"包含CO2"等）
- **意图识别**: 理解用户的分析意图（趋势分析、对比分析、分布分析等）
- **单位识别**: 智能识别和转换各种单位（温度、压力、浓度等）⭐

### 同义词映射系统
- **智能列匹配**: 将自然语言实体映射到表格列名
- **多语言支持**: 支持中英文同义词映射
- **自定义扩展**: 支持添加领域特定的同义词

### 混合RAG策略
- **关键词检索**: 基于TF-IDF的精确匹配
- **向量检索**: 基于语义相似度的深度匹配
- **混合融合**: 结合两种检索策略获得最佳结果

### 专业可视化
- **自动图表推荐**: 根据数据特征和查询需求推荐合适的图表类型
- **多种图表类型**: 支持直方图、散点图、柱状图、饼图、热力图等
- **交互式图表**: 支持Plotly交互式可视化

File: data/consolidated_cleand.csv (part 21 of 26)
filename,doi,guest_molecule,KD_A,PLD_A,guest_composition,zeolite_name,std_zeolite_name,si_al_ratio,modified_ion,loading_value,loading_unit,diffusion_coefficient_value,diffusion_coefficient_unit,temperature_value,temperature_unit,concentration_value,concentration_unit,adsorption_loading_value,adsorption_loading_unit,pressure_value,pressure_unit,experimental_method,distinguishing_variable,method_type,method_category
10.1016_j.energy.2023.127748,10.1016/j.energy.2023.127748,ethene,3.9,6.6,,Fe-beta,BEA-Fe,,Fe,,,8.27E-09,m2/s,573,K,,,,,,,Molecular Dynamics,diffusion_type: single-component,Computational,MD
10.1016_j.micromeso.2023.112887,10.1016/j.micromeso.2023.112887,"1,4-dimethylbenzene",5.8,7.4,,FAU,FAU,,,,,8.30E-09,m2/s,573,K,,,,,57,bar,Molecular Dynamics,,Computational,MD
10.1016_s0301-0104(03)00058-2,10.1016/s0301-0104(03)00058-2,methane,3.8,4.7,,silicalite-1,MFI-H,,,,,8.32E-09,m2/s,300,K,,,4,molecules/intersection,,,Molecular Dynamics,direction: y; parameter_set: Set B*,Computational,MD
10.1016_j.micromeso.2015.10.041,10.1016/j.micromeso.2015.10.041,water,2.65,7.4,,zeolite 13X,FAU-NaX,,,,,8.34E-09,m2/s,308,K,,,,,,,volumetric uptake method,desorption_temperature: 150 °C; initial_adsorptive_pressure_range: 500–4000 Pa; range_extremum: maximum,Experimental,Uptake/Release
10.1016_j.cej.2017.03.055,10.1016/j.cej.2017.03.055,methane,3.8,4.7,,ZSM-5 (silicalite-1),MFI-H,,,,,8.35E-09,m2/s,300,K,,,4,molecules/unit cell,,,HS-PPM molecular dynamics simulation,simulation_run: Sim-1; diffusion_dimension: b-direction,Computational,MD
10.26434_chemrxiv-2024-wpr4m,10.26434/chemrxiv-2024-wpr4m,argon,3.4,4.7,,ZSM-5 (25),MFI-H,25,,,,8.36E-09,m2/s,,K,,,,,0.01,bar,Particle-resolved transient microkinetic model (TPD),scale: pellet,Computational,Other
10.1002_ceat.202000356,10.1002/ceat.202000356,methane,3.8,7.4,,FAU,FAU,1,,,,8.38E-09,m2/s,293,K,,,3.4,wt%,,,Molecular Dynamics,,Computational,MD
10.1016_j.energy.2023.127748,10.1016/j.energy.2023.127748,propene,4.5,6.6,,Fe-beta,BEA-Fe,,Fe,,,8.39E-09,m2/s,773,K,,,,,,,Molecular Dynamics,diffusion_type: single-component,Computational,MD
10.3390_pr11102987,10.3390/pr11102987,dioxygen,3.46,4.1,,5A,LTA-Ca,,,,,8.44E-09,m2/s,313,K,,,,,,,Molecular Dynamics,,Computational,MD
10.1016_j.cej.2017.03.055,10.1016/j.cej.2017.03.055,methane,3.8,4.7,,ZSM-5 (silicalite-1),MFI-H,,,,,8.45E-09,m2/s,300,K,,,4,molecules/unit cell,,,HS-PPM molecular dynamics simulation,simulation_run: Sim-5; diffusion_dimension: b-direction,Computational,MD
10.1016_j.commatsci.2026.114969,10.1016/j.commatsci.2026.114969,thionyl difluoride,,7.4,,13X molecular sieve,FAU-NaX,1.232,,,,8.47E-09,m2/s,323,K,,,,,,,Molecular Dynamics,,Computational,MD
10.1002_hlca.201000204,10.1002/hlca.201000204,carbon monoxide,3.76,7.4,,Zeolite13X,FAU-NaX,,,,,8.50E-09,m2/s,253,K,,,,,0.00133,bar,Frequency Response (FR),,Experimental,FR
10.1016_s0920-5861(98)00498-2,10.1016/s0920-5861(98)00498-2,methane,3.8,4.7,,silicalite,MFI,,,,,8.56E-09,m2/s,250,K,,,12,molecules/unit cell,,,Molecular Dynamics,simulation_cell: 1 unit cell,Computational,MD
10.1016_j.ces.2004.03.012,10.1016/j.ces.2004.03.012,"1,4-dimethylbenzene",5.8,4.7,,ZSM-5 (DA),MFI,,,,,8.60E-09,m2/s,723,K,0.00113,mol/L,,,0.0682,bar,Reaction-diffusion model fitting from catalytic xylene isomerization,"model: PFR; D_ratio: D_A=1000, D_B=100, D_C",Experimental,Other
10.1016_j.jece.2019.103040,10.1016/j.jece.2019.103040,lead(2+),,4.1,,LTA,LTA,1,,,,8.60E-09,m2/s,298,K,,,,,,,Molecular Dynamics,,Computational,MD
10.1002_app.28228,10.1002/app.28228,propan-2-ol,4.7,7.4,,M-2,FAU-NaY,1.3,,,,8.63E-09,m2/s,303,K,60,mol/L,,,1,bar,membrane permeation (pervaporation),,Experimental,Membrane Permeation
10.1016_s0920-5861(98)00498-2,10.1016/s0920-5861(98)00498-2,methane,3.8,4.7,,silicalite,MFI,,,,,8.68E-09,m2/s,300,K,,,24,molecules/unit cell,,,Molecular Dynamics,simulation_cell: 2 unit cells,Computational,MD
10.1016_j.jcat.2006.05.034,10.1016/j.jcat.2006.05.034,"1,4-dimethylbenzene",5.8,6.6,,β,BEA,,,,,8.70E-09,m2/s,650,K,,,0.021,molecules per SiO2,,,Molecular Dynamics,,Computational,MD
10.1016_j.memsci.2015.08.033,10.1016/j.memsci.2015.08.033,water,2.65,5.3,,VET6,VET,,,,,8.70E-09,m2/s,300,K,,,0.39,g/cm3,,,Molecular Dynamics,diffusion_type: self; ensemble: NVT-z; direction: z,Computational,MD
10.1016_j.memsci.2015.08.033,10.1016/j.memsci.2015.08.033,water,2.65,5.3,,VET6,VET,,,,,8.70E-09,m2/s,300,K,,,0.39,g/cm3,,,Molecular Dynamics,diffusion_type: self; ensemble: NPH; direction: z,Computational,MD
10.1016_j.apcatb.2024.124523,10.1016/j.apcatb.2024.124523,"1,4-dimethylbenzene",5.8,4.7,,ZSM-5,MFI-H,,,,,8.70E-09,m2/s,673,K,,,,,,,Molecular Dynamics,model: surface; direction: y; number_of_layers: 2,Computational,MD
10.1016_j.rechem.2022.100283,10.1016/j.rechem.2022.100283,sulfur dioxide,3.6,7.4,,silica Y zeolite,FAU-NaY,,,,,8.76E-09,m2/s,400,K,,,20,molecules/unit cell,,,Molecular Dynamics,,Computational,MD
10.1016_j.jmgm.2022.108188,10.1016/j.jmgm.2022.108188,"1,2,4-trimethylbenzene",6.8,6.6,,zeolite-β,BEA,,,,,8.80E-09,m2/s,500,K,,,1,molecule/channel,,,Molecular Dynamics,,Computational,MD
10.1016_s0301-0104(03)00058-2,10.1016/s0301-0104(03)00058-2,methane,3.8,4.7,,silicalite-1,MFI-H,,,,,8.88E-09,m2/s,300,K,,,4,molecules/intersection,,,Molecular Dynamics,direction: y; parameter_set: SA MM2,Computational,MD
10.1016_s0920-5861(98)00498-2,10.1016/s0920-5861(98)00498-2,methane,3.8,4.7,,silicalite,MFI,,,,,8.88E-09,m2/s,300,K,,,12,molecules/unit cell,,,Molecular Dynamics,simulation_cell: 1 unit cell,Computational,MD
10.1002_app.28228,10.1002/app.28228,water,2.65,7.4,,M-1,FAU-NaY,1.3,,,,8.89E-09,m2/s,303,K,30,mol/L,,,1,bar,membrane permeation (pervaporation),,Experimental,Membrane Permeation
10.1002_jctb.5249,10.1002/jctb.5249,ammonium phosphate,,,5 mg/L NH4+ : 15 mg/L PO4^{3-},Ze-Ca,Ze-Ca,,Ca2+,9.4,wt%,8.90E-09,m2/s,294,K,5,mol/L,,,,,Batch kinetic experiments; HPDM and SPM analysis,measured_species: NH4+; model: HPDM; mechanism: fluid film diffusion,Experimental,Uptake/Release
10.1016_j.commatsci.2026.114969,10.1016/j.commatsci.2026.114969,nitrogen trifluoride,,7.4,,13X molecular sieve,FAU-NaX,1.232,,,,8.96E-09,m2/s,373,K,,,,,,,Molecular Dynamics,,Computational,MD
10.3390_catal10111342,10.3390/catal10111342,methanol,3.6,6.6,,Acidic Beta,BEA-H,31,H+,,,8.99E-09,m2/s,373,K,,,4,molecules/unit cell,,,Molecular Dynamics,,Computational,MD
10.1016_j.ces.2024.120913,10.1016/j.ces.2024.120913,water,2.65,4.7,,HoS-1,MFI-H,,,,,9.12E-09,m2/s,383,K,,,,,,,Molecular Dynamics,,Computational,MD
10.1016_j.ces.2025.122862,10.1016/j.ces.2025.122862,phenol,5.85,4.7,,HZSM-5-3,MFI-H,15,,,,9.15E-09,m2/s,873,K,,,,,,,Molecular Dynamics (MD) simulation,mesopore_size: 3.0 nm,Computational,MD
10.1016_j.ces.2009.12.044,10.1016/j.ces.2009.12.044,propane,4.3,7.4,,13X,FAU-NaX,1.18,,,,9.20E-09,m2/s,303,K,,,2,molecules/unit cell,,,Molecular Dynamics,diffusion_type: transport,Computational,MD
10.1016_j.cattod.2018.02.012,10.1016/j.cattod.2018.02.012,naphthalene,6.5,4.7,,mesoporous H-ZSM-5 (60 A),MFI,,,,,9.20E-09,m2/s,700,K,,,1.5,molecules/unit cell,,,Molecular Dynamics,,Computational,MD
10.1002_app.28228,10.1002/app.28228,propan-2-ol,4.7,7.4,,M-1,FAU-NaY,1.3,,,,9.25E-09,m2/s,303,K,60,mol/L,,,1,bar,membrane permeation (pervaporation),,Experimental,Membrane Permeation
10.1016_s0920-5861(98)00498-2,10.1016/s0920-5861(98)00498-2,methane,3.8,4.7,,silicalite,MFI,,,,,9.28E-09,m2/s,200,K,,,12,molecules/unit cell,,,Molecular Dynamics,simulation_cell: 1 unit cell,Computational,MD
10.1016_j.jece.2019.103040,10.1016/j.jece.2019.103040,lead(2+),,2.8,,LTN,LTN,1,,,,9.28E-09,m2/s,298,K,,,,,,,Molecular Dynamics,,Computational,MD
10.1038_s41467-025-57242-6,10.1038/s41467-025-57242-6,bromofluorobenzene,,7.42,,AFI,AFI,,,,,9.30E-09,m2/s,298,K,,,,,,,Molecular Dynamics,,Computational,MD
10.1038_s41467-025-57242-6_SI,10.1038/s41467-025-57242-6,bromofluorobenzene,,7.42,,AFI,AFI,,,,,9.30E-09,m2/s,298,K,,,1,molecules/channel,,,Molecular Dynamics,,Computational,MD
10.1016_j.rechem.2022.100283,10.1016/j.rechem.2022.100283,sulfur dioxide,3.6,7.4,,silica Y zeolite,FAU-NaY,,,,,9.38E-09,m2/s,400,K,,,24,molecules/unit cell,,,Molecular Dynamics,,Computational,MD
10.1002_ceat.202000356,10.1002/ceat.202000356,methane,3.8,7.4,,FAU,FAU,1,,,,9.45E-09,m2/s,308,K,,,2.1,wt%,,,Molecular Dynamics,,Computational,MD
10.1016_j.jmgm.2005.10.003,10.1016/j.jmgm.2005.10.003,benzene,5.35,7.4,,Siliceous FAU,FAU,,,,,9.55E-09,m2/s,300,K,,,2,molecules/supercell,,,Molecular Dynamics,,Computational,MD
10.1016_j.rechem.2022.100283,10.1016/j.rechem.2022.100283,sulfur dioxide,3.6,7.4,,silica Y zeolite,FAU-NaY,,,,,9.55E-09,m2/s,300,K,,,12,molecules/unit cell,,,Molecular Dynamics,,Computational,MD
10.1016_j.memsci.2015.08.033,10.1016/j.memsci.2015.08.033,water,2.65,5.3,,VET6-tri,VET,,,,,9.60E-09,m2/s,300,K,,,0.13,g/cm3,,,Molecular Dynamics,diffusion_type: collective; direction: z,Computational,MD
10.1016_j.micromeso.2019.05.060,10.1016/j.micromeso.2019.05.060,hexane,4.3,6.6,,BEA,BEA,,,,,9.63E-09,m2/s,423,K,,,2,molecules/unit cell,,,Molecular Dynamics,sample_type: single crystal; direction: z; framework: flexible,Computational,MD
10.1002_ceat.202000356,10.1002/ceat.202000356,methane,3.8,7.4,,FAU,FAU,1,,,,9.67E-09,m2/s,308,K,,,3.4,wt%,,,Molecular Dynamics,,Computational,MD
10.1038_s41467-025-57242-6,10.1038/s41467-025-57242-6,bromofluorobenzene,,6.5,,MOR,MOR,,,,,9.70E-09,m2/s,298,K,,,,,,,Molecular Dynamics,,Computational,MD
10.1002_ceat.202000356,10.1002/ceat.202000356,methane,3.8,7.4,,FAU,FAU,1,,,,9.74E-09,m2/s,323,K,,,0.7,wt%,,,Molecular Dynamics,,Computational,MD
10.1016_j.micromeso.2018.01.019,10.1016/j.micromeso.2018.01.019,nitrogen,3.64,7.4,,Li-LSX,FAU-LiX,1,,,,9.80E-09,m2/s,298,K,,,16,molecules/unit cell,,,Molecular Dynamics,Li-III state: mobile,Computational,MD
10.1016_j.jiec.2022.03.003,10.1016/j.jiec.2022.03.003,oct-1-ene,4.9,4.1,50 vol% 1-octene / 50 vol% n-octane,5A,LTA-Ca,1.13,Ca2+,,,9.82E-09,m2/s,300,K,50,mol/L,,,,,Crank model fitting of batch adsorption kinetics,,Experimental,Uptake/Release
10.1016_j.micromeso.2015.10.041,10.1016/j.micromeso.2015.10.041,water,2.65,7.4,,zeolite 13X,FAU-NaX,,,,,9.86E-09,m2/s,308,K,,,,,0.02,bar,volumetric uptake method,desorption_temperature: 90 °C; range_extremum: maximum,Experimental,Uptake/Release
10.1016_j.jenvrad.2024.107608,10.1016/j.jenvrad.2024.107608,sulfur hexafluoride,5.5,,"2000 ppmv Xe, 2000 ppmv Kr, 2000 ppmv SF6",zeolitic tuff,zeolite,,,,,9.87E-09,m2/s,,K,2000,mol/L,,,0.8,bar,diffusion cell experiment and numerical parameter estimation,water_saturation: 85%; coefficient_type: D_e,Experimental,Membrane Permeation
10.1016_s0920-5861(98)00498-2,10.1016/s0920-5861(98)00498-2,methane,3.8,4.7,,silicalite,MFI,,,,,9.93E-09,m2/s,350,K,,,12,molecules/unit cell,,,Molecular Dynamics,simulation_cell: 1 unit cell,Computational,MD
10.1016_j.rechem.2022.100283,10.1016/j.rechem.2022.100283,sulfur dioxide,3.6,7.4,,silica Y zeolite,FAU-NaY,,,,,9.95E-09,m2/s,300,K,,,8,molecules/unit cell,,,Molecular Dynamics,,Computational,MD
10.1016_j.partic.2026.06.041,10.1016/j.partic.2026.06.041,crotonaldehyde,,6.6,,Zr-BEA,BEA-Zr,,Zr,,,9.97E-09,m2/s,453,K,,,,,1,bar,CFD simulation,,Computational,Other
10.1016_j.jmgm.2022.108188,10.1016/j.jmgm.2022.108188,"1,2,4-trimethylbenzene",6.8,6.6,,zeolite-β,BEA,,,,,9.98E-09,m2/s,550,K,,,1,molecule/channel,,,Molecular Dynamics,,Computational,MD
10.1016_j_SI,10.1016/j,methane,3.8,4.6,,TON,TON,,,,,1.00E-08,m2/s,473,K,,,32,molecules/supercell,,,Molecular Dynamics,framework: rigid,Computational,MD
10.1016_j.jcat.2018.11.024,10.1016/j.jcat.2018.11.024,methyl ethanoate,5.2,4.69,,FER,FER,,,,,1.00E-08,m2/s,453,K,,,1,molecule/100Si atoms,,,Molecular Dynamics (MD) simulation,loading: infinite dilution; force_field: COMPASS,Computational,MD
10.1016_j.jmgm.2021.108048,10.1016/j.jmgm.2021.108048,methanol,3.6,4.7,,HZM-5 (Si/Al=47),MFI-H,47,,,,1.00E-08,m2/s,600,K,,,,,,,Molecular Dynamics,,Computational,MD
10.1016_j.jmgm.2021.108048,10.1016/j.jmgm.2021.108048,methanol,3.6,4.7,,HZSM-5 (Si/Al=23),MFI-H,23,,,,1.00E-08,m2/s,600,K,,,,,,,Molecular Dynamics,,Computational,MD
10.1016_s1387-1811(02)00322-0,10.1016/s1387-1811(02)00322-0,carbon monoxide,3.76,7.4,,NaY,FAU-NaY,,,,,1.00E-08,m2/s,,K,,,,,,,Estimation from membrane permeance,,Experimental,Membrane Permeation
10.1016_j.micromeso.2018.01.019,10.1016/j.micromeso.2018.01.019,nitrogen,3.64,7.4,,Li-LSX,FAU-LiX,1,,,,1.00E-08,m2/s,400,K,,,20,molecules/unit cell,,,Molecular Dynamics,Li-III state: fixed,Computational,MD
10.1016_j.micromeso.2022.112024,10.1016/j.micromeso.2022.112024,methane,3.8,7.42,,AlPO4-5,AFI-H,,,,,1.00E-08,m2/s,200,K,,,1.25,mol./u.c.,,,Molecular Dynamics,,Computational,MD
10.1002_bbpc.198800277,10.1002/bbpc.198800277,water,2.65,3.8,,harmotome,PHI-Ba,3,,,,1.00E-08,m2/s,320,K,,,12,molecules/unit cell,,,Quasielastic Neutron Scattering,,Experimental,QENS
10.1021_acsomega.3c02127,10.1021/acsomega.3c02127,methoxymethane,4.7,6.5,,H-AlMOR-Py,MOR-H,9月15日,,,,1.00E-08,m2/s,433,K,,,5,molecules/model,2,bar,Molecular Dynamics,model: Al-T2O2-Py,Computational,MD
10.1016_j.ces.2026.123652,10.1016/j.ces.2026.123652,methane,3.8,4.1,,5A,LTA-Ca,1,,,,1.00E-08,m2/s,298,K,,,28,molecules/unit cell,1,bar,Molecular Dynamics,,Computational,MD
10.1038_s41467-025-57242-6_SI,10.1038/s41467-025-57242-6,bromotoluene,,7.42,,AFI,AFI,,,,,1.00E-08,m2/s,298,K,,,,,,,Molecular Dynamics,,Computational,MD
10.1016_j.ces.2024.120183_SI,10.1016/j.ces.2024.120183,propene,4.5,4.7,,Micro-Z5,MFI-H,18.94,,,,1.01E-08,m2/s,873,K,,,,,,,Molecular Dynamics,source_table: Table S5,Computational,MD
10.1016_j.ces.2021.116966,10.1016/j.ces.2021.116966,methane,3.8,4.7,,MFI,MFI,∞,,,,1.02E-08,m2/s,300,K,,,5,molecules/u.c.,,,Molecular Dynamics,,Computational,MD
10.1016_j.jcat.2020.11.007,10.1016/j.jcat.2020.11.007,hexadecane,5.6,4.7,,MFI,MFI,,,,,1.02E-08,m2/s,553,K,,,1,molecules/unit cell,1,bar,Molecular Dynamics,,Computational,MD
10.1016_s0301-0104(03)00058-2,10.1016/s0301-0104(03)00058-2,methane,3.8,4.7,,silicalite-1,MFI-H,,,,,1.02E-08,m2/s,300,K,,,4,molecules/intersection,,,Molecular Dynamics,direction: y; flexibility: rr,Computational,MD
10.1016_s0301-0104(03)00058-2,10.1016/s0301-0104(03)00058-2,methane,3.8,4.7,,silicalite-1,MFI-H,,,,,1.02E-08,m2/s,300,K,,,4,molecules/intersection,,,Molecular Dynamics,direction: y; parameter_set: Full MM2,Computational,MD
10.1016_j.micromeso.2015.10.041,10.1016/j.micromeso.2015.10.041,water,2.65,7.4,,zeolite 13X,FAU-NaX,,,,,1.02E-08,m2/s,308,K,,,,,,,volumetric uptake method,desorption_temperature: 90 °C; initial_adsorptive_pressure_range: 900–5000 Pa; range_extremum: maximum,Experimental,Uptake/Release
10.1016_j.micromeso.2018.01.019,10.1016/j.micromeso.2018.01.019,nitrogen,3.64,7.4,,Li-LSX,FAU-LiX,1,,,,1.02E-08,m2/s,298,K,,,20,molecules/unit cell,,,Molecular Dynamics,Li-III state: mobile,Computational,MD
10.1016_j.micromeso.2022.111926,10.1016/j.micromeso.2022.111926,propene,4.5,4.7,,CH3-ZSM-5,MFI-CH3,47,,,,1.02E-08,m2/s,673,K,,,4,molecules/supercell,,,Molecular Dynamics,,Computational,MD
10.1016_j.micromeso.2022.111926,10.1016/j.micromeso.2022.111926,methanol,3.6,4.7,binary mixture with C6H6,CH3-ZSM-5,MFI-CH3,47,,,,1.03E-08,m2/s,673,K,,,4,molecules/supercell,,,Molecular Dynamics,mixture: C6H6+CH3OH,Computational,MD
10.3390_pr14030542,10.3390/pr14030542,propane,4.3,7.4,,CaFAU,FAU-Ca,,,,,1.03E-08,m2/s,303,K,,,,,1,bar,Molecular Dynamics,relative_humidity: 60%,Computational,MD
10.1016_j.commatsci.2026.114969,10.1016/j.commatsci.2026.114969,dinitrogen monoxide,3.3,7.4,,13X molecular sieve,FAU-NaX,1.232,,,,1.03E-08,m2/s,273,K,,,,,,,Molecular Dynamics,,Computational,MD
10.1016_s0920-5861(98)00498-2,10.1016/s0920-5861(98)00498-2,methane,3.8,4.7,,silicalite,MFI,,,,,1.04E-08,m2/s,150,K,,,6,molecules/unit cell,,,Molecular Dynamics,simulation_cell: 1 unit cell,Computational,MD
10.1016_j.jece.2019.103040,10.1016/j.jece.2019.103040,lead(2+),,2.6,,NAT,NAT,1.5,,,,1.04E-08,m2/s,298,K,,,,,,,Molecular Dynamics,,Computational,MD
10.1021_acs.jpcc.1c04090,10.1021/acs.jpcc.1c04090,propene,4.5,4.5,,ZSM-23,MTT-H,23,,,,1.04E-08,m2/s,624,K,,,0.06,molecule/SiO2,,,Molecular Dynamics,study_type: loading_dependence,Computational,MD
10.1016_j.cplett.2006.07.102,10.1016/j.cplett.2006.07.102,"2,2-dimethylpropane",6.2,7.42,,AlPO4-5,AFI-H,,,,,1.05E-08,m2/s,150,K,,,0.25,dimensionless,,,Molecular Dynamics,λ: 1; coefficient_type: D_Fick,Computational,MD
10.1016_j.cplett.2006.07.102,10.1016/j.cplett.2006.07.102,"2,2-dimethylpropane",6.2,7.42,,AlPO4-5,AFI-H,,,,,1.05E-08,m2/s,150,K,,,0.25,dimensionless,,,Molecular Dynamics,λ: 2; coefficient_type: D_Fick,Computational,MD
10.1016_j.cplett.2006.07.102,10.1016/j.cplett.2006.07.102,"2,2-dimethylpropane",6.2,7.42,,AlPO4-5,AFI-H,,,,,1.05E-08,m2/s,150,K,,,0.25,dimensionless,,,Molecular Dynamics,λ: 4; coefficient_type: D_Fick,Computational,MD
10.1016_j.cplett.2006.07.102,10.1016/j.cplett.2006.07.102,"2,2-dimethylpropane",6.2,7.42,,AlPO4-5,AFI-H,,,,,1.05E-08,m2/s,150,K,,,0.25,dimensionless,,,Molecular Dynamics,λ: 8; coefficient_type: D_Fick,Computational,MD
10.1016_j.cplett.2006.07.102,10.1016/j.cplett.2006.07.102,"2,2-dimethylpropane",6.2,7.42,,AlPO4-5,AFI-H,,,,,1.05E-08,m2/s,150,K,,,0.25,dimensionless,,,Molecular Dynamics,λ: 16; coefficient_type: D_Fick,Computational,MD
10.1016_j.cplett.2006.07.102,10.1016/j.cplett.2006.07.102,"2,2-dimethylpropane",6.2,7.42,,AlPO4-5,AFI-H,,,,,1.05E-08,m2/s,150,K,,,0.25,dimensionless,,,Molecular Dynamics,λ: 16; coefficient_type: D_E,Computational,MD
10.1016_j.cplett.2006.07.102,10.1016/j.cplett.2006.07.102,"2,2-dimethylpropane",6.2,7.42,,AlPO4-5,AFI-H,,,,,1.05E-08,m2/s,200,K,,,0.5,dimensionless,,,Molecular Dynamics,λ: 1; coefficient_type: D_Fick,Computational,MD
10.1016_j.cplett.2006.07.102,10.1016/j.cplett.2006.07.102,"2,2-dimethylpropane",6.2,7.42,,AlPO4-5,AFI-H,,,,,1.05E-08,m2/s,200,K,,,0.5,dimensionless,,,Molecular Dynamics,λ: 2; coefficient_type: D_Fick,Computational,MD
10.1016_j.cplett.2006.07.102,10.1016/j.cplett.2006.07.102,"2,2-dimethylpropane",6.2,7.42,,AlPO4-5,AFI-H,,,,,1.05E-08,m2/s,200,K,,,0.5,dimensionless,,,Molecular Dynamics,λ: 4; coefficient_type: D_Fick,Computational,MD
10.1016_j.cplett.2006.07.102,10.1016/j.cplett.2006.07.102,"2,2-dimethylpropane",6.2,7.42,,AlPO4-5,AFI-H,,,,,1.05E-08,m2/s,200,K,,,0.5,dimensionless,,,Molecular Dynamics,λ: 8; coefficient_type: D_Fick,Computational,MD
10.1016_j.cplett.2006.07.102,10.1016/j.cplett.2006.07.102,"2,2-dimethylpropane",6.2,7.42,,AlPO4-5,AFI-H,,,,,1.05E-08,m2/s,200,K,,,0.5,dimensionless,,,Molecular Dynamics,λ: 16; coefficient_type: D_Fick,Computational,MD
10.1016_j.cplett.2006.07.102,10.1016/j.cplett.2006.07.102,"2,2-dimethylpropane",6.2,7.42,,AlPO4-5,AFI-H,,,,,1.05E-08,m2/s,200,K,,,0.5,dimensionless,,,Molecular Dynamics,λ: 16; coefficient_type: D_E,Computational,MD
10.1016_j.jmgm.2021.108048,10.1016/j.jmgm.2021.108048,methanol,3.6,4.7,,Silicalite-1 (Si/Al=∞),MFI-H,∞,,,,1.05E-08,m2/s,600,K,,,,,,,Molecular Dynamics,,Computational,MD
10.1016_j.micromeso.2018.01.019,10.1016/j.micromeso.2018.01.019,nitrogen,3.64,7.4,,Li-LSX,FAU-LiX,1,,,,1.05E-08,m2/s,260,K,,,4,molecules/unit cell,,,Molecular Dynamics,Li-III state: mobile,Computational,MD
10.1002_app.28228,10.1002/app.28228,water,2.65,7.4,,M-2,FAU-NaY,1.3,,,,1.05E-08,m2/s,303,K,20,mol/L,,,1,bar,membrane permeation (pervaporation),,Experimental,Membrane Permeation
10.1021_acsomega.3c02127,10.1021/acsomega.3c02127,methoxymethane,4.7,6.5,,H-AlMOR-Py,MOR-H,9月15日,,,,1.05E-08,m2/s,433,K,,,5,molecules/model,2,bar,Molecular Dynamics,model: Al-T1O7-Py,Computational,MD
10.1016_j.mtcomm.2026.115822,10.1016/j.mtcomm.2026.115822,propane,4.3,7.4,,NaX (86 Al) zeolite,FAU-NaX,,,,,1.05E-08,m2/s,300,K,,,,,,,Molecular Dynamics,,Computational,MD
10.1016_j.commatsci.2026.114969,10.1016/j.commatsci.2026.114969,dinitrogen monoxide,3.3,7.4,,13X molecular sieve,FAU-NaX,1.232,,,,1.06E-08,m2/s,298,K,,,,,,,Molecular Dynamics,,Computational,MD
10.1002_app.28228,10.1002/app.28228,water,2.65,7.4,,M-1,FAU-NaY,1.3,,,,1.06E-08,m2/s,303,K,40,mol/L,,,1,bar,membrane permeation (pervaporation),,Experimental,Membrane Permeation
10.1038_s41467-025-57242-6_SI,10.1038/s41467-025-57242-6,bromopyridine,,7.42,,AFI,AFI,,,,,1.06E-08,m2/s,298,K,,,,,,,Molecular Dynamics,,Computational,MD
10.1016_j.cattod.2018.02.012,10.1016/j.cattod.2018.02.012,benzene,5.35,4.7,,mesoporous H-ZSM-5 (20 A),MFI,,,,,1.07E-08,m2/s,700,K,,,3,molecules/unit cell,,,Molecular Dynamics,,Computational,MD
10.1016_j.cja.2015.08.003,10.1016/j.cja.2015.08.003,carbon dioxide,3.3,4.1,,TC-5A,LTA-Ca,,,,,1.07E-08,m2/s,298,K,0.7,mol/L,,,1,bar,Correlation,diffusion_type: D_mi; case: 1-1; model: LDF,Computational,Other
10.1016_j.cja.2015.08.003,10.1016/j.cja.2015.08.003,carbon dioxide,3.3,4.1,,TC-5A,LTA-Ca,,,,,1.07E-08,m2/s,298,K,0.7,mol/L,,,1,bar,Correlation,diffusion_type: D_mi; case: 1-2; model: Avrami,Computational,Other
10.1016_j.micromeso.2018.01.019,10.1016/j.micromeso.2018.01.019,nitrogen,3.64,7.4,,Li-LSX,FAU-LiX,1,,,,1.07E-08,m2/s,298,K,,,12,molecules/unit cell,,,Molecular Dynamics,Li-III state: mobile,Computational,MD
10.1016_j.partic.2026.06.041,10.1016/j.partic.2026.06.041,Acetic acid,4.5,6.6,,Zr-BEA,BEA-Zr,,Zr,,,1.07E-08,m2/s,433,K,,,,,1,bar,CFD simulation,,Computational,Other
10.1016_s0920-5861(98)00498-2,10.1016/s0920-5861(98)00498-2,paraffins,,4.7,,silicalite,MFI,,,,,1.08E-08,m2/s,773,K,,,,,1,bar,Monte Carlo,system: one-component,Computational,Other
10.1016_j.jece.2019.103040,10.1016/j.jece.2019.103040,cadmium(2+),,2.8,,LTN,LTN,1,,,,1.08E-08,m2/s,298,K,,,,,,,Molecular Dynamics,,Computational,MD
10.1021_acsomega.3c02127,10.1021/acsomega.3c02127,methoxymethane,4.7,6.5,,H-AlMOR-Py,MOR-H,9月15日,,,,1.08E-08,m2/s,433,K,,,5,molecules/model,2,bar,Molecular Dynamics,model: average,Computational,MD
10.1016_j.ces.2025.122862,10.1016/j.ces.2025.122862,benzene,5.35,4.7,,HZSM-5-2,MFI-H,15,,,,1.08E-08,m2/s,823,K,,,,,,,Molecular Dynamics (MD) simulation,mesopore_size: 2.5 nm,Computational,MD
10.1016_j.comptc.2023.114272,10.1016/j.comptc.2023.114272,carbon dioxide,3.3,4.7,,MFI,MFI,,,,,1.09E-08,m2/s,313,K,,,1,molecules/unit cell,,,Molecular Dynamics,,Computational,MD
10.1016_j.partic.2026.06.041,10.1016/j.partic.2026.06.041,Ethanol,4.3,6.6,,Zr-BEA,BEA-Zr,,Zr,,,1.09E-08,m2/s,433,K,,,,,1,bar,CFD simulation,,Computational,Other
10.1016_j.cplett.2006.07.102,10.1016/j.cplett.2006.07.102,"2,2-dimethylpropane",6.2,7.42,,AlPO4-5,AFI-H,,,,,1.10E-08,m2/s,300,K,,,0.75,dimensionless,,,Molecular Dynamics,λ: 2; coefficient_type: D_Fick,Computational,MD
10.1016_j.cplett.2006.07.102,10.1016/j.cplett.2006.07.102,"2,2-dimethylpropane",6.2,7.42,,AlPO4-5,AFI-H,,,,,1.10E-08,m2/s,300,K,,,0.75,dimensionless,,,Molecular Dynamics,λ: 4; coefficient_type: D_Fick,Computational,MD
10.1016_j.cplett.2006.07.102,10.1016/j.cplett.2006.07.102,"2,2-dimethylpropane",6.2,7.42,,AlPO4-5,AFI-H,,,,,1.10E-08,m2/s,300,K,,,0.75,dimensionless,,,Molecular Dynamics,λ: 8; coefficient_type: D_Fick,Computational,MD
10.1016_j.cplett.2006.07.102,10.1016/j.cplett.2006.07.102,"2,2-dimethylpropane",6.2,7.42,,AlPO4-5,AFI-H,,,,,1.10E-08,m2/s,300,K,,,0.75,dimensionless,,,Molecular Dynamics,λ: 16; coefficient_type: D_Fick,Computational,MD
10.1016_j.cplett.2006.07.102,10.1016/j.cplett.2006.07.102,"2,2-dimethylpropane",6.2,7.42,,AlPO4-5,AFI-H,,,,,1.10E-08,m2/s,300,K,,,0.75,dimensionless,,,Molecular Dynamics,λ: 16; coefficient_type: D_E,Computational,MD
10.1016_s0920-5861(98)00498-2,10.1016/s0920-5861(98)00498-2,methane,3.8,4.7,,silicalite,MFI,,,,,1.10E-08,m2/s,400,K,,,24,molecules/unit cell,,,Molecular Dynamics,simulation_cell: 2 unit cells,Computational,MD
10.1016_s1387-1811(02)00400-6,10.1016/s1387-1811(02)00400-6,benzene,5.35,7.4,,NaY,FAU-NaY,,,,,1.10E-08,m2/s,550,K,,,5,molecules per supercage,,,Simulation,source: Simulation,Computational,Other
10.1016_j.micromeso.2007.04.036,10.1016/j.micromeso.2007.04.036,neon,2.75,3.65,,DDR,DDR,,,,,1.10E-08,m2/s,,K,,,,,,,Molecular Dynamics,,Computational,MD
10.1002_app.28228,10.1002/app.28228,water,2.65,7.4,,M-3,FAU-NaY,1.3,,,,1.10E-08,m2/s,303,K,10,mol/L,,,1,bar,membrane permeation (pervaporation),,Experimental,Membrane Permeation
10.1002_jctb.5249,10.1002/jctb.5249,ammonium phosphate,,3.1,5 mg/L NH4+ : 15 mg/L PO4^{3-},Ze-Mg1,GIS,,Mg2+,4.3,wt%,1.10E-08,m2/s,294,K,5,mol/L,,,,,Batch kinetic experiments; HPDM and SPM analysis,measured_species: NH4+; model: HPDM; mechanism: fluid film diffusion,Experimental,Uptake/Release
10.1016_j.mtcomm.2026.115822,10.1016/j.mtcomm.2026.115822,neon,2.75,3.65,,DDR (all-silica) zeolite,DDR,,,,,1.10E-08,m2/s,300,K,,,,,,,Molecular Dynamics,,Computational,MD
10.1016_j.jmgm.2022.108188,10.1016/j.jmgm.2022.108188,"1,2,4-trimethylbenzene",6.8,6.6,,zeolite-β,BEA,,,,,1.11E-08,m2/s,600,K,,,1,molecule/channel,,,Molecular Dynamics,,Computational,MD
10.1016_j.micromeso.2023.112887,10.1016/j.micromeso.2023.112887,"n,n-dimethylformamide",5.5,6.4,,IFR,IFR,,,,,1.11E-08,m2/s,573,K,,,,,57,bar,Molecular Dynamics,,Computational,MD
10.1016_j.micromeso.2023.112887,10.1016/j.micromeso.2023.112887,"1,4-dimethylbenzene",5.8,6.6,,BEA,BEA,,,,,1.11E-08,m2/s,573,K,,,,,57,bar,Molecular Dynamics,,Computational,MD
apj.412,,methanol,3.6,3.1,,natural clinoptilolite,HEU,,,,,1.11E-08,m2/s,293,K,,,,,0.12996229,bar,gravimetric uptake (constant pressure static),surface_area: 60 m2/g; pore_radius: 70 A; coefficient_type: apparent pore diffusivity,Experimental,Uptake/Release
10.1038_s41467-025-57242-6,10.1038/s41467-025-57242-6,dibromobenzene,,7.42,,flexible AFI zeolite,AFI,,,,,1.11E-08,m2/s,298,K,,,,,,,Molecular Dynamics,,Computational,MD
10.1016_j_SI,10.1016/j,dodecane,5.2,12.1,,VFI,VFI,,,,,1.12E-08,m2/s,,K,,,9,molecules/supercell,,,Molecular Dynamics,framework: flexible; molecule_type: flexible n-dodecane,Computational,MD
10.1038_s41467-025-57242-6,10.1038/s41467-025-57242-6,difluorobenzene,,7.42,,flexible AFI zeolite,AFI,,,,,1.12E-08,m2/s,298,K,,,,,,,Molecular Dynamics,,Computational,MD
10.1021_acsomega.3c02127,10.1021/acsomega.3c02127,methoxymethane,4.7,6.5,,H-AlMOR-Py,MOR-H,9月15日,,,,1.12E-08,m2/s,433,K,,,5,molecules/model,2,bar,Molecular Dynamics,model: Al-T3O1-Py,Computational,MD
10.3390_catal10111342,10.3390/catal10111342,methanol,3.6,6.6,,Acidic Beta,BEA-H,31,H+,,,1.12E-08,m2/s,373,K,,,2,molecules/unit cell,,,Molecular Dynamics,,Computational,MD
10.1016_j.memsci.2015.08.033,10.1016/j.memsci.2015.08.033,water,2.65,5.3,,VET6-tri,VET,,,,,1.13E-08,m2/s,300,K,,,0.13,g/cm3,,,Molecular Dynamics,diffusion_type: self; direction: z,Computational,MD
10.1016_s0920-5861(98)00498-2,10.1016/s0920-5861(98)00498-2,methane,3.8,4.7,,silicalite,MFI,,,,,1.13E-08,m2/s,400,K,,,12,molecules/unit cell,,,Molecular Dynamics,simulation_cell: 1 unit cell,Computational,MD
10.1016_j.cja.2015.08.003,10.1016/j.cja.2015.08.003,carbon dioxide,3.3,4.1,,PSA-5A,LTA-Ca,,,,,1.13E-08,m2/s,323,K,0.7,mol/L,,,1,bar,Correlation,diffusion_type: D_mi; case: 2-1; model: LDF,Computational,Other
10.1016_j.cja.2015.08.003,10.1016/j.cja.2015.08.003,carbon dioxide,3.3,4.1,,PSA-5A,LTA-Ca,,,,,1.13E-08,m2/s,323,K,0.7,mol/L,,,1,bar,Correlation,diffusion_type: D_mi; case: 2-2; model: Avrami,Computational,Other
10.1016_s1383-5866(00)00067-8,10.1016/s1383-5866(00)00067-8,tetrafluoromethane,4.7,7.4,,faujasite,FAU,,,,,1.13E-08,m2/s,300,K,,,1,molecules per supercage,,,Molecular Dynamics,diffusion_type: self,Computational,MD
10.1016_j.micromeso.2023.112887,10.1016/j.micromeso.2023.112887,"n,n-dimethylformamide",5.5,7.4,,FAU,FAU,,,,,1.13E-08,m2/s,573,K,,,,,57,bar,Molecular Dynamics,,Computational,MD
10.1021_acs.jpcc.1c04090,10.1021/acs.jpcc.1c04090,propene,4.5,4.6,,ZSM-22,TON-H,23,,,,1.13E-08,m2/s,624,K,,,0.1,molecule/SiO2,,,Molecular Dynamics,study_type: loading_dependence,Computational,MD
10.1016_j.partic.2026.06.041,10.1016/j.partic.2026.06.041,methylcyclopentenone,,6.6,,Zr-BEA,BEA-Zr,,Zr,,,1.13E-08,m2/s,493,K,,,,,1,bar,CFD simulation,,Computational,Other
10.3390_pr11102987,10.3390/pr11102987,dioxygen,3.46,4.1,,5A,LTA-Ca,,,,,1.14E-08,m2/s,323,K,,,,,,,Molecular Dynamics,,Computational,MD
10.1016_j.jece.2019.103040,10.1016/j.jece.2019.103040,lead(2+),,2.3,,THO,THO,1,,,,1.14E-08,m2/s,298,K,,,,,,,Molecular Dynamics,,Computational,MD
10.1038_s41467-025-57242-6,10.1038/s41467-025-57242-6,dibromobenzene,,7.42,,AFI,AFI,,,,,1.14E-08,m2/s,298,K,,,,,,,Molecular Dynamics,,Computational,MD
10.1021_acsomega.3c02127,10.1021/acsomega.3c02127,methoxymethane,4.7,6.5,,H-AlMOR-Py,MOR-H,9月15日,,,,1.14E-08,m2/s,433,K,,,5,molecules/model,2,bar,Molecular Dynamics,model: Al-T4O2-Py,Computational,MD
10.1038_s41467-025-57242-6_SI,10.1038/s41467-025-57242-6,dibromobenzene,,7.42,,AFI,AFI,,,,,1.14E-08,m2/s,298,K,,,1,molecules/channel,,,Molecular Dynamics,,Computational,MD
10.3390_catal10111342,10.3390/catal10111342,methanol,3.6,6.6,,Acidic Beta,BEA-H,31,H+,,,1.14E-08,m2/s,423,K,,,4,molecules/unit cell,,,Molecular Dynamics,,Computational,MD
10.1016_j_SI,10.1016/j,butane,4.3,4.6,,TON,TON,,,,,1.15E-08,m2/s,773,K,,,8,molecules/supercell,,,Molecular Dynamics,framework: rigid,Computational,MD
10.1016_j.commatsci.2026.114969,10.1016/j.commatsci.2026.114969,thionyl difluoride,,7.4,,13X molecular sieve,FAU-NaX,1.232,,,,1.15E-08,m2/s,373,K,,,,,,,Molecular Dynamics,,Computational,MD
10.1016_j.cplett.2006.07.102,10.1016/j.cplett.2006.07.102,"2,2-dimethylpropane",6.2,7.42,,AlPO4-5,AFI-H,,,,,1.15E-08,m2/s,300,K,,,0.75,dimensionless,,,Molecular Dynamics,λ: 1; coefficient_type: D_Fick,Computational,MD
10.1016_j.micromeso.2007.04.036,10.1016/j.micromeso.2007.04.036,argon,3.4,4.7,,MFI,MFI,,,,,1.15E-08,m2/s,,K,,,,,,,Molecular Dynamics,,Computational,MD
10.1002_app.28228,10.1002/app.28228,water,2.65,7.4,,M-2,FAU-NaY,1.3,,,,1.15E-08,m2/s,303,K,30,mol/L,,,1,bar,membrane permeation (pervaporation),,Experimental,Membrane Permeation
10.1016_j.ces.2026.123652,10.1016/j.ces.2026.123652,methane,3.8,4.1,,5A,LTA-Ca,1,,,,1.15E-08,m2/s,323,K,,,28,molecules/unit cell,1,bar,Molecular Dynamics,,Computational,MD
10.1016_s1383-5866(00)00067-8,10.1016/s1383-5866(00)00067-8,tetrafluoromethane,4.7,7.4,"50% CH4, 50% CF4",faujasite,FAU,,,,,1.17E-08,m2/s,300,K,,,1,molecules per supercage,,,Molecular Dynamics,diffusion_type: self,Computational,MD
10.1016_j.micromeso.2019.05.060,10.1016/j.micromeso.2019.05.060,"2,2-dimethylbutane",6.2,6.6,,BEA,BEA,,,,,1.17E-08,m2/s,423,K,,,2,molecules/unit cell,,,Molecular Dynamics,sample_type: single crystal; direction: overall; framework: flexible,Computational,MD
10.1002_app.28228,10.1002/app.28228,water,2.65,7.4,,M-1,FAU-NaY,1.3,,,,1.18E-08,m2/s,303,K,50,mol/L,,,1,bar,membrane permeation (pervaporation),,Experimental,Membrane Permeation
10.1021_acsomega.3c02127,10.1021/acsomega.3c02127,malic acid,,6.5,,H-AlMOR,MOR-H,9月15日,,,,1.18E-08,m2/s,433,K,,,5,molecules/model,2,bar,Molecular Dynamics,model: Al-T4O2,Computational,MD
10.1016_j.micromeso.2018.01.019,10.1016/j.micromeso.2018.01.019,nitrogen,3.64,7.4,,Li-LSX,FAU-LiX,1,,,,1.19E-08,m2/s,500,K,,,4,molecules/unit cell,,,Molecular Dynamics,Li-III state: fixed,Computational,MD
10.1016_s0920-5861(98)00498-2,10.1016/s0920-5861(98)00498-2,methane,3.8,4.7,,silicalite,MFI,,,,,1.20E-08,m2/s,500,K,,,24,molecules/unit cell,,,Molecular Dynamics,simulation_cell: 2 unit cells,Computational,MD
10.1016_j.micromeso.2018.01.019,10.1016/j.micromeso.2018.01.019,nitrogen,3.64,7.4,,Li-LSX,FAU-LiX,1,,,,1.20E-08,m2/s,298,K,,,8,molecules/unit cell,,,Molecular Dynamics,Li-III state: mobile,Computational,MD
10.1016_j.micromeso.2019.03.016,10.1016/j.micromeso.2019.03.016,cyclohexanol,6.2,4.7,,ZSM-5/alumina,MFI,35.4,,,,1.20E-08,m2/s,393,K,,,,,,,Chromatography,,Experimental,Column Dynamics
10.1016_j.jcat.2015.10.024,10.1016/j.jcat.2015.10.024,"1,2-dimethylbenzene",6.8,6.6,,beta,BEA,,,,,1.20E-08,m2/s,900,K,,,,,,,Molecular dynamics,,Computational,MD
10.1039_c7sc04974a,10.1039/c7sc04974a,water,2.65,3.8,,AlPO4-18,AEI,,,,,1.21E-08,m2/s,298,K,,,,,,,Molecular Dynamics,molecule_loading: m1,Computational,MD
10.1016_j.micromeso.2022.112024,10.1016/j.micromeso.2022.112024,carbon dioxide,3.3,7.42,,AlPO4-5,AFI-H,,,,,1.21E-08,m2/s,200,K,,,0.5,mol./u.c.,,,Molecular Dynamics,,Computational,MD
10.1002_app.28228,10.1002/app.28228,water,2.65,7.4,,M-3,FAU-NaY,1.3,,,,1.21E-08,m2/s,303,K,20,mol/L,,,1,bar,membrane permeation (pervaporation),,Experimental,Membrane Permeation
10.1002_app.28228,10.1002/app.28228,water,2.65,7.4,,M-1,FAU-NaY,1.3,,,,1.21E-08,m2/s,303,K,60,mol/L,,,1,bar,membrane permeation (pervaporation),,Experimental,Membrane Permeation
10.1016_j.comptc.2023.114189,10.1016/j.comptc.2023.114189,propane,4.3,4.7,,HZSM-5,MFI-H,23,H+,,,1.22E-08,m2/s,853,K,,,,,1,bar,Molecular Dynamics,,Computational,MD
10.1016_j.jmgm.2021.108048,10.1016/j.jmgm.2021.108048,methanol,3.6,4.7,,HZSM-5 (Si/Al=23),MFI-H,23,,,,1.23E-08,m2/s,748,K,,,,,,,Molecular Dynamics,,Computational,MD
10.1016_j.micromeso.2015.10.041,10.1016/j.micromeso.2015.10.041,water,2.65,7.4,,zeolite 13X,FAU-NaX,,,,,1.23E-08,m2/s,308,K,,,,,0.02,bar,volumetric uptake method,desorption_temperature: 120 °C; range_extremum: maximum,Experimental,Uptake/Release
10.1016_j.energy.2023.127748,10.1016/j.energy.2023.127748,ethene,3.9,6.6,,Fe-beta,BEA-Fe,,Fe,,,1.24E-08,m2/s,673,K,,,,,,,Molecular Dynamics,diffusion_type: single-component,Computational,MD
10.1016_j.micromeso.2018.01.019,10.1016/j.micromeso.2018.01.019,nitrogen,3.64,7.4,,Li-LSX,FAU-LiX,1,,,,1.25E-08,m2/s,500,K,,,8,molecules/unit cell,,,Molecular Dynamics,Li-III state: fixed,Computational,MD
10.1002_app.28228,10.1002/app.28228,water,2.65,7.4,,M-1,FAU-NaY,1.3,,,,1.25E-08,m2/s,303,K,70,mol/L,,,1,bar,membrane permeation (pervaporation),,Experimental,Membrane Permeation
10.1038_s41467-025-57242-6,10.1038/s41467-025-57242-6,difluorobenzene,,7.42,,AFI,AFI,,,,,1.25E-08,m2/s,298,K,,,,,,,Molecular Dynamics,,Computational,MD
10.1038_s41467-025-57242-6_SI,10.1038/s41467-025-57242-6,difluorobenzene,,7.42,,AFI,AFI,,,,,1.25E-08,m2/s,298,K,,,1,molecules/channel,,,Molecular Dynamics,,Computational,MD
10.1016_j.jcat.2015.10.024,10.1016/j.jcat.2015.10.024,"1,2-dimethylbenzene",6.8,6.6,,beta,BEA,,,,,1.26E-08,m2/s,600,K,,,,,,,Molecular dynamics,,Computational,MD
10.1016_s0166-1280(03)00558-x,10.1016/s0166-1280(03)00558-x,ethene,3.9,4.7,,H[Al]ZSM-5,MFI-H,,H+,,,1.26E-08,m2/s,300,K,,,1,mol/u.c.,,,Molecular Dynamics,,Computational,MD
10.1016_s0920-5861(98)00498-2,10.1016/s0920-5861(98)00498-2,methanol,3.6,4.7,,silicalite,MFI,,,,,1.27E-08,m2/s,773,K,,,,,1,bar,Monte Carlo,system: one-component,Computational,Other
10.1002_app.28228,10.1002/app.28228,water,2.65,7.4,,M-2,FAU-NaY,1.3,,,,1.27E-08,m2/s,303,K,40,mol/L,,,1,bar,membrane permeation (pervaporation),,Experimental,Membrane Permeation
10.1002_app.28228,10.1002/app.28228,water,2.65,7.4,,M-1,FAU-NaY,1.3,,,,1.27E-08,m2/s,303,K,80,mol/L,,,1,bar,membrane permeation (pervaporation),,Experimental,Membrane Permeation
10.1021_acsomega.3c02127,10.1021/acsomega.3c02127,malic acid,,6.5,,H-AlMOR,MOR-H,9月15日,,,,1.27E-08,m2/s,433,K,,,5,molecules/model,2,bar,Molecular Dynamics,model: average,Computational,MD
10.1016_j.rechem.2022.100283,10.1016/j.rechem.2022.100283,sulfur dioxide,3.6,7.4,,silica Y zeolite,FAU-NaY,,,,,1.28E-08,m2/s,600,K,,,20,molecules/unit cell,,,Molecular Dynamics,,Computational,MD
10.1021_acsomega.3c02127,10.1021/acsomega.3c02127,malic acid,,6.5,,H-AlMOR,MOR-H,9月15日,,,,1.28E-08,m2/s,433,K,,,5,molecules/model,2,bar,Molecular Dynamics,model: Al-T1O7,Computational,MD
10.1021_acs.jpcc.5b06010_SI,10.1021/acs.jpcc.5b06010,pentadecafluorooctanoic acid,8.0,,,PCS,PCS,,,,,1.28E-08,m2/s,298,K,,,,,,,Molecular Dynamics,,Computational,MD
10.1016_j.commatsci.2026.114969,10.1016/j.commatsci.2026.114969,dinitrogen monoxide,3.3,7.4,,13X molecular sieve,FAU-NaX,1.232,,,,1.29E-08,m2/s,323,K,,,,,,,Molecular Dynamics,,Computational,MD
10.1016_s0926-860x(02)00066-2,10.1016/s0926-860x(02)00066-2,water,2.65,4.7,,silicalite-1,MFI-H,,,,,1.30E-08,m2/s,393,K,,,24,mg/g,,,Molecular Dynamics,direction: y,Computational,MD
10.1016_j.jmgm.2021.108048,10.1016/j.jmgm.2021.108048,methanol,3.6,4.7,,HZM-5 (Si/Al=47),MFI-H,47,,,,1.30E-08,m2/s,748,K,,,,,,,Molecular Dynamics,,Computational,MD
10.1021_acsomega.3c02127,10.1021/acsomega.3c02127,malic acid,,6.5,,H-AlMOR,MOR-H,9月15日,,,,1.30E-08,m2/s,433,K,,,5,molecules/model,2,bar,Molecular Dynamics,model: Al-T2O2,Computational,MD
10.1021_acs.jpcc.1c04090,10.1021/acs.jpcc.1c04090,propene,4.5,4.5,,ZSM-23,MTT-H,23,,,,1.30E-08,m2/s,624,K,,,0.06,molecule/SiO2,,,Molecular Dynamics,study_type: temperature_dependence,Computational,MD
10.1016_j.mtcomm.2026.115822,10.1016/j.mtcomm.2026.115822,argon,3.4,4.7,,MFI zeolite,MFI,,,,,1.30E-08,m2/s,300,K,,,,,,,Molecular Dynamics,,Computational,MD
10.1016_j.mtcomm.2026.115822,10.1016/j.mtcomm.2026.115822,ethane,4.0,7.4,,NaY (48 Al) zeolite,FAU-NaY,,,,,1.30E-08,m2/s,300,K,,,,,,,Molecular Dynamics,,Computational,MD
10.1002_app.28228,10.1002/app.28228,water,2.65,7.4,,M-1,FAU-NaY,1.3,,,,1.31E-08,m2/s,303,K,90,mol/L,,,1,bar,membrane permeation (pervaporation),,Experimental,Membrane Permeation
10.1016_j.ces.2026.123652,10.1016/j.ces.2026.123652,methane,3.8,4.1,,5A,LTA-Ca,1,,,,1.31E-08,m2/s,373,K,,,28,molecules/unit cell,1,bar,Molecular Dynamics,,Computational,MD
10.1038_s41467-025-57242-6,10.1038/s41467-025-57242-6,dibromobenzene,,,,MAZ,MAZ,,,,,1.32E-08,m2/s,298,K,,,,,,,Molecular Dynamics,,Computational,MD
10.1016_j.partic.2026.06.041,10.1016/j.partic.2026.06.041,ethyl ethanoate,5.6,6.6,,Zr-BEA,BEA-Zr,,Zr,,,1.32E-08,m2/s,453,K,,,,,1,bar,CFD simulation,,Computational,Other
10.1016_j.partic.2026.06.041,10.1016/j.partic.2026.06.041,crotonaldehyde,,6.6,,Zr-BEA,BEA-Zr,,Zr,,,1.32E-08,m2/s,473,K,,,,,1,bar,CFD simulation,,Computational,Other
10.1038_s41467-025-57242-6_SI,10.1038/s41467-025-57242-6,dibromobenzene,,,,MAZ,MAZ,,,,,1.32E-08,m2/s,298,K,,,,,,,Molecular Dynamics,,Computational,MD
10.1016_j_SI,10.1016/j,dodecane,5.2,7.42,,AFI,AFI,,,,,1.33E-08,m2/s,,K,,,9,molecules/supercell,,,Molecular Dynamics,framework: flexible; molecule_type: flexible n-dodecane,Computational,MD
10.1016_j.jmgm.2021.108048,10.1016/j.jmgm.2021.108048,methanol,3.6,4.7,,Silicalite-1 (Si/Al=∞),MFI-H,∞,,,,1.33E-08,m2/s,748,K,,,,,,,Molecular Dynamics,,Computational,MD
10.1016_j.micromeso.2006.10.030,10.1016/j.micromeso.2006.10.030,propane,4.3,7.4,,siliceous faujasite,FAU-H,,,,,1.33E-08,m2/s,300,K,,,8,molecules/unit cell,,,Molecular Dynamics,,Computational,MD
10.3390_pr14030542,10.3390/pr14030542,methane,3.8,7.4,,HFAU,FAU-H,,,,,1.33E-08,m2/s,303,K,,,,,1,bar,Molecular Dynamics,relative_humidity: 60%,Computational,MD
10.1021_acsomega.3c02127,10.1021/acsomega.3c02127,malic acid,,6.5,,H-AlMOR,MOR-H,9月15日,,,,1.33E-08,m2/s,433,K,,,5,molecules/model,2,bar,Molecular Dynamics,model: Al-T3O1,Computational,MD
10.1021_acs.jpcc.1c04090,10.1021/acs.jpcc.1c04090,propene,4.5,4.5,,ZSM-23,MTT-H,23,,,,1.33E-08,m2/s,624,K,,,0.06,molecule/SiO2,,,Molecular Dynamics,study_type: average_over_Al_distributions,Computational,MD
10.1016_j.commatsci.2026.114969,10.1016/j.commatsci.2026.114969,dinitrogen monoxide,3.3,7.4,,13X molecular sieve,FAU-NaX,1.232,,,,1.33E-08,m2/s,373,K,,,,,,,Molecular Dynamics,,Computational,MD
10.1038_s41467-025-57242-6,10.1038/s41467-025-57242-6,dibromobenzene,,6.5,,MOR,MOR,,,,,1.34E-08,m2/s,298,K,,,,,,,Molecular Dynamics,,Computational,MD
10.1002_app.28228,10.1002/app.28228,water,2.65,7.4,,M-3,FAU-NaY,1.3,,,,1.35E-08,m2/s,303,K,30,mol/L,,,1,bar,membrane permeation (pervaporation),,Experimental,Membrane Permeation
10.1016_j.mtcomm.2026.115822,10.1016/j.mtcomm.2026.115822,ethane,4.0,7.4,,NaX (86 Al) zeolite,FAU-NaX,,,,,1.35E-08,m2/s,300,K,,,,,,,Molecular Dynamics,,Computational,MD
10.1016_j.rechem.2022.100283,10.1016/j.rechem.2022.100283,sulfur dioxide,3.6,7.4,,silica Y zeolite,FAU-NaY,,,,,1.36E-08,m2/s,500,K,,,24,molecules/unit cell,,,Molecular Dynamics,,Computational,MD
10.1016_j.rechem.2022.100283,10.1016/j.rechem.2022.100283,sulfur dioxide,3.6,7.4,,silica Y zeolite,FAU-NaY,,,,,1.36E-08,m2/s,600,K,,,24,molecules/unit cell,,,Molecular Dynamics,,Computational,MD
10.1002_app.28228,10.1002/app.28228,propan-2-ol,4.7,7.4,,M-3,FAU-NaY,1.3,,,,1.37E-08,m2/s,303,K,50,mol/L,,,1,bar,membrane permeation (pervaporation),,Experimental,Membrane Permeation
10.1002_app.28228,10.1002/app.28228,water,2.65,7.4,,M-2,FAU-NaY,1.3,,,,1.38E-08,m2/s,303,K,50,mol/L,,,1,bar,membrane permeation (pervaporation),,Experimental,Membrane Permeation
10.1038_s41467-025-57242-6_SI,10.1038/s41467-025-57242-6,difluorobenzene,,,,MAZ,MAZ,,,,,1.38E-08,m2/s,298,K,,,,,,,Molecular Dynamics,,Computational,MD
