Repository: leipeng66666/diffagent

# 表格数据可视化问答AI Agent

一个专门针对表格数据的智能可视化问答系统，能够理解自然语言查询，自动分析数据，并生成专业的可视化图表。

## 🌟 核心特性

### 智能语义解析
- **实体识别**: 自动识别查询中的关键实体（如"二氧化碳"、"温度"等）
- **条件提取**: 智能解析查询条件（如"大于100"、"包含CO2"等）
- **意图识别**: 理解用户的分析意图（趋势分析、对比分析、分布分析等）
- **单位识别**: 智能识别和转换各种单位（温度、压力、浓度等）⭐

### 同义词映射系统
- **智能列匹配**: 将自然语言实体映射到表格列名
- **多语言支持**: 支持中英文同义词映射
- **自定义扩展**: 支持添加领域特定的同义词

### 混合RAG策略
- **关键词检索**: 基于TF-IDF的精确匹配
- **向量检索**: 基于语义相似度的深度匹配
- **混合融合**: 结合两种检索策略获得最佳结果

### 专业可视化
- **自动图表推荐**: 根据数据特征和查询需求推荐合适的图表类型
- **多种图表类型**: 支持直方图、散点图、柱状图、饼图、热力图等
- **交互式图表**: 支持Plotly交互式可视化

File: data/consolidated_cleand.csv (part 22 of 26)
filename,doi,guest_molecule,KD_A,PLD_A,guest_composition,zeolite_name,std_zeolite_name,si_al_ratio,modified_ion,loading_value,loading_unit,diffusion_coefficient_value,diffusion_coefficient_unit,temperature_value,temperature_unit,concentration_value,concentration_unit,adsorption_loading_value,adsorption_loading_unit,pressure_value,pressure_unit,experimental_method,distinguishing_variable,method_type,method_category
10.1016_j.rechem.2022.100283,10.1016/j.rechem.2022.100283,sulfur dioxide,3.6,7.4,,silica Y zeolite,FAU-NaY,,,,,1.39E-08,m2/s,400,K,,,12,molecules/unit cell,,,Molecular Dynamics,,Computational,MD
10.1016_j.rechem.2022.100283,10.1016/j.rechem.2022.100283,sulfur dioxide,3.6,7.4,,silica Y zeolite,FAU-NaY,,,,,1.39E-08,m2/s,400,K,,,16,molecules/unit cell,,,Molecular Dynamics,,Computational,MD
10.1016_j.jece.2019.103040,10.1016/j.jece.2019.103040,copper(2+),,7.4,,FAU,FAU,1,,,,1.39E-08,m2/s,298,K,,,,,,,Molecular Dynamics,,Computational,MD
10.1016_j.partic.2026.06.041,10.1016/j.partic.2026.06.041,Acetic acid,4.5,6.6,,Zr-BEA,BEA-Zr,,Zr,,,1.39E-08,m2/s,453,K,,,,,1,bar,CFD simulation,,Computational,Other
10.3390_catal10111342,10.3390/catal10111342,methanol,3.6,6.6,,All-Silica Beta,BEA,,,,,1.39E-08,m2/s,373,K,,,2,molecules/unit cell,,,Molecular Dynamics,,Computational,MD
10.1016_j.micromeso.2022.112024,10.1016/j.micromeso.2022.112024,nitrogen,3.64,7.42,,AlPO4-5,AFI-H,,,,,1.40E-08,m2/s,200,K,,,1.25,mol./u.c.,,,Molecular Dynamics,,Computational,MD
10.1016_j.memsci.2020.118749,10.1016/j.memsci.2020.118749,water,2.65,4.1,,NaA,LTA-Na,,,,,1.41E-08,m2/s,,K,,,,,1,bar,Pervaporation,range_endpoint: maximum,Experimental,Membrane Permeation
10.1002_app.28228,10.1002/app.28228,water,2.65,7.4,,M-2,FAU-NaY,1.3,,,,1.41E-08,m2/s,303,K,60,mol/L,,,1,bar,membrane permeation (pervaporation),,Experimental,Membrane Permeation
10.3390_pr11102987,10.3390/pr11102987,dioxygen,3.46,4.1,,5A,LTA-Ca,,,,,1.41E-08,m2/s,333,K,,,,,,,Molecular Dynamics,,Computational,MD
10.1016_j.micromeso.2023.112887,10.1016/j.micromeso.2023.112887,"n,n-dimethylformamide",5.5,6.6,,BEA,BEA,,,,,1.42E-08,m2/s,573,K,,,,,57,bar,Molecular Dynamics,,Computational,MD
10.1002_app.28228,10.1002/app.28228,water,2.65,7.4,,M-2,FAU-NaY,1.3,,,,1.42E-08,m2/s,303,K,70,mol/L,,,1,bar,membrane permeation (pervaporation),,Experimental,Membrane Permeation
10.3390_catal10111342,10.3390/catal10111342,methanol,3.6,6.6,,Acidic Beta,BEA-H,31,H+,,,1.43E-08,m2/s,473,K,,,4,molecules/unit cell,,,Molecular Dynamics,,Computational,MD
10.1038_s41467-025-57242-6_SI,10.1038/s41467-025-57242-6,dibromopyridine,,7.42,,AFI,AFI,,,,,1.43E-08,m2/s,298,K,,,,,,,Molecular Dynamics,,Computational,MD
10.1002_app.28228,10.1002/app.28228,water,2.65,7.4,,M-2,FAU-NaY,1.3,,,,1.44E-08,m2/s,303,K,80,mol/L,,,1,bar,membrane permeation (pervaporation),,Experimental,Membrane Permeation
10.1016_j.rechem.2022.100283,10.1016/j.rechem.2022.100283,sulfur dioxide,3.6,7.4,,silica Y zeolite,FAU-NaY,,,,,1.45E-08,m2/s,500,K,,,20,molecules/unit cell,,,Molecular Dynamics,,Computational,MD
10.1002_app.28228,10.1002/app.28228,water,2.65,7.4,,M-2,FAU-NaY,1.3,,,,1.45E-08,m2/s,303,K,90,mol/L,,,1,bar,membrane permeation (pervaporation),,Experimental,Membrane Permeation
10.1016_j_SI,10.1016/j,dodecane,5.2,5.6,,MTW,MTW,,,,,1.45E-08,m2/s,,K,,,16,molecules/supercell,,,Molecular Dynamics,framework: flexible; molecule_type: flexible n-dodecane,Computational,MD
10.1016_s0009-2614(01)01466-x,10.1016/s0009-2614(01)01466-x,helium,2.6,5.19,,ZSM-11,MEL-H,,,,,1.46E-08,m2/s,294,K,,,12,atoms/u.c.,,,Molecular Dynamics,component: z,Computational,MD
10.1016_j.micromeso.2005.02.004,10.1016/j.micromeso.2005.02.004,toluene,5.85,7.4,,faujasite,FAU,2.4,,,,1.46E-08,m2/s,,K,,,,,,,Molecular Dynamics,,Computational,MD
10.1016_j.comptc.2023.114189,10.1016/j.comptc.2023.114189,propene,4.5,4.7,,HZSM-5,MFI-H,23,H+,,,1.46E-08,m2/s,853,K,,,,,1,bar,Molecular Dynamics,,Computational,MD
10.1016_j.ces.2026.123652,10.1016/j.ces.2026.123652,methane,3.8,4.1,,5A,LTA-Ca,1,,,,1.46E-08,m2/s,423,K,,,28,molecules/unit cell,1,bar,Molecular Dynamics,,Computational,MD
10.3390_catal10111342,10.3390/catal10111342,methanol,3.6,6.6,,All-Silica Beta,BEA,,,,,1.47E-08,m2/s,423,K,,,4,molecules/unit cell,,,Molecular Dynamics,,Computational,MD
10.1038_s41467-025-57242-6_SI,10.1038/s41467-025-57242-6,bromofluorobenzene,,12.1,,VFI,VFI,,,,,1.47E-08,m2/s,298,K,,,,,,,Molecular Dynamics,,Computational,MD
10.1016_j.memsci.2021.119269,10.1016/j.memsci.2021.119269,carbon dioxide,3.3,4.7,,silicalite-1,MFI-H,,,,,1.48E-08,m2/s,295,K,,,,,1.71,bar,Single gas permeation (corrected diffusivity method),membrane: M3,Experimental,Membrane Permeation
10.1016_j.ces.2025.122862,10.1016/j.ces.2025.122862,benzene,5.35,4.7,,HZSM-5-3,MFI-H,15,,,,1.48E-08,m2/s,823,K,,,,,,,Molecular Dynamics (MD) simulation,mesopore_size: 3.0 nm,Computational,MD
10.1016_j.rechem.2022.100283,10.1016/j.rechem.2022.100283,sulfur dioxide,3.6,7.4,,silica Y zeolite,FAU-NaY,,,,,1.49E-08,m2/s,400,K,,,8,molecules/unit cell,,,Molecular Dynamics,,Computational,MD
10.1016_j.cplett.2006.07.102,10.1016/j.cplett.2006.07.102,"2,2-dimethylpropane",6.2,7.42,,AlPO4-5,AFI-H,,,,,1.50E-08,m2/s,200,K,,,0.25,dimensionless,,,Molecular Dynamics,λ: 1; coefficient_type: D_Fick,Computational,MD
10.1016_j.cplett.2006.07.102,10.1016/j.cplett.2006.07.102,"2,2-dimethylpropane",6.2,7.42,,AlPO4-5,AFI-H,,,,,1.50E-08,m2/s,200,K,,,0.25,dimensionless,,,Molecular Dynamics,λ: 2; coefficient_type: D_Fick,Computational,MD
10.1016_j.cplett.2006.07.102,10.1016/j.cplett.2006.07.102,"2,2-dimethylpropane",6.2,7.42,,AlPO4-5,AFI-H,,,,,1.50E-08,m2/s,200,K,,,0.25,dimensionless,,,Molecular Dynamics,λ: 4; coefficient_type: D_Fick,Computational,MD
10.1016_j.cplett.2006.07.102,10.1016/j.cplett.2006.07.102,"2,2-dimethylpropane",6.2,7.42,,AlPO4-5,AFI-H,,,,,1.50E-08,m2/s,200,K,,,0.25,dimensionless,,,Molecular Dynamics,λ: 8; coefficient_type: D_Fick,Computational,MD
10.1016_j.cplett.2006.07.102,10.1016/j.cplett.2006.07.102,"2,2-dimethylpropane",6.2,7.42,,AlPO4-5,AFI-H,,,,,1.50E-08,m2/s,200,K,,,0.25,dimensionless,,,Molecular Dynamics,λ: 16; coefficient_type: D_Fick,Computational,MD
10.1016_j.cplett.2006.07.102,10.1016/j.cplett.2006.07.102,"2,2-dimethylpropane",6.2,7.42,,AlPO4-5,AFI-H,,,,,1.50E-08,m2/s,200,K,,,0.25,dimensionless,,,Molecular Dynamics,λ: 16; coefficient_type: D_E,Computational,MD
10.1016_j.cplett.2006.07.102,10.1016/j.cplett.2006.07.102,"2,2-dimethylpropane",6.2,7.42,,AlPO4-5,AFI-H,,,,,1.50E-08,m2/s,300,K,,,0.5,dimensionless,,,Molecular Dynamics,λ: 2; coefficient_type: D_Fick,Computational,MD
10.1016_j.cplett.2006.07.102,10.1016/j.cplett.2006.07.102,"2,2-dimethylpropane",6.2,7.42,,AlPO4-5,AFI-H,,,,,1.50E-08,m2/s,300,K,,,0.5,dimensionless,,,Molecular Dynamics,λ: 4; coefficient_type: D_Fick,Computational,MD
10.1016_j.cplett.2006.07.102,10.1016/j.cplett.2006.07.102,"2,2-dimethylpropane",6.2,7.42,,AlPO4-5,AFI-H,,,,,1.50E-08,m2/s,300,K,,,0.5,dimensionless,,,Molecular Dynamics,λ: 8; coefficient_type: D_Fick,Computational,MD
10.1016_j.cplett.2006.07.102,10.1016/j.cplett.2006.07.102,"2,2-dimethylpropane",6.2,7.42,,AlPO4-5,AFI-H,,,,,1.50E-08,m2/s,300,K,,,0.5,dimensionless,,,Molecular Dynamics,λ: 16; coefficient_type: D_Fick,Computational,MD
10.1016_j.cplett.2006.07.102,10.1016/j.cplett.2006.07.102,"2,2-dimethylpropane",6.2,7.42,,AlPO4-5,AFI-H,,,,,1.50E-08,m2/s,300,K,,,0.5,dimensionless,,,Molecular Dynamics,λ: 16; coefficient_type: D_E,Computational,MD
10.1016_j.mri.2012.02.026,10.1016/j.mri.2012.02.026,water,2.65,4.7,,silicalite-1,MFI-H,,,,,1.50E-08,m2/s,298,K,,,35,molecules/unit cell,,,PFG-NMR,"sample: 1S,2S; D2O/H2O ratio: 1S 95/5, 2S 50/50; comment: mean apparent self-diffusion coefficient from initial slope of DD",Experimental,PFG NMR
10.1016_j.micromeso.2005.07.007,10.1016/j.micromeso.2005.07.007,water,2.65,3.4,,Li-ABW,ABW-Li,,,,,1.50E-08,m2/s,943,K,,,1,molecules per channel,,,Molecular Dynamics,,Computational,MD
10.1021_acs.jpcc.0c08054,10.1021/acs.jpcc.0c08054,ethylbenzene,6.0,4.7,,MFI-type zeolite,MFI,,,,,1.50E-08,m2/s,353,K,,,,,,,Transition State Theory (TST),framework_flexibility: k/kB = 5e2 K ?^-2,Computational,Other
10.1016_j.micromeso.2024.113362,10.1016/j.micromeso.2024.113362,"1,4-dimethylbenzene",5.8,4.7,,HZ-5,MFI-H,16.2,,,,1.50E-08,m2/s,823,K,,,4,molecules/unit cell,,,Molecular Dynamics,,Computational,MD
10.1016_j.mtcomm.2026.115822,10.1016/j.mtcomm.2026.115822,nitrogen,3.64,4.7,,MFI zeolite,MFI,,,,,1.50E-08,m2/s,300,K,,,,,,,Molecular Dynamics,,Computational,MD
10.1016_j.comptc.2023.114272,10.1016/j.comptc.2023.114272,methane,3.8,4.7,,MFI,MFI,,,,,1.51E-08,m2/s,293,K,,,1,molecules/unit cell,,,Molecular Dynamics,,Computational,MD
10.1002_app.28228,10.1002/app.28228,water,2.65,7.4,,M-3,FAU-NaY,1.3,,,,1.51E-08,m2/s,303,K,40,mol/L,,,1,bar,membrane permeation (pervaporation),,Experimental,Membrane Permeation
10.1021_acsomega.3c02127,10.1021/acsomega.3c02127,carbon monoxide,3.76,6.5,,H-AlMOR-Py,MOR-H,9月15日,,,,1.52E-08,m2/s,433,K,,,5,molecules/model,2,bar,Molecular Dynamics,model: Al-T4O2-Py,Computational,MD
10.1016_j.micromeso.2019.05.060,10.1016/j.micromeso.2019.05.060,"2,2-dimethylbutane",6.2,6.6,,BEA,BEA,,,,,1.53E-08,m2/s,423,K,,,2,molecules/unit cell,,,Molecular Dynamics,sample_type: single crystal; direction: x; framework: flexible,Computational,MD
10.1016_j.micromeso.2019.05.060,10.1016/j.micromeso.2019.05.060,hexane,4.3,6.6,,BEA,BEA,,,,,1.53E-08,m2/s,473,K,,,2,molecules/unit cell,,,Molecular Dynamics,sample_type: single crystal; direction: z; framework: flexible,Computational,MD
10.1016_j.micromeso.2022.111926,10.1016/j.micromeso.2022.111926,methanol,3.6,4.7,,CH3-ZSM-5,MFI-CH3,47,,,,1.53E-08,m2/s,673,K,,,4,molecules/supercell,,,Molecular Dynamics,,Computational,MD
10.1016_j.micromeso.2019.05.060,10.1016/j.micromeso.2019.05.060,"2,2-dimethylbutane",6.2,6.6,,BEA,BEA,,,,,1.54E-08,m2/s,423,K,,,2,molecules/unit cell,,,Molecular Dynamics,sample_type: single crystal; direction: y; framework: flexible,Computational,MD
10.1002_app.28228,10.1002/app.28228,water,2.65,7.4,,M-3,FAU-NaY,1.3,,,,1.55E-08,m2/s,303,K,50,mol/L,,,1,bar,membrane permeation (pervaporation),,Experimental,Membrane Permeation
10.1016_j.micromeso.2022.112024,10.1016/j.micromeso.2022.112024,methane,3.8,7.42,,AlPO4-5,AFI-H,,,,,1.56E-08,m2/s,200,K,,,0.5,mol./u.c.,,,Molecular Dynamics,,Computational,MD
10.1016_j.micromeso.2024.113305,10.1016/j.micromeso.2024.113305,methane,3.8,4.7,,silicalite-1,MFI-H,,,,,1.56E-08,m2/s,300,K,,,0,molecules/unit cell,,,Molecular Dynamics,sigma: 3.8568 A,Computational,MD
10.1002_app.28228,10.1002/app.28228,water,2.65,7.4,,M-3,FAU-NaY,1.3,,,,1.57E-08,m2/s,303,K,60,mol/L,,,1,bar,membrane permeation (pervaporation),,Experimental,Membrane Permeation
10.1021_acsomega.3c02127,10.1021/acsomega.3c02127,carbon monoxide,3.76,6.5,,H-AlMOR-Py,MOR-H,9月15日,,,,1.57E-08,m2/s,433,K,,,5,molecules/model,2,bar,Molecular Dynamics,model: Al-T2O2-Py,Computational,MD
10.1016_j.micromeso.2024.113305,10.1016/j.micromeso.2024.113305,methane,3.8,4.7,,silicalite-1,MFI-H,,,,,1.58E-08,m2/s,300,K,,,0,molecules/unit cell,,,Molecular Dynamics,sigma: 3.5354 A,Computational,MD
10.1016_j.rechem.2022.100283,10.1016/j.rechem.2022.100283,sulfur dioxide,3.6,7.4,,silica Y zeolite,FAU-NaY,,,,,1.58E-08,m2/s,500,K,,,12,molecules/unit cell,,,Molecular Dynamics,,Computational,MD
10.1038_s41467-025-57242-6_SI,10.1038/s41467-025-57242-6,ethylmethylbenzene,,7.42,,AFI,AFI,,,,,1.58E-08,m2/s,298,K,,,,,,,Molecular Dynamics,,Computational,MD
10.1016_s0301-0104(99)00392-4,10.1016/s0301-0104(99)00392-4,methane,3.8,4.1,,LTA,LTA,,,,,1.59E-08,m2/s,,K,,,1,molecules/cavity,,,Molecular Dynamics,sigma_CH4-O: 3.5 A; I: 1; f: 10; lattice: flexible; run: 3,Computational,MD
10.1016_j.memsci.2021.119269,10.1016/j.memsci.2021.119269,carbon dioxide,3.3,4.7,,silicalite-1,MFI-H,,,,,1.59E-08,m2/s,295,K,,,,,1.71,bar,Single gas permeation (corrected diffusivity method),membrane: M2,Experimental,Membrane Permeation
10.1016_j.micromeso.2023.112442,10.1016/j.micromeso.2023.112442,nitrogen,3.64,4.1,,4A,LTA-Na,,,,,1.59E-08,m2/s,298,K,,,,,,,Volumetric uptake kinetics (LDF),,Experimental,Uptake/Release
10.1016_j.cplett.2006.07.102,10.1016/j.cplett.2006.07.102,"2,2-dimethylpropane",6.2,7.42,,AlPO4-5,AFI-H,,,,,1.60E-08,m2/s,300,K,,,0.5,dimensionless,,,Molecular Dynamics,λ: 1; coefficient_type: D_Fick,Computational,MD
10.1016_j.jcat.2018.11.024,10.1016/j.jcat.2018.11.024,methyl ethanoate,5.2,5.45,,GON,GON,,,,,1.60E-08,m2/s,453,K,,,1,molecule/100Si atoms,,,Molecular Dynamics (MD) simulation,loading: infinite dilution; force_field: CVFF,Computational,MD
10.1016_j.memsci.2021.119269,10.1016/j.memsci.2021.119269,carbon dioxide,3.3,4.7,,silicalite-1,MFI-H,,,,,1.60E-08,m2/s,295,K,,,,,4.5,bar,Single gas permeation (corrected diffusivity method),membrane: M3,Experimental,Membrane Permeation
10.1016_j.cattod.2024.114561,10.1016/j.cattod.2024.114561,ethane,4,6.6,,β-zeolite,BEA-H,,,,,1.60E-08,m2/s,293,K,,,2.25,mol/kg,0.62,bar,PFG NMR and 1H T1/T2 relaxometry,diffusion_coefficient_type: D_intra; crystallite_size: 15 μm,Experimental,PFG NMR
10.1016_s0920-5861(98)00498-2,10.1016/s0920-5861(98)00498-2,methane,3.8,4.7,,silicalite,MFI,,,,,1.60E-08,m2/s,600,K,,,24,molecules/unit cell,,,Molecular Dynamics,simulation_cell: 2 unit cells,Computational,MD
10.1016_j.apcatb.2024.124523,10.1016/j.apcatb.2024.124523,"1,4-dimethylbenzene",5.8,4.7,,ZSM-5,MFI-H,,,,,1.60E-08,m2/s,673,K,,,,,,,Molecular Dynamics,model: surface; direction: y; number_of_layers: 1,Computational,MD
10.1016_j.micromeso.2005.02.004,10.1016/j.micromeso.2005.02.004,methylcyclohexane,6.2,7.4,,faujasite,FAU,2.4,,,,1.60E-08,m2/s,,K,,,,,,,Molecular Dynamics,,Computational,MD
10.1016_j.micromeso.2018.01.019,10.1016/j.micromeso.2018.01.019,nitrogen,3.64,7.4,,Li-LSX,FAU-LiX,1,,,,1.60E-08,m2/s,298,K,,,4,molecules/unit cell,,,Molecular Dynamics,Li-III state: mobile,Computational,MD
10.1002_app.28228,10.1002/app.28228,propan-2-ol,4.7,7.4,,M-2,FAU-NaY,1.3,,,,1.60E-08,m2/s,303,K,50,mol/L,,,1,bar,membrane permeation (pervaporation),,Experimental,Membrane Permeation
10.1002_app.28228,10.1002/app.28228,water,2.65,7.4,,M-3,FAU-NaY,1.3,,,,1.60E-08,m2/s,303,K,70,mol/L,,,1,bar,membrane permeation (pervaporation),,Experimental,Membrane Permeation
10.1016_j,10.1016/j,dodecane,5.2,12.1,,VFI,VFI,,,,,1.60E-08,m2/s,298,K,,,9,molecules/supercell,,,Molecular Dynamics,,Computational,MD
10.1021_acsomega.3c02127,10.1021/acsomega.3c02127,carbon monoxide,3.76,6.5,,H-AlMOR-Py,MOR-H,9月15日,,,,1.60E-08,m2/s,433,K,,,5,molecules/model,2,bar,Molecular Dynamics,model: average,Computational,MD
10.1016_j.mtcomm.2026.115822,10.1016/j.mtcomm.2026.115822,propane,4.3,7.4,,FAU (all-silica) zeolite,FAU,,,,,1.60E-08,m2/s,300,K,,,,,,,Molecular Dynamics,,Computational,MD
10.1016_j.memsci.2021.119269,10.1016/j.memsci.2021.119269,carbon dioxide,3.3,4.7,,silicalite-1,MFI-H,,,,,1.61E-08,m2/s,295,K,,,,,3.1,bar,Single gas permeation (corrected diffusivity method),membrane: M3,Experimental,Membrane Permeation
10.1016_j.micromeso.2024.113305,10.1016/j.micromeso.2024.113305,methane,3.8,4.7,,silicalite-1,MFI-H,,,,,1.61E-08,m2/s,300,K,,,0,molecules/unit cell,,,Molecular Dynamics,sigma: 3.2140 A,Computational,MD
10.3390_catal10111342,10.3390/catal10111342,methanol,3.6,6.6,,Acidic Beta,BEA-H,31,H+,,,1.61E-08,m2/s,423,K,,,2,molecules/unit cell,,,Molecular Dynamics,,Computational,MD
10.1002_app.28228,10.1002/app.28228,propan-2-ol,4.7,7.4,,M-1,FAU-NaY,1.3,,,,1.63E-08,m2/s,303,K,50,mol/L,,,1,bar,membrane permeation (pervaporation),,Experimental,Membrane Permeation
10.1002_app.28228,10.1002/app.28228,water,2.65,7.4,,M-3,FAU-NaY,1.3,,,,1.63E-08,m2/s,303,K,80,mol/L,,,1,bar,membrane permeation (pervaporation),,Experimental,Membrane Permeation
10.1021_acsomega.3c02127,10.1021/acsomega.3c02127,carbon monoxide,3.76,6.5,,H-AlMOR-Py,MOR-H,9月15日,,,,1.63E-08,m2/s,433,K,,,5,molecules/model,2,bar,Molecular Dynamics,model: Al-T1O7-Py,Computational,MD
10.1016_j.rechem.2022.100283,10.1016/j.rechem.2022.100283,sulfur dioxide,3.6,7.4,,silica Y zeolite,FAU-NaY,,,,,1.64E-08,m2/s,500,K,,,16,molecules/unit cell,,,Molecular Dynamics,,Computational,MD
10.1016_s1383-5866(00)00067-8,10.1016/s1383-5866(00)00067-8,tetrafluoromethane,4.7,7.4,,faujasite,FAU,,,,,1.65E-08,m2/s,300,K,,,1,molecules per supercage,,,Molecular Dynamics,diffusion_type: transport,Computational,MD
10.1002_app.28228,10.1002/app.28228,water,2.65,7.4,,M-3,FAU-NaY,1.3,,,,1.65E-08,m2/s,303,K,90,mol/L,,,1,bar,membrane permeation (pervaporation),,Experimental,Membrane Permeation
10.1016_j.ces.2026.123652,10.1016/j.ces.2026.123652,methane,3.8,4.1,,5A,LTA-Ca,1,,,,1.65E-08,m2/s,473,K,,,28,molecules/unit cell,1,bar,Molecular Dynamics,,Computational,MD
10.1016_j.mtcomm.2026.115822,10.1016/j.mtcomm.2026.115822,methane,3.8,4.7,,MFI zeolite,MFI,,,,,1.65E-08,m2/s,300,K,,,,,,,Molecular Dynamics,,Computational,MD
10.1016_j_SI,10.1016/j,methane,3.8,4.6,,TON,TON,,,,,1.66E-08,m2/s,773,K,,,32,molecules/supercell,,,Molecular Dynamics,framework: rigid,Computational,MD
10.1016_j.rechem.2022.100283,10.1016/j.rechem.2022.100283,sulfur dioxide,3.6,7.4,,silica Y zeolite,FAU-NaY,,,,,1.66E-08,m2/s,600,K,,,16,molecules/unit cell,,,Molecular Dynamics,,Computational,MD
10.1016_j.comptc.2023.114272,10.1016/j.comptc.2023.114272,methane,3.8,4.7,,MFI,MFI,,,,,1.67E-08,m2/s,303,K,,,1,molecules/unit cell,,,Molecular Dynamics,,Computational,MD
10.1016_j.partic.2026.06.041,10.1016/j.partic.2026.06.041,crotonaldehyde,,6.6,,Zr-BEA,BEA-Zr,,Zr,,,1.67E-08,m2/s,493,K,,,,,1,bar,CFD simulation,,Computational,Other
10.1016_j.micromeso.2022.111926,10.1016/j.micromeso.2022.111926,methanol,3.6,4.7,binary mixture with C6H6,H-ZSM-5,MFI-H,47,,,,1.68E-08,m2/s,673,K,,,4,molecules/supercell,,,Molecular Dynamics,mixture: C6H6+CH3OH,Computational,MD
10.1016_j.memsci.2021.119269,10.1016/j.memsci.2021.119269,carbon dioxide,3.3,4.7,,silicalite-1,MFI-H,,,,,1.69E-08,m2/s,295,K,,,,,,,Single gas permeation (corrected diffusivity method),dataset: average,Experimental,Membrane Permeation
10.1016_s0920-5861(98)00498-2,10.1016/s0920-5861(98)00498-2,water,2.65,4.7,,silicalite,MFI,,,,,1.69E-08,m2/s,773,K,,,,,1,bar,Monte Carlo,system: one-component,Computational,Other
10.1021_acsomega.3c02127,10.1021/acsomega.3c02127,carbon monoxide,3.76,6.5,,H-AlMOR-Py,MOR-H,9月15日,,,,1.69E-08,m2/s,433,K,,,5,molecules/model,2,bar,Molecular Dynamics,model: Al-T3O1-Py,Computational,MD
10.1016_j.mtcomm.2026.115822,10.1016/j.mtcomm.2026.115822,neon,2.75,3.8,,CHA (all-silica) zeolite,CHA,,,,,1.70E-08,m2/s,300,K,,,,,,,Molecular Dynamics,,Computational,MD
10.1016_j.memsci.2021.119269,10.1016/j.memsci.2021.119269,carbon dioxide,3.3,4.7,,silicalite-1,MFI-H,,,,,1.71E-08,m2/s,295,K,,,,,3.1,bar,Single gas permeation (corrected diffusivity method),membrane: M2,Experimental,Membrane Permeation
10.1016_j.memsci.2021.119269,10.1016/j.memsci.2021.119269,carbon dioxide,3.3,4.7,,silicalite-1,MFI-H,,,,,1.71E-08,m2/s,295,K,,,,,4.5,bar,Single gas permeation (corrected diffusivity method),membrane: M2,Experimental,Membrane Permeation
10.1021_acsomega.3c02127,10.1021/acsomega.3c02127,methoxymethane,4.7,6.5,,H-AlMOR,MOR-H,9月15日,,,,1.71E-08,m2/s,433,K,,,5,molecules/model,2,bar,Molecular Dynamics,model: Al-T2O2,Computational,MD
10.3390_catal10111342,10.3390/catal10111342,methanol,3.6,6.6,,All-Silica Beta,BEA,,,,,1.71E-08,m2/s,423,K,,,2,molecules/unit cell,,,Molecular Dynamics,,Computational,MD
10.3390_catal10111342,10.3390/catal10111342,methanol,3.6,6.6,,All-Silica Beta,BEA,,,,,1.72E-08,m2/s,473,K,,,4,molecules/unit cell,,,Molecular Dynamics,,Computational,MD
10.1016_j.micromeso.2022.111926,10.1016/j.micromeso.2022.111926,ethene,3.9,4.7,,CH3-ZSM-5,MFI-CH3,47,,,,1.72E-08,m2/s,673,K,,,4,molecules/supercell,,,Molecular Dynamics,,Computational,MD
10.1016_j.energy.2023.127748,10.1016/j.energy.2023.127748,ethene,3.9,6.6,,Fe-beta,BEA-Fe,,Fe,,,1.73E-08,m2/s,773,K,,,,,,,Molecular Dynamics,diffusion_type: single-component,Computational,MD
10.1016_s0920-5861(98)00498-2,10.1016/s0920-5861(98)00498-2,methane,3.8,4.7,,silicalite,MFI,,,,,1.74E-08,m2/s,700,K,,,24,molecules/unit cell,,,Molecular Dynamics,simulation_cell: 2 unit cells,Computational,MD
10.1016_j.micromeso.2007.04.036,10.1016/j.micromeso.2007.04.036,neon,2.75,3.8,,CHA,CHA,,,,,1.74E-08,m2/s,,K,,,,,,,Molecular Dynamics,,Computational,MD
10.1016_j.rechem.2022.100283,10.1016/j.rechem.2022.100283,sulfur dioxide,3.6,7.4,,silica Y zeolite,FAU-NaY,,,,,1.74E-08,m2/s,500,K,,,8,molecules/unit cell,,,Molecular Dynamics,,Computational,MD
10.1016_j.jece.2019.103040,10.1016/j.jece.2019.103040,copper(2+),,2.8,,LTN,LTN,1,,,,1.74E-08,m2/s,298,K,,,,,,,Molecular Dynamics,,Computational,MD
10.1016_j.jenvrad.2024.107608,10.1016/j.jenvrad.2024.107608,krypton,3.6,,"2000 ppmv Xe, 2000 ppmv Kr, 2000 ppmv SF6",zeolitic tuff,zeolite,,,,,1.75E-08,m2/s,,K,2000,mol/L,,,0.8,bar,diffusion cell experiment and numerical parameter estimation,water_saturation: 85%; coefficient_type: D_e,Experimental,Membrane Permeation
10.1016_j.micromeso.2019.05.060,10.1016/j.micromeso.2019.05.060,"2,2-dimethylbutane",6.2,6.6,,BEA,BEA,,,,,1.75E-08,m2/s,473,K,,,2,molecules/unit cell,,,Molecular Dynamics,sample_type: single crystal; direction: overall; framework: flexible,Computational,MD
10.1021_acsomega.3c02127,10.1021/acsomega.3c02127,water,2.65,6.5,,H-AlMOR-Py,MOR-H,9月15日,,,,1.75E-08,m2/s,433,K,,,5,molecules/model,2,bar,Molecular Dynamics,model: Al-T1O7-Py,Computational,MD
10.1016_j.jenvrad.2024.107608,10.1016/j.jenvrad.2024.107608,xenon,4.9,,"2000 ppmv Xe, 2000 ppmv Kr, 2000 ppmv SF6",zeolitic tuff,zeolite,,,,,1.76E-08,m2/s,,K,2000,mol/L,,,0.8,bar,diffusion cell experiment and numerical parameter estimation,water_saturation: 85%; coefficient_type: D_e,Experimental,Membrane Permeation
10.1016_j,10.1016/j,hexadecane,5.6,12.1,,VFI,VFI,,,,,1.76E-08,m2/s,298,K,,,,,,,Molecular Dynamics,,Computational,MD
10.1016_j.jece.2019.103040,10.1016/j.jece.2019.103040,cadmium(2+),,2.6,,NAT,NAT,1.5,,,,1.77E-08,m2/s,298,K,,,,,,,Molecular Dynamics,,Computational,MD
10.1021_acsomega.3c02127,10.1021/acsomega.3c02127,methoxymethane,4.7,6.5,,H-AlMOR,MOR-H,9月15日,,,,1.77E-08,m2/s,433,K,,,5,molecules/model,2,bar,Molecular Dynamics,model: Al-T3O1,Computational,MD
10.1021_acsomega.3c02127,10.1021/acsomega.3c02127,water,2.65,6.5,,H-AlMOR-Py,MOR-H,9月15日,,,,1.77E-08,m2/s,433,K,,,5,molecules/model,2,bar,Molecular Dynamics,model: Al-T4O2-Py,Computational,MD
10.1038_s41467-025-57242-6_SI,10.1038/s41467-025-57242-6,difluoropyridine,,7.42,,AFI,AFI,,,,,1.77E-08,m2/s,298,K,,,,,,,Molecular Dynamics,,Computational,MD
10.1016_j_SI,10.1016/j,dodecane,5.2,4.6,,TON,TON,,,,,1.78E-08,m2/s,773,K,,,8,molecules/supercell,,,Molecular Dynamics,framework: rigid; molecule_type: flexible n-dodecane,Computational,MD
10.1016_j.memsci.2021.119269,10.1016/j.memsci.2021.119269,carbon dioxide,3.3,4.7,,silicalite-1,MFI-H,,,,,1.79E-08,m2/s,295,K,,,,,1.71,bar,Single gas permeation (corrected diffusivity method),membrane: M1,Experimental,Membrane Permeation
10.1016_s0920-5861(98)00498-2,10.1016/s0920-5861(98)00498-2,methane,3.8,4.7,,silicalite,MFI,,,,,1.79E-08,m2/s,300,K,,,6,molecules/unit cell,,,Molecular Dynamics,simulation_cell: 1 unit cell,Computational,MD
10.1016_j_SI,10.1016/j,octane,4.9,4.6,,TON,TON,,,,,1.80E-08,m2/s,773,K,,,8,molecules/supercell,,,Molecular Dynamics,framework: rigid,Computational,MD
10.1016_j.mcat.2022.112421,10.1016/j.mcat.2022.112421,nitrogen monoxide,3.17,4.7,,H-ZSM5,MFI-H,,,,,1.80E-08,m2/s,373,K,,,2,molecules/unit cell,1.01325,bar,Molecular Dynamics,,Computational,MD
10.1016_j.mtcomm.2026.115822,10.1016/j.mtcomm.2026.115822,neon,2.75,4.1,,LTA (all-silica) zeolite,LTA,,,,,1.80E-08,m2/s,300,K,,,,,,,Molecular Dynamics,,Computational,MD
10.1038_s41467-025-57242-6,10.1038/s41467-025-57242-6,bromofluorobenzene,,7.42,,AFI,AFI,,,,,1.81E-08,m2/s,473,K,,,,,,,Molecular Dynamics,,Computational,MD
10.1038_s41467-025-57242-6_SI,10.1038/s41467-025-57242-6,bromofluorobenzene,,7.42,,AFI,AFI,,,,,1.81E-08,m2/s,473,K,,,,,,,Molecular Dynamics,,Computational,MD
10.1016_j_SI,10.1016/j,dodecane,5.2,4.6,,TON,TON,,,,,1.81E-08,m2/s,,K,,,8,molecules/supercell,,,Molecular Dynamics,framework: flexible; molecule_type: flexible n-dodecane,Computational,MD
10.1016_j.micromeso.2018.01.019,10.1016/j.micromeso.2018.01.019,nitrogen,3.64,7.4,,Li-LSX,FAU-LiX,1,,,,1.82E-08,m2/s,500,K,,,12,molecules/unit cell,,,Molecular Dynamics,Li-III state: fixed,Computational,MD
10.1039_d4cy00506f,10.1039/d4cy00506f,methanol,3.6,4.7,,ZSM-5,MFI-H,,,,,1.82E-08,m2/s,423,K,,,,,,,Molecular Dynamics,,Computational,MD
10.1039_d4cy00506f,10.1039/d4cy00506f,methanol,3.6,4.7,,ZSM-5,MFI-H,,,,,1.82E-08,m2/s,423,K,,,,,,,Molecular Dynamics,,Computational,MD
10.1021_acsomega.3c02127,10.1021/acsomega.3c02127,methoxymethane,4.7,6.5,,H-AlMOR,MOR-H,9月15日,,,,1.82E-08,m2/s,433,K,,,5,molecules/model,2,bar,Molecular Dynamics,model: average,Computational,MD
10.26434_chemrxiv-2024-r3lpq,10.26434/chemrxiv-2024-r3lpq,methanol,3.6,4.7,,ZSM-5,MFI-H,,,,,1.82E-08,m2/s,423,K,,,,,,,Molecular Dynamics,system: methanol alone,Computational,MD
10.1016_j.memsci.2021.119269,10.1016/j.memsci.2021.119269,carbon dioxide,3.3,4.7,,silicalite-1,MFI-H,,,,,1.83E-08,m2/s,295,K,,,,,3.07,bar,Single gas permeation (corrected diffusivity method),membrane: M1,Experimental,Membrane Permeation
10.1016_j.micromeso.2007.04.036,10.1016/j.micromeso.2007.04.036,neon,2.75,4.1,,LTA,LTA,,,,,1.83E-08,m2/s,,K,,,,,,,Molecular Dynamics,,Computational,MD
10.1021_acsomega.3c02127,10.1021/acsomega.3c02127,methoxymethane,4.7,6.5,,H-AlMOR,MOR-H,9月15日,,,,1.83E-08,m2/s,433,K,,,5,molecules/model,2,bar,Molecular Dynamics,model: Al-T4O2,Computational,MD
10.1021_acsomega.3c02127,10.1021/acsomega.3c02127,water,2.65,6.5,,H-AlMOR-Py,MOR-H,9月15日,,,,1.85E-08,m2/s,433,K,,,5,molecules/model,2,bar,Molecular Dynamics,model: average,Computational,MD
10.1016_j.micromeso.2006.10.030,10.1016/j.micromeso.2006.10.030,ethane,4,7.4,,siliceous faujasite,FAU-H,,,,,1.87E-08,m2/s,300,K,,,8,molecules/unit cell,,,Molecular Dynamics,,Computational,MD
10.1016_j.comptc.2023.114272,10.1016/j.comptc.2023.114272,methane,3.8,4.7,,MFI,MFI,,,,,1.87E-08,m2/s,313,K,,,1,molecules/unit cell,,,Molecular Dynamics,,Computational,MD
10.1016_j.micromeso.2018.01.019,10.1016/j.micromeso.2018.01.019,dioxygen,3.46,7.4,,Li-LSX,FAU-LiX,1,,,,1.88E-08,m2/s,260,K,,,4,molecules/unit cell,,,Molecular Dynamics,Li-III state: fixed,Computational,MD
10.1016_j.ces.2004.03.012,10.1016/j.ces.2004.03.012,"1,4-dimethylbenzene",5.8,4.7,,ZSM-5 (DA),MFI,,,,,1.90E-08,m2/s,723,K,0.00113,mol/L,,,0.0682,bar,Reaction-diffusion model fitting from catalytic xylene isomerization,"model: CSTR; D_ratio: D_A=1000, D_B=100, D_C",Experimental,Other
10.1016_j.jcat.2018.11.024,10.1016/j.jcat.2018.11.024,methyl ethanoate,5.2,7.5,,ATS,ATS,,,,,1.90E-08,m2/s,453,K,,,1,molecule/100Si atoms,,,Molecular Dynamics (MD) simulation,loading: infinite dilution; force_field: CVFF,Computational,MD
10.1016_j.micromeso.2018.01.019,10.1016/j.micromeso.2018.01.019,nitrogen,3.64,7.4,,Li-LSX,FAU-LiX,1,,,,1.90E-08,m2/s,500,K,,,20,molecules/unit cell,,,Molecular Dynamics,Li-III state: fixed,Computational,MD
10.1016_j.mcat.2022.112421,10.1016/j.mcat.2022.112421,nitrogen monoxide,3.17,4.7,,Cu-ZSM5,MFI-Cu,,Cu+,,,1.90E-08,m2/s,373,K,,,2,molecules/unit cell,1.01325,bar,Molecular Dynamics,,Computational,MD
10.3390_membranes11060392,10.3390/membranes11060392,methane,3.8,4.7,,all-silica MFI-type zeolite,MFI,,,,,1.90E-08,m2/s,298,K,,,3,molecules/unit cell,,,Molecular Dynamics,,Computational,MD
10.1021_acsomega.3c02127,10.1021/acsomega.3c02127,water,2.65,6.5,,H-AlMOR-Py,MOR-H,9月15日,,,,1.91E-08,m2/s,433,K,,,5,molecules/model,2,bar,Molecular Dynamics,model: Al-T2O2-Py,Computational,MD
10.1016_j.memsci.2021.119269,10.1016/j.memsci.2021.119269,carbon dioxide,3.3,4.7,,silicalite-1,MFI-H,,,,,1.92E-08,m2/s,295,K,,,,,4.45,bar,Single gas permeation (corrected diffusivity method),membrane: M1,Experimental,Membrane Permeation
10.1016_j.micromeso.2018.01.019,10.1016/j.micromeso.2018.01.019,nitrogen,3.64,7.4,,Li-LSX,FAU-LiX,1,,,,1.93E-08,m2/s,500,K,,,16,molecules/unit cell,,,Molecular Dynamics,Li-III state: fixed,Computational,MD
10.1038_s41467-025-57242-6,10.1038/s41467-025-57242-6,dibromobenzene,,7.42,,AFI,AFI,,,,,1.94E-08,m2/s,473,K,,,,,,,Molecular Dynamics,,Computational,MD
10.1038_s41467-025-57242-6_SI,10.1038/s41467-025-57242-6,dibromobenzene,,7.42,,AFI,AFI,,,,,1.94E-08,m2/s,473,K,,,,,,,Molecular Dynamics,,Computational,MD
10.1021_acsomega.3c02127,10.1021/acsomega.3c02127,water,2.65,6.5,,H-AlMOR-Py,MOR-H,9月15日,,,,1.95E-08,m2/s,433,K,,,5,molecules/model,2,bar,Molecular Dynamics,model: Al-T3O1-Py,Computational,MD
10.1016_s0009-2614(01)01466-x,10.1016/s0009-2614(01)01466-x,helium,2.6,4.7,,ZSM-5,MFI-H,,,,,1.97E-08,m2/s,309,K,,,12,atoms/u.c.,,,Molecular Dynamics,component: z,Computational,MD
10.1021_acsomega.3c02127,10.1021/acsomega.3c02127,methoxymethane,4.7,6.5,,H-AlMOR,MOR-H,9月15日,,,,1.97E-08,m2/s,433,K,,,5,molecules/model,2,bar,Molecular Dynamics,model: Al-T1O7,Computational,MD
10.1016_s1383-5866(00)00067-8,10.1016/s1383-5866(00)00067-8,methane,3.8,7.4,"50% CH4, 50% CF4",faujasite,FAU,,,,,1.98E-08,m2/s,300,K,,,2,molecules per supercage,,,Molecular Dynamics,diffusion_type: self,Computational,MD
10.1016_j.micromeso.2018.01.019,10.1016/j.micromeso.2018.01.019,dioxygen,3.46,7.4,,Li-LSX,FAU-LiX,1,,,,1.98E-08,m2/s,260,K,,,3,molecules/unit cell,,,Molecular Dynamics,Li-III state: fixed,Computational,MD
10.1016_j.jece.2019.103040,10.1016/j.jece.2019.103040,cadmium(2+),,2.8,,EDI,EDI,1.5,,,,1.98E-08,m2/s,298,K,,,,,,,Molecular Dynamics,,Computational,MD
10.1016_j_SI,10.1016/j,dodecane,5.2,12.1,,VFI,VFI,,,,,1.99E-08,m2/s,298,K,,,9,molecules/supercell,,,Molecular Dynamics,framework: rigid; molecule_type: flexible n-dodecane,Computational,MD
10.1016_j.jcat.2005.11.007,10.1016/j.jcat.2005.11.007,hexadecane,5.6,4.69,,FER,FER,,,,,2.00E-08,m2/s,773,K,,,0.00072,mmol/g,1.01,bar,Molecular Simulations,,Computational,MD
10.1016_j.cattod.2024.114561,10.1016/j.cattod.2024.114561,ethane,4,6.6,,β-zeolite,BEA-H,,,,,2.00E-08,m2/s,293,K,,,2.15,mol/kg,0.52,bar,PFG NMR and 1H T1/T2 relaxometry,diffusion_coefficient_type: D_intra; crystallite_size: 15 μm,Experimental,PFG NMR
10.1016_j.micromeso.2017.08.015,10.1016/j.micromeso.2017.08.015,propane,4.3,4.7,,silicalite-1,MFI-H,,,,,2.00E-08,m2/s,313,K,,,1,molecules per crossing,,,MAS PFG NMR,diffusion_type: long-range,Experimental,PFG NMR
10.1016_j.mtcomm.2026.115822,10.1016/j.mtcomm.2026.115822,carbon dioxide,3.3,7.4,,FAU (all-silica) zeolite,FAU,,,,,2.00E-08,m2/s,300,K,,,,,,,Molecular Dynamics,,Computational,MD
10.1016_j.mtcomm.2026.115822,10.1016/j.mtcomm.2026.115822,dihydrogen,2.89,3.65,,DDR (all-silica) zeolite,DDR,,,,,2.00E-08,m2/s,300,K,,,,,,,Molecular Dynamics,,Computational,MD
10.1021_acs.jpcc.1c04090,10.1021/acs.jpcc.1c04090,propene,4.5,5.3,,ZSM-48,MRE-H,25.2,,,,2.01E-08,m2/s,524,K,,,0.06,molecule/SiO2,,,Molecular Dynamics,study_type: temperature_dependence,Computational,MD
10.1038_s41467-025-57242-6,10.1038/s41467-025-57242-6,difluorobenzene,,6.5,,MOR,MOR,,,,,2.02E-08,m2/s,298,K,,,,,,,Molecular Dynamics,,Computational,MD
10.1016_j.jiec.2022.03.003,10.1016/j.jiec.2022.03.003,oct-1-ene,4.9,7.4,50 vol% 1-octene / 50 vol% n-octane,13X,FAU-NaX,1.39,,,,2.03E-08,m2/s,300,K,50,mol/L,,,,,Crank model fitting of batch adsorption kinetics,,Experimental,Uptake/Release
10.1016_j_SI,10.1016/j,octane,4.9,12.1,,VFI,VFI,,,,,2.04E-08,m2/s,298,K,,,9,molecules/supercell,,,Molecular Dynamics,framework: rigid,Computational,MD
10.1016_j.micromeso.2018.01.019,10.1016/j.micromeso.2018.01.019,dioxygen,3.46,7.4,,Li-LSX,FAU-LiX,1,,,,2.04E-08,m2/s,260,K,,,2,molecules/unit cell,,,Molecular Dynamics,Li-III state: fixed,Computational,MD
10.3390_pr14030542,10.3390/pr14030542,propane,4.3,7.4,,HFAU,FAU-H,,,,,2.04E-08,m2/s,303,K,,,,,1,bar,Molecular Dynamics,relative_humidity: 0%,Computational,MD
10.3390_catal10111342,10.3390/catal10111342,methanol,3.6,6.6,,Acidic Beta,BEA-H,31,H+,,,2.06E-08,m2/s,473,K,,,2,molecules/unit cell,,,Molecular Dynamics,,Computational,MD
10.1016_j.mcat.2022.112421,10.1016/j.mcat.2022.112421,nitrogen monoxide,3.17,4.7,,MFI,MFI,,,,,2.08E-08,m2/s,373,K,,,2,molecules/unit cell,1.01325,bar,Molecular Dynamics,,Computational,MD
10.1016_j.mcat.2022.112421,10.1016/j.mcat.2022.112421,nitrogen monoxide,3.17,4.7,,Cu-ZSM5,MFI-Cu,,Cu+,,,2.10E-08,m2/s,473,K,,,2,molecules/unit cell,1.01325,bar,Molecular Dynamics,,Computational,MD
10.1016_j.micromeso.2019.05.060,10.1016/j.micromeso.2019.05.060,hexane,4.3,6.6,,BEA,BEA,,,,,2.13E-08,m2/s,423,K,,,2,molecules/unit cell,,,Molecular Dynamics,sample_type: single crystal; direction: overall; framework: flexible,Computational,MD
10.1016_j.micromeso.2019.05.060,10.1016/j.micromeso.2019.05.060,"2,2-dimethylbutane",6.2,6.6,,BEA,BEA,,,,,2.13E-08,m2/s,473,K,,,2,molecules/unit cell,,,Molecular Dynamics,sample_type: single crystal; direction: x; framework: flexible,Computational,MD
10.1016_s1383-5866(00)00067-8,10.1016/s1383-5866(00)00067-8,tetrafluoromethane,4.7,7.4,,faujasite,FAU,,,,,2.14E-08,m2/s,300,K,,,2,molecules per supercage,,,Molecular Dynamics,diffusion_type: transport,Computational,MD
10.1016_j.jece.2019.103040,10.1016/j.jece.2019.103040,copper(2+),,4.1,,LTA,LTA,1,,,,2.17E-08,m2/s,298,K,,,,,,,Molecular Dynamics,,Computational,MD
10.1016_j.jece.2019.103040,10.1016/j.jece.2019.103040,lead(2+),,2.8,,EDI,EDI,1.5,,,,2.18E-08,m2/s,298,K,,,,,,,Molecular Dynamics,,Computational,MD
10.1016_j.jece.2019.103040,10.1016/j.jece.2019.103040,copper(2+),,2.6,,NAT,NAT,1.5,,,,2.19E-08,m2/s,298,K,,,,,,,Molecular Dynamics,,Computational,MD
10.1016_j.cattod.2024.114561,10.1016/j.cattod.2024.114561,ethane,4,6.6,,β-zeolite,BEA-H,,,,,2.20E-08,m2/s,293,K,,,2.45,mol/kg,0.9,bar,PFG NMR,diffusion_coefficient_type: D_long-range; crystallite_size: 15 μm,Experimental,PFG NMR
10.1016_j.mtcomm.2026.115822,10.1016/j.mtcomm.2026.115822,ethane,4.0,,,ISV zeolite,ISV,,,,,2.20E-08,m2/s,300,K,,,,,,,Molecular Dynamics,,Computational,MD
10.1016_j.mtcomm.2026.115822,10.1016/j.mtcomm.2026.115822,propane,4.3,6.6,,BEA zeolite,BEA,,,,,2.20E-08,m2/s,300,K,,,,,,,Molecular Dynamics,,Computational,MD
10.1016_j.mtcomm.2026.115822,10.1016/j.mtcomm.2026.115822,ethane,4.0,7.4,,FAU (all-silica) zeolite,FAU,,,,,2.20E-08,m2/s,300,K,,,,,,,Molecular Dynamics,,Computational,MD
10.1021_acs.jpcc.1c04090,10.1021/acs.jpcc.1c04090,propene,4.5,4.6,,ZSM-22,TON-H,23,,,,2.22E-08,m2/s,624,K,,,0.06,molecule/SiO2,,,Molecular Dynamics,study_type: loading_dependence,Computational,MD
10.1016_j.chemphys.2024.112256,10.1016/j.chemphys.2024.112256,hydrogen chloride,3.3,7.4,,Cu/Y,FAU-CuY,,Cu,,,2.22E-08,m2/s,373,K,,,,,,,Molecular Dynamics,,Computational,MD
10.1016_j.chemphys.2024.112410,10.1016/j.chemphys.2024.112410,hydrogen chloride,3.3,7.4,,Cu/Y,FAU-CuY,,Cu,12,wt%,2.22E-08,m2/s,373,K,,,,,,,Molecular Dynamics,,Computational,MD
10.1016_j.partic.2026.06.041,10.1016/j.partic.2026.06.041,Ethanol,4.3,6.6,,Zr-BEA,BEA-Zr,,Zr,,,2.23E-08,m2/s,453,K,,,,,1,bar,CFD simulation,,Computational,Other
10.1016_j.rechem.2022.100283,10.1016/j.rechem.2022.100283,sulfur dioxide,3.6,7.4,,silica Y zeolite,FAU-NaY,,,,,2.24E-08,m2/s,600,K,,,12,molecules/unit cell,,,Molecular Dynamics,,Computational,MD
10.1016_j.chemphys.2024.112256,10.1016/j.chemphys.2024.112256,dioxygen,3.46,4.7,,Cu/ZSM-5,MFI-Cu,,Cu,,,2.25E-08,m2/s,373,K,,,,,,,Molecular Dynamics,,Computational,MD
10.1016_j.jece.2019.103040,10.1016/j.jece.2019.103040,cadmium(2+),,2.3,,THO,THO,1,,,,2.26E-08,m2/s,298,K,,,,,,,Molecular Dynamics,,Computational,MD
10.1021_acs.jpcc.1c04090,10.1021/acs.jpcc.1c04090,propene,4.5,4.7,,ZSM-5,MFI-H,24.6,,,,2.27E-08,m2/s,624,K,,,0.1,molecule/SiO2,,,Molecular Dynamics,study_type: loading_dependence,Computational,MD
10.1016_j.micromeso.2019.05.060,10.1016/j.micromeso.2019.05.060,"2,2-dimethylbutane",6.2,6.6,,BEA,BEA,,,,,2.29E-08,m2/s,473,K,,,2,molecules/unit cell,,,Molecular Dynamics,sample_type: single crystal; direction: y; framework: flexible,Computational,MD
10.1002_jcc.26824,10.1002/jcc.26824,hexane,4.3,7.4,equimolar,NaY,FAU-NaY,3,,,,2.31E-08,m2/s,300,K,,,1,molecules/cage,,,Non-equilibrium Monte Carlo,hot_zone_temperature: 340 K; hot_zone_width: 0.9 A; hot_zone_center_position: 0.65 A; diffusivity_type: self (component),Computational,Other
10.1016_j_SI,10.1016/j,methane,3.8,5.6,,MTW,MTW,,,,,2.32E-08,m2/s,298,K,,,64,molecules/supercell,,,Molecular Dynamics,framework: rigid,Computational,MD
10.1016_j,10.1016/j,methane,3.8,5.6,,MTW,MTW,,,,,2.32E-08,m2/s,298,K,,,64,molecules/supercell,,,Molecular Dynamics,,Computational,MD
10.1016_j.mcat.2022.112421,10.1016/j.mcat.2022.112421,nitrogen monoxide,3.17,4.7,,Cu-ZSM5,MFI-Cu,,Cu+,,,2.34E-08,m2/s,573,K,,,2,molecules/unit cell,1.01325,bar,Molecular Dynamics,,Computational,MD
10.1016_j.micromeso.2023.112887,10.1016/j.micromeso.2023.112887,"n,n-dimethylformamide",5.5,6.5,,MOR,MOR,,,,,2.38E-08,m2/s,573,K,,,,,57,bar,Molecular Dynamics,,Computational,MD
10.1016_j.mcat.2022.112421,10.1016/j.mcat.2022.112421,nitrogen monoxide,3.17,4.7,,H-ZSM5,MFI-H,,,,,2.38E-08,m2/s,473,K,,,2,molecules/unit cell,1.01325,bar,Molecular Dynamics,,Computational,MD
10.3390_pr14030542,10.3390/pr14030542,methane,3.8,7.4,,NaFAU,FAU-Na,,,,,2.39E-08,m2/s,303,K,,,,,1,bar,Molecular Dynamics,relative_humidity: 0%,Computational,MD
10.1038_s41467-025-57242-6_SI,10.1038/s41467-025-57242-6,difluorobenzene,,7.42,,AFI,AFI,,,,,2.39E-08,m2/s,473,K,,,,,,,Molecular Dynamics,,Computational,MD
10.1016_j.cplett.2006.07.102,10.1016/j.cplett.2006.07.102,"2,2-dimethylpropane",6.2,7.42,,AlPO4-5,AFI-H,,,,,2.40E-08,m2/s,300,K,,,0.25,dimensionless,,,Molecular Dynamics,λ: 4; coefficient_type: D_Fick,Computational,MD
10.1016_j.cplett.2006.07.102,10.1016/j.cplett.2006.07.102,"2,2-dimethylpropane",6.2,7.42,,AlPO4-5,AFI-H,,,,,2.40E-08,m2/s,300,K,,,0.25,dimensionless,,,Molecular Dynamics,λ: 8; coefficient_type: D_Fick,Computational,MD
10.1016_j.cplett.2006.07.102,10.1016/j.cplett.2006.07.102,"2,2-dimethylpropane",6.2,7.42,,AlPO4-5,AFI-H,,,,,2.40E-08,m2/s,300,K,,,0.25,dimensionless,,,Molecular Dynamics,λ: 16; coefficient_type: D_Fick,Computational,MD
10.1016_j.cplett.2006.07.102,10.1016/j.cplett.2006.07.102,"2,2-dimethylpropane",6.2,7.42,,AlPO4-5,AFI-H,,,,,2.40E-08,m2/s,300,K,,,0.25,dimensionless,,,Molecular Dynamics,λ: 16; coefficient_type: D_E,Computational,MD
10.1016_j.jcat.2018.11.024,10.1016/j.jcat.2018.11.024,methyl ethanoate,5.2,7.5,,ATS,ATS,,,,,2.40E-08,m2/s,453,K,,,1,molecule/100Si atoms,,,Molecular Dynamics (MD) simulation,loading: infinite dilution; force_field: COMPASS,Computational,MD
10.1016_j.memsci.2012.06.049,10.1016/j.memsci.2012.06.049,helium,2.6,4.7,,H-ZSM-5,MFI-H,139,,,,2.40E-08,m2/s,323,K,,,,,2,bar,,origin: Knudsen equation,,
10.1016_j.micromeso.2007.04.036,10.1016/j.micromeso.2007.04.036,dihydrogen,2.89,3.65,,DDR,DDR,,,,,2.40E-08,m2/s,,K,,,,,,,Molecular Dynamics,,Computational,MD
10.3390_pr14030542,10.3390/pr14030542,methane,3.8,7.4,,CaFAU,FAU-Ca,,,,,2.40E-08,m2/s,303,K,,,,,1,bar,Molecular Dynamics,relative_humidity: 60%,Computational,MD
10.1016_j.mtcomm.2026.115822,10.1016/j.mtcomm.2026.115822,nitrogen,3.64,7.4,,NaX (86 Al) zeolite,FAU-NaX,,,,,2.40E-08,m2/s,300,K,,,,,,,Molecular Dynamics,,Computational,MD
10.1021_acs.jpcc.1c04090,10.1021/acs.jpcc.1c04090,propene,4.5,4.6,,ZSM-22,TON-H,23,,,,2.41E-08,m2/s,524,K,,,0.06,molecule/SiO2,,,Molecular Dynamics,study_type: temperature_dependence,Computational,MD
10.1016_j.micromeso.2023.112887,10.1016/j.micromeso.2023.112887,"n,n-dimethylformamide",5.5,6.2,,MOZ,MOZ,,,,,2.42E-08,m2/s,573,K,,,,,57,bar,Molecular Dynamics,,Computational,MD
10.1021_acsomega.3c02127,10.1021/acsomega.3c02127,carbon monoxide,3.76,6.5,,H-AlMOR,MOR-H,9月15日,,,,2.42E-08,m2/s,433,K,,,5,molecules/model,2,bar,Molecular Dynamics,model: Al-T4O2,Computational,MD
10.1016_j.micromeso.2018.01.019,10.1016/j.micromeso.2018.01.019,nitrogen,3.64,7.4,,Li-LSX,FAU-LiX,1,,,,2.43E-08,m2/s,400,K,,,20,molecules/unit cell,,,Molecular Dynamics,Li-III state: mobile,Computational,MD
10.1016_j.micromeso.2007.04.036,10.1016/j.micromeso.2007.04.036,argon,3.4,7.4,,FAU,FAU,,,,,2.44E-08,m2/s,,K,,,,,,,Molecular Dynamics,,Computational,MD
10.1016_j.mcat.2022.112421,10.1016/j.mcat.2022.112421,nitrogen monoxide,3.17,4.7,,Cu-ZSM5,MFI-Cu,,Cu+,,,2.46E-08,m2/s,673,K,,,2,molecules/unit cell,1.01325,bar,Molecular Dynamics,,Computational,MD
10.1021_acs.jpcc.1c04090,10.1021/acs.jpcc.1c04090,propene,4.5,5.3,,ZSM-48,MRE-H,25.2,,,,2.46E-08,m2/s,624,K,,,0.06,molecule/SiO2,,,Molecular Dynamics,study_type: average_over_Al_distributions,Computational,MD
