Repository: leipeng66666/diffagent

# 表格数据可视化问答AI Agent

一个专门针对表格数据的智能可视化问答系统，能够理解自然语言查询，自动分析数据，并生成专业的可视化图表。

## 🌟 核心特性

### 智能语义解析
- **实体识别**: 自动识别查询中的关键实体（如"二氧化碳"、"温度"等）
- **条件提取**: 智能解析查询条件（如"大于100"、"包含CO2"等）
- **意图识别**: 理解用户的分析意图（趋势分析、对比分析、分布分析等）
- **单位识别**: 智能识别和转换各种单位（温度、压力、浓度等）⭐

### 同义词映射系统
- **智能列匹配**: 将自然语言实体映射到表格列名
- **多语言支持**: 支持中英文同义词映射
- **自定义扩展**: 支持添加领域特定的同义词

### 混合RAG策略
- **关键词检索**: 基于TF-IDF的精确匹配
- **向量检索**: 基于语义相似度的深度匹配
- **混合融合**: 结合两种检索策略获得最佳结果

### 专业可视化
- **自动图表推荐**: 根据数据特征和查询需求推荐合适的图表类型
- **多种图表类型**: 支持直方图、散点图、柱状图、饼图、热力图等
- **交互式图表**: 支持Plotly交互式可视化

File: data/consolidated_cleand.csv (part 23 of 26)
filename,doi,guest_molecule,KD_A,PLD_A,guest_composition,zeolite_name,std_zeolite_name,si_al_ratio,modified_ion,loading_value,loading_unit,diffusion_coefficient_value,diffusion_coefficient_unit,temperature_value,temperature_unit,concentration_value,concentration_unit,adsorption_loading_value,adsorption_loading_unit,pressure_value,pressure_unit,experimental_method,distinguishing_variable,method_type,method_category
10.1016_s1383-5866(00)00067-8,10.1016/s1383-5866(00)00067-8,tetrafluoromethane,4.7,7.4,"50% CH4, 50% CF4",faujasite,FAU,,,,,2.48E-08,m2/s,300,K,,,1,molecules per supercage,,,Molecular Dynamics,diffusion_type: transport; term: main-term,Computational,MD
10.1016_j.micromeso.2018.01.019,10.1016/j.micromeso.2018.01.019,dioxygen,3.46,7.4,,Li-LSX,FAU-LiX,1,,,,2.48E-08,m2/s,260,K,,,8,molecules/unit cell,,,Molecular Dynamics,Li-III state: fixed,Computational,MD
10.1016_j.micromeso.2005.02.004,10.1016/j.micromeso.2005.02.004,heptane,4.5,4.7,,ZSM-5,MFI-H,,,,,2.49E-08,m2/s,,K,,,,,,,Molecular Dynamics,,Computational,MD
10.1016_j.mcat.2022.112421,10.1016/j.mcat.2022.112421,nitrogen monoxide,3.17,4.7,,MFI,MFI,,,,,2.49E-08,m2/s,473,K,,,2,molecules/unit cell,1.01325,bar,Molecular Dynamics,,Computational,MD
10.1016_j.cplett.2006.07.102,10.1016/j.cplett.2006.07.102,"2,2-dimethylpropane",6.2,7.42,,AlPO4-5,AFI-H,,,,,2.50E-08,m2/s,300,K,,,0.25,dimensionless,,,Molecular Dynamics,λ: 2; coefficient_type: D_Fick,Computational,MD
10.1016_j.jmr.2018.01.011,10.1016/j.jmr.2018.01.011,water,2.65,7.4,,90Li-LSX,FAU-LiX,1,,,,2.50E-08,m2/s,373,K,,,20,wt%,,,MAS PFG NMR,parameter: p_inter D_inter; model: intra/inter two-region without sodalite exchange,Experimental,PFG NMR
10.1002_bbpc.198800277,10.1002/bbpc.198800277,water,2.65,3.8,,harmotome,PHI-Ba,3,,,,2.50E-08,m2/s,295,K,,,8,molecules/unit cell,,,Quasielastic Neutron Scattering,,Experimental,QENS
10.1016_j.mtcomm.2026.115822,10.1016/j.mtcomm.2026.115822,nitrogen,3.64,7.4,,NaY (48 Al) zeolite,FAU-NaY,,,,,2.50E-08,m2/s,300,K,,,,,,,Molecular Dynamics,,Computational,MD
10.1016_j.mtcomm.2026.115822,10.1016/j.mtcomm.2026.115822,methane,3.8,7.4,,NaX (86 Al) zeolite,FAU-NaX,,,,,2.50E-08,m2/s,300,K,,,,,,,Molecular Dynamics,,Computational,MD
10.3390_catal10111342,10.3390/catal10111342,methanol,3.6,6.6,,All-Silica Beta,BEA,,,,,2.50E-08,m2/s,473,K,,,2,molecules/unit cell,,,Molecular Dynamics,,Computational,MD
10.1016_s1383-5866(00)00067-8,10.1016/s1383-5866(00)00067-8,methane,3.8,7.4,,faujasite,FAU,,,,,2.51E-08,m2/s,300,K,,,1,molecules per supercage,,,Molecular Dynamics,diffusion_type: self,Computational,MD
10.1021_acsomega.3c02127,10.1021/acsomega.3c02127,carbon monoxide,3.76,6.5,,H-AlMOR,MOR-H,9月15日,,,,2.52E-08,m2/s,433,K,,,5,molecules/model,2,bar,Molecular Dynamics,model: Al-T3O1,Computational,MD
10.1021_acsomega.3c02127,10.1021/acsomega.3c02127,carbon monoxide,3.76,6.5,,H-AlMOR,MOR-H,9月15日,,,,2.53E-08,m2/s,433,K,,,5,molecules/model,2,bar,Molecular Dynamics,model: average,Computational,MD
10.1016_j.micromeso.2019.05.060,10.1016/j.micromeso.2019.05.060,hexane,4.3,6.6,,BEA,BEA,,,,,2.55E-08,m2/s,423,K,,,2,molecules/unit cell,,,Molecular Dynamics,sample_type: single crystal; direction: x; framework: flexible,Computational,MD
10.1016_j.micromeso.2022.112024,10.1016/j.micromeso.2022.112024,nitrogen,3.64,7.42,,AlPO4-5,AFI-H,,,,,2.55E-08,m2/s,200,K,,,0.5,mol./u.c.,,,Molecular Dynamics,,Computational,MD
10.1021_acsomega.3c02127,10.1021/acsomega.3c02127,carbon monoxide,3.76,6.5,,H-AlMOR,MOR-H,9月15日,,,,2.55E-08,m2/s,433,K,,,5,molecules/model,2,bar,Molecular Dynamics,model: Al-T2O2,Computational,MD
10.1016_j.chemphys.2024.112256,10.1016/j.chemphys.2024.112256,hydrogen chloride,3.3,4.7,,Cu/ZSM-5,MFI-Cu,,Cu,,,2.55E-08,m2/s,573,K,,,,,,,Molecular Dynamics,,Computational,MD
10.1016_j.micromeso.2018.01.019,10.1016/j.micromeso.2018.01.019,nitrogen,3.64,7.4,,Li-LSX,FAU-LiX,1,,,,2.56E-08,m2/s,400,K,,,16,molecules/unit cell,,,Molecular Dynamics,Li-III state: mobile,Computational,MD
10.1016_s1383-5866(00)00067-8,10.1016/s1383-5866(00)00067-8,methane,3.8,7.4,,faujasite,FAU,,,,,2.57E-08,m2/s,300,K,,,2,molecules per supercage,,,Molecular Dynamics,diffusion_type: self,Computational,MD
10.1016_j_SI,10.1016/j,octane,4.9,7.42,,AFI,AFI,,,,,2.58E-08,m2/s,298,K,,,9,molecules/supercell,,,Molecular Dynamics,framework: rigid,Computational,MD
10.1016_j.micromeso.2018.01.019,10.1016/j.micromeso.2018.01.019,dioxygen,3.46,7.4,,Li-LSX,FAU-LiX,1,,,,2.58E-08,m2/s,260,K,,,8,molecules/unit cell,,,Molecular Dynamics,Li-III state: mobile,Computational,MD
10.1016_j.mcat.2022.112421,10.1016/j.mcat.2022.112421,ammonia,2.6,4.7,,H-ZSM5,MFI-H,,,,,2.59E-08,m2/s,373,K,,,2,molecules/unit cell,1.01325,bar,Molecular Dynamics,,Computational,MD
10.1016_j.cplett.2006.07.102,10.1016/j.cplett.2006.07.102,"2,2-dimethylpropane",6.2,7.42,,AlPO4-5,AFI-H,,,,,2.60E-08,m2/s,300,K,,,0.25,dimensionless,,,Molecular Dynamics,λ: 1; coefficient_type: D_Fick,Computational,MD
10.1016_j.cattod.2018.02.012,10.1016/j.cattod.2018.02.012,benzene,5.35,4.7,,mesoporous H-ZSM-5 (60 A),MFI,,,,,2.60E-08,m2/s,700,K,,,3,molecules/unit cell,,,Molecular Dynamics,,Computational,MD
10.1016_j.apcata.2015.09.037,10.1016/j.apcata.2015.09.037,toluene,5.85,4.7,,ZSM-5 50/20,MFI-H,25,,,,2.60E-08,m2/s,298,K,,,,,,,PFG NMR,,Experimental,PFG NMR
10.1016_s1383-5866(00)00067-8,10.1016/s1383-5866(00)00067-8,methane,3.8,7.4,"50% CH4, 50% CF4",faujasite,FAU,,,,,2.61E-08,m2/s,300,K,,,1,molecules per supercage,,,Molecular Dynamics,diffusion_type: self,Computational,MD
10.1021_acsomega.3c02127,10.1021/acsomega.3c02127,carbon monoxide,3.76,6.5,,H-AlMOR,MOR-H,9月15日,,,,2.61E-08,m2/s,433,K,,,5,molecules/model,2,bar,Molecular Dynamics,model: Al-T1O7,Computational,MD
10.1016_j,10.1016/j,hexadecane,5.6,7.42,,AFI,AFI,,,,,2.62E-08,m2/s,298,K,,,,,,,Molecular Dynamics,,Computational,MD
10.1021_acs.jpcc.1c04090,10.1021/acs.jpcc.1c04090,propene,4.5,5.3,,ZSM-48,MRE-H,25.2,,,,2.62E-08,m2/s,424,K,,,0.06,molecule/SiO2,,,Molecular Dynamics,study_type: temperature_dependence,Computational,MD
10.1016_j_SI,10.1016/j,methane,3.8,7.42,,AFI,AFI,,,,,2.65E-08,m2/s,298,K,,,36,molecules/supercell,,,Molecular Dynamics,framework: rigid,Computational,MD
10.3390_pr14030542,10.3390/pr14030542,methane,3.8,7.4,,HFAU,FAU-H,,,,,2.65E-08,m2/s,303,K,,,,,1,bar,Molecular Dynamics,relative_humidity: 0%,Computational,MD
10.1016_j,10.1016/j,methane,3.8,7.42,,AFI,AFI,,,,,2.65E-08,m2/s,298,K,,,36,molecules/supercell,,,Molecular Dynamics,,Computational,MD
10.1021_acs.jpcc.1c04090,10.1021/acs.jpcc.1c04090,propene,4.5,4.6,,ZSM-22,TON-H,23,,,,2.66E-08,m2/s,424,K,,,0.06,molecule/SiO2,,,Molecular Dynamics,study_type: temperature_dependence,Computational,MD
10.1016_j.partic.2026.06.041,10.1016/j.partic.2026.06.041,Acetic acid,4.5,6.6,,Zr-BEA,BEA-Zr,,Zr,,,2.67E-08,m2/s,473,K,,,,,1,bar,CFD simulation,,Computational,Other
10.1016_j.ces.2022.117818,10.1016/j.ces.2022.117818,methane,3.8,6.5,,Cu-mordenite,MOR-Cu,13,Cu,4.5,wt%,2.70E-08,m2/s,473,K,,,,,1,bar,,,,
10.1016_j.cattod.2024.114561,10.1016/j.cattod.2024.114561,ethane,4,6.6,,β-zeolite,BEA-H,,,,,2.70E-08,m2/s,293,K,,,2.25,mol/kg,0.62,bar,PFG NMR,diffusion_coefficient_type: D_long-range; crystallite_size: 15 μm,Experimental,PFG NMR
10.1016_j.cattod.2024.114561,10.1016/j.cattod.2024.114561,ethane,4,6.6,,β-zeolite,BEA-H,,,,,2.70E-08,m2/s,293,K,,,1.46,mol/kg,0.2,bar,PFG NMR and 1H T1/T2 relaxometry,diffusion_coefficient_type: D_intra; crystallite_size: 15 μm,Experimental,PFG NMR
10.1016_j.mtcomm.2026.115822,10.1016/j.mtcomm.2026.115822,argon,3.4,7.4,,FAU (all-silica) zeolite,FAU,,,,,2.70E-08,m2/s,300,K,,,,,,,Molecular Dynamics,,Computational,MD
10.1016_j.mtcomm.2026.115822,10.1016/j.mtcomm.2026.115822,methane,3.8,7.4,,NaY (48 Al) zeolite,FAU-NaY,,,,,2.70E-08,m2/s,300,K,,,,,,,Molecular Dynamics,,Computational,MD
10.1016_s1383-5866(00)00067-8,10.1016/s1383-5866(00)00067-8,methane,3.8,7.4,"50% CH4, 50% CF4",faujasite,FAU,,,,,2.71E-08,m2/s,300,K,,,2,molecules per supercage,,,Molecular Dynamics,diffusion_type: transport; term: main-term,Computational,MD
10.1021_acs.jpcc.1c04090,10.1021/acs.jpcc.1c04090,propene,4.5,5.3,,ZSM-48,MRE-H,25.2,,,,2.71E-08,m2/s,624,K,,,0.06,molecule/SiO2,,,Molecular Dynamics,study_type: loading_dependence,Computational,MD
10.1016_j.jece.2019.103040,10.1016/j.jece.2019.103040,copper(2+),,2.3,,THO,THO,1,,,,2.72E-08,m2/s,298,K,,,,,,,Molecular Dynamics,,Computational,MD
10.1016_s1383-5866(00)00067-8,10.1016/s1383-5866(00)00067-8,tetrafluoromethane,4.7,7.4,"50% CH4, 50% CF4",faujasite,FAU,,,,,2.73E-08,m2/s,300,K,,,2,molecules per supercage,,,Molecular Dynamics,diffusion_type: transport; term: main-term,Computational,MD
10.1016_j.micromeso.2018.01.019,10.1016/j.micromeso.2018.01.019,dioxygen,3.46,7.4,,Li-LSX,FAU-LiX,1,,,,2.73E-08,m2/s,260,K,,,4,molecules/unit cell,,,Molecular Dynamics,Li-III state: mobile,Computational,MD
10.1002_app.28228,10.1002/app.28228,propan-2-ol,4.7,7.4,,M-3,FAU-NaY,1.3,,,,2.73E-08,m2/s,303,K,40,mol/L,,,1,bar,membrane permeation (pervaporation),,Experimental,Membrane Permeation
10.1016_s1872-2067(26)64956-x,10.1016/s1872-2067(26)64956-x,water,2.65,6.6,,aluminosilicate Beta zeolite,BEA-H,,,,,2.73E-08,m2/s,,K,,,,,,,Molecular Dynamics,,Computational,MD
10.1016_j_SI,10.1016/j,octane,4.9,4.6,,TON,TON,,,,,2.73E-08,m2/s,473,K,,,8,molecules/supercell,,,Molecular Dynamics,framework: rigid,Computational,MD
10.1021_acsomega.3c02127,10.1021/acsomega.3c02127,water,2.65,6.5,,H-AlMOR,MOR-H,9月15日,,,,2.74E-08,m2/s,433,K,,,5,molecules/model,2,bar,Molecular Dynamics,model: Al-T1O7,Computational,MD
10.1016_j.partic.2026.06.041,10.1016/j.partic.2026.06.041,ethyl ethanoate,5.6,6.6,,Zr-BEA,BEA-Zr,,Zr,,,2.74E-08,m2/s,473,K,,,,,1,bar,CFD simulation,,Computational,Other
10.1016_j.partic.2026.06.041,10.1016/j.partic.2026.06.041,acetaldehyde,,6.6,,Zr-BEA,BEA-Zr,,Zr,,,2.75E-08,m2/s,433,K,,,,,1,bar,CFD simulation,,Computational,Other
10.1016_j.micromeso.2018.01.019,10.1016/j.micromeso.2018.01.019,nitrogen,3.64,7.4,,Li-LSX,FAU-LiX,1,,,,2.76E-08,m2/s,600,K,,,16,molecules/unit cell,,,Molecular Dynamics,Li-III state: fixed,Computational,MD
10.1016_j.ces.2025.122862,10.1016/j.ces.2025.122862,benzene,5.35,4.7,,HZSM-5-3,MFI-H,15,,,,2.77E-08,m2/s,873,K,,,,,,,Molecular Dynamics (MD) simulation,mesopore_size: 3.0 nm,Computational,MD
10.1016_j.micromeso.2018.01.019,10.1016/j.micromeso.2018.01.019,nitrogen,3.64,7.4,,Li-LSX,FAU-LiX,1,,,,2.78E-08,m2/s,400,K,,,12,molecules/unit cell,,,Molecular Dynamics,Li-III state: mobile,Computational,MD
10.1016_j.jcat.2018.11.024,10.1016/j.jcat.2018.11.024,methyl ethanoate,5.2,5.45,,GON,GON,,,,,2.80E-08,m2/s,453,K,,,1,molecule/100Si atoms,,,Molecular Dynamics (MD) simulation,loading: infinite dilution; force_field: COMPASS,Computational,MD
10.1016_j.jcat.2018.11.024,10.1016/j.jcat.2018.11.024,methyl ethanoate,5.2,6.5,,MOR,MOR,,,,,2.80E-08,m2/s,453,K,,,1,molecule/100Si atoms,,,Molecular Dynamics (MD) simulation,loading: infinite dilution; force_field: CVFF,Computational,MD
10.1016_j.mtcomm.2026.115822,10.1016/j.mtcomm.2026.115822,neon,2.75,4.7,,MFI zeolite,MFI,,,,,2.80E-08,m2/s,300,K,,,,,,,Molecular Dynamics,,Computational,MD
10.1016_j.micromeso.2018.01.019,10.1016/j.micromeso.2018.01.019,dioxygen,3.46,7.4,,Li-LSX,FAU-LiX,1,,,,2.81E-08,m2/s,298,K,,,2,molecules/unit cell,,,Molecular Dynamics,Li-III state: fixed,Computational,MD
10.1016_j.micromeso.2018.01.019,10.1016/j.micromeso.2018.01.019,dioxygen,3.46,7.4,,Li-LSX,FAU-LiX,1,,,,2.83E-08,m2/s,298,K,,,8,molecules/unit cell,,,Molecular Dynamics,Li-III state: fixed,Computational,MD
10.1016_j.micromeso.2019.05.060,10.1016/j.micromeso.2019.05.060,hexane,4.3,6.6,,BEA,BEA,,,,,2.83E-08,m2/s,473,K,,,2,molecules/unit cell,,,Molecular Dynamics,sample_type: single crystal; direction: overall; framework: flexible,Computational,MD
10.1016_j,10.1016/j,dodecane,5.2,7.42,,AFI,AFI,,,,,2.83E-08,m2/s,298,K,,,9,molecules/supercell,,,Molecular Dynamics,,Computational,MD
10.1021_acsomega.3c02127,10.1021/acsomega.3c02127,water,2.65,6.5,,H-AlMOR,MOR-H,9月15日,,,,2.83E-08,m2/s,433,K,,,5,molecules/model,2,bar,Molecular Dynamics,model: Al-T2O2,Computational,MD
10.1016_j_SI,10.1016/j,dodecane,5.2,7.42,,AFI,AFI,,,,,2.83E-08,m2/s,298,K,,,9,molecules/supercell,,,Molecular Dynamics,framework: rigid; molecule_type: flexible n-dodecane,Computational,MD
10.1016_j.partic.2026.06.041,10.1016/j.partic.2026.06.041,Ethanol,4.3,6.6,,Zr-BEA,BEA-Zr,,Zr,,,2.85E-08,m2/s,473,K,,,,,1,bar,CFD simulation,,Computational,Other
10.1038_s41467-025-57242-6_SI,10.1038/s41467-025-57242-6,difluorobenzene,,12.1,,VFI,VFI,,,,,2.87E-08,m2/s,298,K,,,,,,,Molecular Dynamics,,Computational,MD
10.1016_j.micromeso.2018.01.019,10.1016/j.micromeso.2018.01.019,dioxygen,3.46,7.4,,Li-LSX,FAU-LiX,1,,,,2.87E-08,m2/s,298,K,,,3,molecules/unit cell,,,Molecular Dynamics,Li-III state: fixed,Computational,MD
10.1016_j.micromeso.2019.05.060,10.1016/j.micromeso.2019.05.060,hexane,4.3,6.6,,BEA,BEA,,,,,2.87E-08,m2/s,423,K,,,2,molecules/unit cell,,,Molecular Dynamics,sample_type: single crystal; direction: y; framework: flexible,Computational,MD
10.1016_j.mcat.2022.112421,10.1016/j.mcat.2022.112421,ammonia,2.6,4.7,,MFI,MFI,,,,,2.87E-08,m2/s,373,K,,,2,molecules/unit cell,1.01325,bar,Molecular Dynamics,,Computational,MD
10.1021_acsomega.3c02127,10.1021/acsomega.3c02127,water,2.65,6.5,,H-AlMOR,MOR-H,9月15日,,,,2.88E-08,m2/s,433,K,,,5,molecules/model,2,bar,Molecular Dynamics,model: average,Computational,MD
10.1016_j.micromeso.2018.01.019,10.1016/j.micromeso.2018.01.019,nitrogen,3.64,7.4,,Li-LSX,FAU-LiX,1,,,,2.90E-08,m2/s,400,K,,,8,molecules/unit cell,,,Molecular Dynamics,Li-III state: mobile,Computational,MD
apj.412,,water,2.65,3.1,,natural clinoptilolite,HEU,,,,,2.90E-08,m2/s,293,K,,,,,0.023344682,bar,gravimetric uptake (constant pressure static),surface_area: 60 m2/g; pore_radius: 70 A; coefficient_type: apparent pore diffusivity,Experimental,Uptake/Release
10.1016_j.partic.2026.06.041,10.1016/j.partic.2026.06.041,ethyl ethanoate,5.6,6.6,,Zr-BEA,BEA-Zr,,Zr,,,2.90E-08,m2/s,493,K,,,,,1,bar,CFD simulation,,Computational,Other
10.1016_j.mcat.2022.112421,10.1016/j.mcat.2022.112421,nitrogen monoxide,3.17,4.7,,MFI,MFI,,,,,2.91E-08,m2/s,573,K,,,2,molecules/unit cell,1.01325,bar,Molecular Dynamics,,Computational,MD
10.1021_acs.jpcc.1c04090,10.1021/acs.jpcc.1c04090,propene,4.5,4.6,,ZSM-22,TON-H,23,,,,2.92E-08,m2/s,624,K,,,0.06,molecule/SiO2,,,Molecular Dynamics,study_type: average_over_Al_distributions,Computational,MD
10.1016_j.micromeso.2007.04.036,10.1016/j.micromeso.2007.04.036,neon,2.75,4.7,,MFI,MFI,,,,,2.94E-08,m2/s,,K,,,,,,,Molecular Dynamics,,Computational,MD
10.1021_acsomega.3c02127,10.1021/acsomega.3c02127,water,2.65,6.5,,H-AlMOR,MOR-H,9月15日,,,,2.94E-08,m2/s,433,K,,,5,molecules/model,2,bar,Molecular Dynamics,model: Al-T3O1,Computational,MD
10.1016_j.micromeso.2018.01.019,10.1016/j.micromeso.2018.01.019,nitrogen,3.64,7.4,,Li-LSX,FAU-LiX,1,,,,2.96E-08,m2/s,600,K,,,8,molecules/unit cell,,,Molecular Dynamics,Li-III state: fixed,Computational,MD
10.1038_s41467-025-57242-6,10.1038/s41467-025-57242-6,bromofluorobenzene,,7.42,,AFI,AFI,,,,,2.96E-08,m2/s,673,K,,,,,,,Molecular Dynamics,,Computational,MD
10.1038_s41467-025-57242-6_SI,10.1038/s41467-025-57242-6,bromofluorobenzene,,7.42,,AFI,AFI,,,,,2.96E-08,m2/s,673,K,,,,,,,Molecular Dynamics,,Computational,MD
10.1016_j.chemphys.2024.112256,10.1016/j.chemphys.2024.112256,dioxygen,3.46,4.7,,Cu/ZSM-5,MFI-Cu,,Cu,,,2.96E-08,m2/s,573,K,,,,,,,Molecular Dynamics,,Computational,MD
10.1016_j.micromeso.2022.111926,10.1016/j.micromeso.2022.111926,methanol,3.6,4.7,,H-ZSM-5,MFI-H,47,,,,2.97E-08,m2/s,673,K,,,4,molecules/supercell,,,Molecular Dynamics,,Computational,MD
10.1016_j,10.1016/j,butane,4.3,5.6,,MTW,MTW,,,,,2.97E-08,m2/s,298,K,,,16,molecules/supercell,,,Molecular Dynamics,,Computational,MD
10.1016_j_SI,10.1016/j,butane,4.3,5.6,,MTW,MTW,,,,,2.97E-08,m2/s,298,K,,,16,molecules/supercell,,,Molecular Dynamics,framework: rigid,Computational,MD
10.1016_j.micromeso.2018.01.019,10.1016/j.micromeso.2018.01.019,nitrogen,3.64,7.4,,Li-LSX,FAU-LiX,1,,,,3.00E-08,m2/s,600,K,,,4,molecules/unit cell,,,Molecular Dynamics,Li-III state: fixed,Computational,MD
10.1016_j.micromeso.2018.01.019,10.1016/j.micromeso.2018.01.019,dioxygen,3.46,7.4,,Li-LSX,FAU-LiX,1,,,,3.00E-08,m2/s,298,K,,,4,molecules/unit cell,,,Molecular Dynamics,Li-III state: fixed,Computational,MD
10.1002_bbpc.19950990207,10.1002/bbpc.19950990207,water,2.65,7.4,,NaX,FAU-NaX,,,,,3.00E-08,m2/s,298,K,,,,,,,Neutron transmission,section: 2.3.2; coefficient_type: DK_pseudo_diffusion; phase: water_under_vacuum_32h; sample_holder: type_II,Experimental,QENS
10.1016_j.micromeso.2018.01.019,10.1016/j.micromeso.2018.01.019,dioxygen,3.46,7.4,,Li-LSX,FAU-LiX,1,,,,3.02E-08,m2/s,260,K,,,3,molecules/unit cell,,,Molecular Dynamics,Li-III state: mobile,Computational,MD
10.1021_acsomega.3c02127,10.1021/acsomega.3c02127,water,2.65,6.5,,H-AlMOR,MOR-H,9月15日,,,,3.02E-08,m2/s,433,K,,,5,molecules/model,2,bar,Molecular Dynamics,model: Al-T4O2,Computational,MD
10.1016_j.chemphys.2024.112256,10.1016/j.chemphys.2024.112256,hydrogen chloride,3.3,6.6,,Cu/Beta,BEA-Cu,,Cu,,,3.02E-08,m2/s,573,K,,,,,,,Molecular Dynamics,,Computational,MD
10.1016_j.micromeso.2018.01.019,10.1016/j.micromeso.2018.01.019,nitrogen,3.64,7.4,,Li-LSX,FAU-LiX,1,,,,3.03E-08,m2/s,600,K,,,20,molecules/unit cell,,,Molecular Dynamics,Li-III state: fixed,Computational,MD
10.1016_j.chemphys.2024.112256,10.1016/j.chemphys.2024.112256,dioxygen,3.46,7.4,,Cu/Y,FAU-CuY,,Cu,,,3.04E-08,m2/s,373,K,,,,,,,Molecular Dynamics,,Computational,MD
10.1016_j.chemphys.2024.112410,10.1016/j.chemphys.2024.112410,dioxygen,3.46,7.4,,Cu/Y,FAU-CuY,,Cu,12,wt%,3.04E-08,m2/s,373,K,,,,,,,Molecular Dynamics,,Computational,MD
10.1016_j.micromeso.2018.01.019,10.1016/j.micromeso.2018.01.019,nitrogen,3.64,7.4,,Li-LSX,FAU-LiX,1,,,,3.05E-08,m2/s,400,K,,,4,molecules/unit cell,,,Molecular Dynamics,Li-III state: mobile,Computational,MD
10.1002_app.28228,10.1002/app.28228,propan-2-ol,4.7,7.4,,M-2,FAU-NaY,1.3,,,,3.06E-08,m2/s,303,K,40,mol/L,,,1,bar,membrane permeation (pervaporation),,Experimental,Membrane Permeation
10.1016_j.mcat.2022.112421,10.1016/j.mcat.2022.112421,ammonia,2.6,4.7,,MFI,MFI,,,,,3.07E-08,m2/s,473,K,,,2,molecules/unit cell,1.01325,bar,Molecular Dynamics,,Computational,MD
10.1016_j.partic.2026.06.041,10.1016/j.partic.2026.06.041,Ethanol,4.3,6.6,,Zr-BEA,BEA-Zr,,Zr,,,3.07E-08,m2/s,493,K,,,,,1,bar,CFD simulation,,Computational,Other
10.1016_j.comptc.2023.114189,10.1016/j.comptc.2023.114189,carbon dioxide,3.3,4.7,,HZSM-5,MFI-H,23,H+,,,3.09E-08,m2/s,853,K,,,,,1,bar,Molecular Dynamics,,Computational,MD
10.1016_j.mcat.2022.112421,10.1016/j.mcat.2022.112421,ammonia,2.6,4.7,,H-ZSM5,MFI-H,,,,,3.09E-08,m2/s,473,K,,,2,molecules/unit cell,1.01325,bar,Molecular Dynamics,,Computational,MD
10.1002_app.28228,10.1002/app.28228,propan-2-ol,4.7,7.4,,M-1,FAU-NaY,1.3,,,,3.09E-08,m2/s,303,K,40,mol/L,,,1,bar,membrane permeation (pervaporation),,Experimental,Membrane Permeation
10.1016_j.jcat.2005.11.007,10.1016/j.jcat.2005.11.007,octane,4.9,4.69,,FER,FER,,,,,3.10E-08,m2/s,773,K,,,0.00097,mmol/g,1.01,bar,Molecular Simulations,,Computational,MD
10.1016_j.micromeso.2018.01.019,10.1016/j.micromeso.2018.01.019,nitrogen,3.64,7.4,,Li-LSX,FAU-LiX,1,,,,3.10E-08,m2/s,600,K,,,12,molecules/unit cell,,,Molecular Dynamics,Li-III state: fixed,Computational,MD
10.1016_j.mtcomm.2026.115822,10.1016/j.mtcomm.2026.115822,nitrogen,3.64,7.4,,FAU (all-silica) zeolite,FAU,,,,,3.10E-08,m2/s,300,K,,,,,,,Molecular Dynamics,,Computational,MD
10.1016_j.micromeso.2018.01.019,10.1016/j.micromeso.2018.01.019,dioxygen,3.46,7.4,,Li-LSX,FAU-LiX,1,,,,3.11E-08,m2/s,298,K,,,8,molecules/unit cell,,,Molecular Dynamics,Li-III state: mobile,Computational,MD
10.1038_s41467-025-57242-6,10.1038/s41467-025-57242-6,dibromobenzene,,7.42,,AFI,AFI,,,,,3.11E-08,m2/s,673,K,,,,,,,Molecular Dynamics,,Computational,MD
10.1038_s41467-025-57242-6_SI,10.1038/s41467-025-57242-6,dibromobenzene,,7.42,,AFI,AFI,,,,,3.11E-08,m2/s,673,K,,,,,,,Molecular Dynamics,,Computational,MD
10.1021_acs.jpcc.1c04090,10.1021/acs.jpcc.1c04090,propene,4.5,4.5,,ZSM-23,MTT-H,23,,,,3.14E-08,m2/s,624,K,,,0.04,molecule/SiO2,,,Molecular Dynamics,study_type: loading_dependence,Computational,MD
10.1021_acs.jpcc.1c04090,10.1021/acs.jpcc.1c04090,propene,4.5,4.7,,ZSM-5,MFI-H,24.6,,,,3.15E-08,m2/s,424,K,,,0.06,molecule/SiO2,,,Molecular Dynamics,study_type: temperature_dependence,Computational,MD
10.1016_j.micromeso.2007.04.036,10.1016/j.micromeso.2007.04.036,helium,2.6,3.65,,DDR,DDR,,,,,3.17E-08,m2/s,,K,,,,,,,Molecular Dynamics,,Computational,MD
10.1016_j.micromeso.2018.01.019,10.1016/j.micromeso.2018.01.019,dioxygen,3.46,7.4,,Li-LSX,FAU-LiX,1,,,,3.18E-08,m2/s,260,K,,,2,molecules/unit cell,,,Molecular Dynamics,Li-III state: mobile,Computational,MD
10.1016_s1383-5866(00)00067-8,10.1016/s1383-5866(00)00067-8,methane,3.8,7.4,,faujasite,FAU,,,,,3.22E-08,m2/s,300,K,,,2,molecules per supercage,,,Molecular Dynamics,diffusion_type: transport,Computational,MD
10.1016_s1383-5866(00)00067-8,10.1016/s1383-5866(00)00067-8,methane,3.8,7.4,"50% CH4, 50% CF4",faujasite,FAU,,,,,3.22E-08,m2/s,300,K,,,1,molecules per supercage,,,Molecular Dynamics,diffusion_type: transport; term: main-term,Computational,MD
10.1016_j.micromeso.2018.01.019,10.1016/j.micromeso.2018.01.019,nitrogen,3.64,7.4,,Li-LSX,FAU-LiX,1,,,,3.22E-08,m2/s,500,K,,,20,molecules/unit cell,,,Molecular Dynamics,Li-III state: mobile,Computational,MD
10.1016_j_SI,10.1016/j,butane,4.3,7.42,,AFI,AFI,,,,,3.23E-08,m2/s,298,K,,,9,molecules/supercell,,,Molecular Dynamics,framework: rigid,Computational,MD
10.1016_j,10.1016/j,butane,4.3,7.42,,AFI,AFI,,,,,3.23E-08,m2/s,298,K,,,9,molecules/supercell,,,Molecular Dynamics,,Computational,MD
10.1016_j.micromeso.2016.10.042,10.1016/j.micromeso.2016.10.042,dihydrogen,2.89,7.4,,Li-LSX,FAU-LiX,1,,,,3.25E-08,m2/s,298,K,,,8,molecules/unit cell,1.01325,bar,Molecular Dynamics,Li-III_mobility: mobile,Computational,MD
10.1016_j.mcat.2022.112421,10.1016/j.mcat.2022.112421,nitrogen monoxide,3.17,4.7,,MFI,MFI,,,,,3.25E-08,m2/s,673,K,,,2,molecules/unit cell,1.01325,bar,Molecular Dynamics,,Computational,MD
10.1016_j.micromeso.2019.05.060,10.1016/j.micromeso.2019.05.060,hexane,4.3,6.6,,BEA,BEA,,,,,3.27E-08,m2/s,473,K,,,2,molecules/unit cell,,,Molecular Dynamics,sample_type: single crystal; direction: x; framework: flexible,Computational,MD
10.1016_j.mcat.2022.112421,10.1016/j.mcat.2022.112421,ammonia,2.6,4.7,,MFI,MFI,,,,,3.29E-08,m2/s,573,K,,,2,molecules/unit cell,1.01325,bar,Molecular Dynamics,,Computational,MD
10.1016_j.mcat.2022.112421,10.1016/j.mcat.2022.112421,nitrogen monoxide,3.17,4.7,,H-ZSM5,MFI-H,,,,,3.31E-08,m2/s,573,K,,,2,molecules/unit cell,1.01325,bar,Molecular Dynamics,,Computational,MD
10.1016_j.micromeso.2018.01.019,10.1016/j.micromeso.2018.01.019,dioxygen,3.46,7.4,,Li-LSX,FAU-LiX,1,,,,3.34E-08,m2/s,298,K,,,4,molecules/unit cell,,,Molecular Dynamics,Li-III state: mobile,Computational,MD
10.1016_j.partic.2026.06.041,10.1016/j.partic.2026.06.041,Acetic acid,4.5,6.6,,Zr-BEA,BEA-Zr,,Zr,,,3.34E-08,m2/s,493,K,,,,,1,bar,CFD simulation,,Computational,Other
10.1016_j.micromeso.2018.01.019,10.1016/j.micromeso.2018.01.019,nitrogen,3.64,7.4,,Li-LSX,FAU-LiX,1,,,,3.35E-08,m2/s,500,K,,,16,molecules/unit cell,,,Molecular Dynamics,Li-III state: mobile,Computational,MD
10.1016_j.rechem.2022.100283,10.1016/j.rechem.2022.100283,sulfur dioxide,3.6,7.4,,silica Y zeolite,FAU-NaY,,,,,3.41E-08,m2/s,600,K,,,8,molecules/unit cell,,,Molecular Dynamics,,Computational,MD
10.1016_j.mcat.2022.112421,10.1016/j.mcat.2022.112421,nitrogen monoxide,3.17,4.7,,H-ZSM5,MFI-H,,,,,3.41E-08,m2/s,673,K,,,2,molecules/unit cell,1.01325,bar,Molecular Dynamics,,Computational,MD
10.1016_j.micromeso.2016.10.042,10.1016/j.micromeso.2016.10.042,dihydrogen,2.89,7.4,,Li-LSX,FAU-LiX,1,,,,3.45E-08,m2/s,298,K,,,12,molecules/unit cell,1.01325,bar,Molecular Dynamics,Li-III_mobility: mobile,Computational,MD
10.1016_j.micromeso.2016.10.042,10.1016/j.micromeso.2016.10.042,dihydrogen,2.89,7.4,,Li-LSX,FAU-LiX,1,,,,3.46E-08,m2/s,298,K,,,16,molecules/unit cell,1.01325,bar,Molecular Dynamics,Li-III_mobility: mobile,Computational,MD
10.1016_j.micromeso.2018.01.019,10.1016/j.micromeso.2018.01.019,dioxygen,3.46,7.4,,Li-LSX,FAU-LiX,1,,,,3.46E-08,m2/s,298,K,,,3,molecules/unit cell,,,Molecular Dynamics,Li-III state: mobile,Computational,MD
10.1016_j.mtcomm.2026.115822,10.1016/j.mtcomm.2026.115822,methane,3.8,7.4,,FAU (all-silica) zeolite,FAU,,,,,3.50E-08,m2/s,300,K,,,,,,,Molecular Dynamics,,Computational,MD
10.1016_j.mcat.2022.112421,10.1016/j.mcat.2022.112421,ammonia,2.6,4.7,,H-ZSM5,MFI-H,,,,,3.52E-08,m2/s,573,K,,,2,molecules/unit cell,1.01325,bar,Molecular Dynamics,,Computational,MD
10.1016_j_SI,10.1016/j,dodecane,5.2,4.6,,TON,TON,,,,,3.53E-08,m2/s,473,K,,,8,molecules/supercell,,,Molecular Dynamics,framework: rigid; molecule_type: flexible n-dodecane,Computational,MD
10.1021_acs.jpcc.1c04090,10.1021/acs.jpcc.1c04090,propene,4.5,4.6,,ZSM-22,TON-H,23,,,,3.58E-08,m2/s,424,K,,,0.04,molecule/SiO2,,,Molecular Dynamics,study_type: temperature_dependence,Computational,MD
10.1016_j.mcat.2022.112421,10.1016/j.mcat.2022.112421,ammonia,2.6,4.7,,MFI,MFI,,,,,3.59E-08,m2/s,673,K,,,2,molecules/unit cell,1.01325,bar,Molecular Dynamics,,Computational,MD
10.1016_j.micromeso.2019.03.016,10.1016/j.micromeso.2019.03.016,cyclohexane,6,4.7,,ZSM-5/alumina,MFI,35.4,,,,3.60E-08,m2/s,393,K,,,,,,,Chromatography,,Experimental,Column Dynamics
10.1016_j_SI,10.1016/j,dodecane,5.2,5.6,,MTW,MTW,,,,,3.66E-08,m2/s,773,K,,,16,molecules/supercell,,,Molecular Dynamics,framework: rigid; molecule_type: flexible n-dodecane,Computational,MD
10.1155_2013_545367,10.1155/2013/545367,dihydrogen,2.89,7.4,,NaX,FAU-NaX,1.18,,,,3.66E-08,m2/s,,K,,,,,,bar,Molecular Dynamics,value_type: maximum,Computational,MD
10.1016_j.micromeso.2019.05.060,10.1016/j.micromeso.2019.05.060,hexane,4.3,6.6,,BEA,BEA,,,,,3.67E-08,m2/s,473,K,,,2,molecules/unit cell,,,Molecular Dynamics,sample_type: single crystal; direction: y; framework: flexible,Computational,MD
10.1016_j.jcat.2018.11.024,10.1016/j.jcat.2018.11.024,methoxymethane,4.7,6.5,,MOR,MOR,,,,,3.70E-08,m2/s,453,K,,,,,,,Molecular Dynamics (MD) simulation,co_sorbate: CO; CO:DME_ratio: 10:1,Computational,MD
10.1016_j.cattod.2024.114561,10.1016/j.cattod.2024.114561,ethane,4,6.6,,β-zeolite,BEA-H,,,,,3.70E-08,m2/s,293,K,,,2.15,mol/kg,0.52,bar,PFG NMR,diffusion_coefficient_type: D_long-range; crystallite_size: 15 μm,Experimental,PFG NMR
10.1016_j_SI,10.1016/j,butane,4.3,12.1,,VFI,VFI,,,,,3.71E-08,m2/s,298,K,,,9,molecules/supercell,,,Molecular Dynamics,framework: rigid,Computational,MD
10.1016_j,10.1016/j,butane,4.3,12.1,,VFI,VFI,,,,,3.71E-08,m2/s,298,K,,,9,molecules/supercell,,,Molecular Dynamics,,Computational,MD
10.1016_j.micromeso.2016.10.042,10.1016/j.micromeso.2016.10.042,dihydrogen,2.89,7.4,,Li-LSX,FAU-LiX,1,,,,3.72E-08,m2/s,298,K,,,20,molecules/unit cell,1.01325,bar,Molecular Dynamics,Li-III_mobility: mobile,Computational,MD
10.1016_j.micromeso.2018.01.019,10.1016/j.micromeso.2018.01.019,nitrogen,3.64,7.4,,Li-LSX,FAU-LiX,1,,,,3.72E-08,m2/s,500,K,,,12,molecules/unit cell,,,Molecular Dynamics,Li-III state: mobile,Computational,MD
10.1016_j.micromeso.2018.01.019,10.1016/j.micromeso.2018.01.019,nitrogen,3.64,7.4,,Li-LSX,FAU-LiX,1,,,,3.73E-08,m2/s,700,K,,,12,molecules/unit cell,,,Molecular Dynamics,Li-III state: fixed,Computational,MD
10.1016_j.micromeso.2018.01.019,10.1016/j.micromeso.2018.01.019,dioxygen,3.46,7.4,,Li-LSX,FAU-LiX,1,,,,3.73E-08,m2/s,298,K,,,2,molecules/unit cell,,,Molecular Dynamics,Li-III state: mobile,Computational,MD
10.1016_j.mcat.2022.112421,10.1016/j.mcat.2022.112421,ammonia,2.6,4.7,,H-ZSM5,MFI-H,,,,,3.78E-08,m2/s,673,K,,,2,molecules/unit cell,1.01325,bar,Molecular Dynamics,,Computational,MD
10.1016_j_SI,10.1016/j,dodecane,5.2,5.6,,MTW,MTW,,,,,3.78E-08,m2/s,473,K,,,16,molecules/supercell,,,Molecular Dynamics,framework: rigid; molecule_type: flexible n-dodecane,Computational,MD
1908.00861,1908.00861,methane,3.8,4.1,,ITQ-29,LTA,,,,,3.80E-08,m2/s,300,K,,,11,molecules/pore,,,Boltzmann-Matano analysis,diffusion_type: collective,Experimental,Other
10.3390_pr14030542,10.3390/pr14030542,ethane,4.0,7.4,,CaFAU,FAU-Ca,,,,,3.81E-08,m2/s,303,K,,,,,1,bar,Molecular Dynamics,relative_humidity: 60%,Computational,MD
10.1016_j.micromeso.2018.01.019,10.1016/j.micromeso.2018.01.019,nitrogen,3.64,7.4,,Li-LSX,FAU-LiX,1,,,,3.83E-08,m2/s,700,K,,,20,molecules/unit cell,,,Molecular Dynamics,Li-III state: fixed,Computational,MD
10.1016_j.micromeso.2022.111926_SI,10.1016/j.micromeso.2022.111926,ethene,3.9,4.6,,ZSM-22,TON-H,,,,,3.86E-08,m2/s,673,K,,,,,,,Molecular Dynamics,,Computational,MD
10.1039_d1cp05954h_SI,10.1039/d1cp05954h,carbon disulfide,3.6,3.8,,NaSAPO-34,CHA,,,,,3.88E-08,m2/s,298,K,,,,,1.01325,bar,Integrated diffusion calculation,diffusion_type: integrated,Computational,Other
10.1016_j.micromeso.2024.112981,10.1016/j.micromeso.2024.112981,carbon disulfide,3.6,3.8,,NaSAPO-34,CHA,,,,,3.89E-08,m2/s,298,K,,,,,1.01325,bar,Calculation,,Computational,Other
10.1039_d1cp05954h_SI,10.1039/d1cp05954h,carbon disulfide,3.6,3.8,,NaSAPO-34,CHA,,,,,3.89E-08,m2/s,298,K,,,,,1.01325,bar,Knudsen diffusion calculation,diffusion_type: Knudsen,Computational,Other
10.1016_j.micromeso.2018.01.019,10.1016/j.micromeso.2018.01.019,nitrogen,3.64,7.4,,Li-LSX,FAU-LiX,1,,,,3.95E-08,m2/s,700,K,,,16,molecules/unit cell,,,Molecular Dynamics,Li-III state: fixed,Computational,MD
10.1016_s1872-2067(26)64956-x,10.1016/s1872-2067(26)64956-x,water,2.65,6.6,,pure silica Beta zeolite,BEA,,,,,3.95E-08,m2/s,,K,,,,,,,Molecular Dynamics,,Computational,MD
10.1016_j.jcat.2018.11.024_SI,10.1016/j.jcat.2018.11.024,malic acid,,6.5,,MOR,MOR,,,,,3.98E-08,m2/s,453,K,,,8,molecules/supercell,,,Molecular Dynamics,cutoff_radius: 12.5 ?,Computational,MD
10.1016_j.jcat.2018.11.024,10.1016/j.jcat.2018.11.024,methyl ethanoate,5.2,6.5,,MOR,MOR,,,,,4.00E-08,m2/s,453,K,,,8,molecules/supercell,,,Molecular Dynamics (MD) simulation,loading: 8 molecules per 2x2x5 supercell; purpose: product diffusion,Computational,MD
10.1016_j.jcat.2018.11.024,10.1016/j.jcat.2018.11.024,methyl ethanoate,5.2,6.5,,MOR,MOR,,,,,4.00E-08,m2/s,453,K,,,1,molecule/100Si atoms,,,Molecular Dynamics (MD) simulation,loading: infinite dilution; force_field: COMPASS,Computational,MD
10.1016_j.micromeso.2019.03.016,10.1016/j.micromeso.2019.03.016,benzene,5.35,4.7,,ZSM-5/alumina,MFI,35.4,,,,4.00E-08,m2/s,393,K,,,,,,,Chromatography,,Experimental,Column Dynamics
10.1016_j.mtcomm.2026.115822,10.1016/j.mtcomm.2026.115822,methane,3.8,,,ISV zeolite,ISV,,,,,4.00E-08,m2/s,300,K,,,,,,,Molecular Dynamics,,Computational,MD
10.1016_j_SI,10.1016/j,methane,3.8,5.6,,MTW,MTW,,,,,4.01E-08,m2/s,473,K,,,64,molecules/supercell,,,Molecular Dynamics,framework: rigid,Computational,MD
10.1016_j.jcat.2018.11.024_SI,10.1016/j.jcat.2018.11.024,malic acid,,6.5,,MOR,MOR,,,,,4.04E-08,m2/s,453,K,,,8,molecules/supercell,,,Molecular Dynamics,cutoff_radius: 9.5 ?,Computational,MD
10.1016_j.micromeso.2018.01.019,10.1016/j.micromeso.2018.01.019,dioxygen,3.46,7.4,,Li-LSX,FAU-LiX,1,,,,4.05E-08,m2/s,400,K,,,8,molecules/unit cell,,,Molecular Dynamics,Li-III state: mobile,Computational,MD
10.1016_j_SI,10.1016/j,dodecane,5.2,12.1,,VFI,VFI,,,,,4.06E-08,m2/s,298,K,,,9,molecules/supercell,,,Molecular Dynamics,framework: rigid; molecule_type: rigid-C12 (linear chain),Computational,MD
10.1016_j.micromeso.2018.01.019,10.1016/j.micromeso.2018.01.019,nitrogen,3.64,7.4,,Li-LSX,FAU-LiX,1,,,,4.08E-08,m2/s,700,K,,,8,molecules/unit cell,,,Molecular Dynamics,Li-III state: fixed,Computational,MD
10.1016_j_SI,10.1016/j,butane,4.3,5.6,,MTW,MTW,,,,,4.09E-08,m2/s,473,K,,,16,molecules/supercell,,,Molecular Dynamics,framework: rigid,Computational,MD
10.1016_j.micromeso.2018.01.019,10.1016/j.micromeso.2018.01.019,nitrogen,3.64,7.4,,Li-LSX,FAU-LiX,1,,,,4.10E-08,m2/s,600,K,,,20,molecules/unit cell,,,Molecular Dynamics,Li-III state: mobile,Computational,MD
10.1016_j.jece.2019.103040,10.1016/j.jece.2019.103040,copper(2+),,2.8,,EDI,EDI,1.5,,,,4.10E-08,m2/s,298,K,,,,,,,Molecular Dynamics,,Computational,MD
10.1021_acscatal.0c03138,10.1021/acscatal.0c03138,heptane,4.5,4.7,,ZSM-5,MFI-H,,,,,4.10E-08,m2/s,660,K,,,0,,,,Transition State Theory,,Computational,Other
10.1016_j.micromeso.2018.01.019,10.1016/j.micromeso.2018.01.019,dioxygen,3.46,7.4,,Li-LSX,FAU-LiX,1,,,,4.12E-08,m2/s,400,K,,,8,molecules/unit cell,,,Molecular Dynamics,Li-III state: fixed,Computational,MD
10.1016_j.micromeso.2018.01.019,10.1016/j.micromeso.2018.01.019,nitrogen,3.64,7.4,,Li-LSX,FAU-LiX,1,,,,4.13E-08,m2/s,600,K,,,16,molecules/unit cell,,,Molecular Dynamics,Li-III state: mobile,Computational,MD
10.1016_j_SI,10.1016/j,dodecane,5.2,12.1,,VFI,VFI,,,,,4.16E-08,m2/s,473,K,,,9,molecules/supercell,,,Molecular Dynamics,framework: rigid; molecule_type: flexible n-dodecane,Computational,MD
10.1021_acscatal.0c03138,10.1021/acscatal.0c03138,heptane,4.5,4.7,,ZSM-5,MFI-H,,,,,4.20E-08,m2/s,528,K,,,0,,,,Transition State Theory,,Computational,Other
10.1021_acscatal.0c03138,10.1021/acscatal.0c03138,heptane,4.5,4.7,,ZSM-5,MFI-H,,,,,4.20E-08,m2/s,567,K,,,0,,,,Transition State Theory,,Computational,Other
10.1016_j.mtcomm.2026.115822,10.1016/j.mtcomm.2026.115822,argon,3.4,6.6,,BEA zeolite,BEA,,,,,4.20E-08,m2/s,300,K,,,,,,,Molecular Dynamics,,Computational,MD
10.1016_j.ces.2008.01.023,10.1016/j.ces.2008.01.023,ethanol,4.3,4.1,,NaA-ZA1,LTA-Na,,,,,4.24E-08,m2/s,323,K,,,,,1,bar,Pervaporation,,Experimental,Membrane Permeation
10.1016_j.micromeso.2018.01.019,10.1016/j.micromeso.2018.01.019,nitrogen,3.64,7.4,,Li-LSX,FAU-LiX,1,,,,4.24E-08,m2/s,700,K,,,4,molecules/unit cell,,,Molecular Dynamics,Li-III state: fixed,Computational,MD
10.1016_j_SI,10.1016/j,octane,4.9,12.1,,VFI,VFI,,,,,4.26E-08,m2/s,473,K,,,9,molecules/supercell,,,Molecular Dynamics,framework: rigid,Computational,MD
10.1016_j.micromeso.2018.01.019,10.1016/j.micromeso.2018.01.019,dioxygen,3.46,7.4,,Li-LSX,FAU-LiX,1,,,,4.26E-08,m2/s,400,K,,,4,molecules/unit cell,,,Molecular Dynamics,Li-III state: fixed,Computational,MD
10.1016_j.micromeso.2023.112887,10.1016/j.micromeso.2023.112887,"1,4-dimethylbenzene",5.8,6.5,,MOR,MOR,,,,,4.27E-08,m2/s,573,K,,,,,57,bar,Molecular Dynamics,,Computational,MD
10.1039_d0ra09870a,10.1039/d0ra09870a,carbon monoxide,3.76,4.7,H2:CO = 2:1,5Fe–5Co/ZSM-5,MFI-FeCo,,"Fe, Co",5,wt%,4.29E-08,m2/s,323,K,,,,,,,Calculated from diffusivity equations (Eq. (1)-(5)),magnetic_flux_intensity: 0 mT; coefficient_type: effective diffusion coefficient,Computational,Other
10.1016_j.micromeso.2018.01.019,10.1016/j.micromeso.2018.01.019,nitrogen,3.64,7.4,,Li-LSX,FAU-LiX,1,,,,4.30E-08,m2/s,500,K,,,8,molecules/unit cell,,,Molecular Dynamics,Li-III state: mobile,Computational,MD
10.1021_acscatal.0c03138,10.1021/acscatal.0c03138,heptane,4.5,4.7,,ZSM-5,MFI-H,,,,,4.30E-08,m2/s,480,K,,,0,,,,Transition State Theory,,Computational,Other
10.1016_j_SI,10.1016/j,dodecane,5.2,7.42,,AFI,AFI,,,,,4.32E-08,m2/s,473,K,,,9,molecules/supercell,,,Molecular Dynamics,framework: rigid; molecule_type: flexible n-dodecane,Computational,MD
10.1016_j.micromeso.2018.01.019,10.1016/j.micromeso.2018.01.019,dioxygen,3.46,7.4,,Li-LSX,FAU-LiX,1,,,,4.35E-08,m2/s,400,K,,,4,molecules/unit cell,,,Molecular Dynamics,Li-III state: mobile,Computational,MD
10.1016_j.micromeso.2018.01.019,10.1016/j.micromeso.2018.01.019,dioxygen,3.46,7.4,,Li-LSX,FAU-LiX,1,,,,4.35E-08,m2/s,400,K,,,2,molecules/unit cell,,,Molecular Dynamics,Li-III state: fixed,Computational,MD
10.1021_acs.jpcc.1c04090,10.1021/acs.jpcc.1c04090,propene,4.5,4.7,,ZSM-5,MFI-H,24.6,,,,4.36E-08,m2/s,524,K,,,0.06,molecule/SiO2,,,Molecular Dynamics,study_type: temperature_dependence,Computational,MD
10.1016_j.memsci.2011.07.011,10.1016/j.memsci.2011.07.011,dihydrogen,2.89,4.7,,MFI,MFI,139,,,,4.40E-08,m2/s,295,K,,,,,,,Membrane permeation,,Experimental,Membrane Permeation
10.1016_j.micromeso.2018.01.019,10.1016/j.micromeso.2018.01.019,nitrogen,3.64,7.4,,Li-LSX,FAU-LiX,1,,,,4.40E-08,m2/s,700,K,,,20,molecules/unit cell,,,Molecular Dynamics,Li-III state: mobile,Computational,MD
10.1016_j.micromeso.2018.01.019,10.1016/j.micromeso.2018.01.019,nitrogen,3.64,7.4,,Li-LSX,FAU-LiX,1,,,,4.41E-08,m2/s,600,K,,,12,molecules/unit cell,,,Molecular Dynamics,Li-III state: mobile,Computational,MD
10.1016_j_SI,10.1016/j,octane,4.9,5.6,,MTW,MTW,,,,,4.41E-08,m2/s,473,K,,,16,molecules/supercell,,,Molecular Dynamics,framework: rigid,Computational,MD
10.1016_j.jenvrad.2024.107608,10.1016/j.jenvrad.2024.107608,sulfur hexafluoride,5.5,,"2000 ppmv Xe, 2000 ppmv Kr, 2000 ppmv SF6",zeolitic tuff,zeolite,,,,,4.42E-08,m2/s,,K,2000,mol/L,,,0.8,bar,diffusion cell experiment and numerical parameter estimation,water_saturation: 40%; coefficient_type: D_e,Experimental,Membrane Permeation
10.1016_j.micromeso.2018.01.019,10.1016/j.micromeso.2018.01.019,dioxygen,3.46,7.4,,Li-LSX,FAU-LiX,1,,,,4.43E-08,m2/s,400,K,,,3,molecules/unit cell,,,Molecular Dynamics,Li-III state: fixed,Computational,MD
10.1016_j_SI,10.1016/j,octane,4.9,7.42,,AFI,AFI,,,,,4.44E-08,m2/s,473,K,,,9,molecules/supercell,,,Molecular Dynamics,framework: rigid,Computational,MD
10.1016_j.micromeso.2018.01.019,10.1016/j.micromeso.2018.01.019,nitrogen,3.64,7.4,,Li-LSX,FAU-LiX,1,,,,4.46E-08,m2/s,500,K,,,4,molecules/unit cell,,,Molecular Dynamics,Li-III state: mobile,Computational,MD
10.1016_j.mri.2012.02.026,10.1016/j.mri.2012.02.026,water,2.65,4.7,,silicalite-1,MFI-H,,,,,4.50E-08,m2/s,298,K,,,35,molecules/unit cell,,,PFG-NMR,sample: 1S; phase: gas-like (DA) from two-site KArger model fit,Experimental,PFG NMR
10.1016_j.cattod.2024.114561,10.1016/j.cattod.2024.114561,ethane,4,6.6,,β-zeolite,BEA-H,,,,,4.50E-08,m2/s,293,K,,,1.03,mol/kg,0.11,bar,PFG NMR and 1H T1/T2 relaxometry,diffusion_coefficient_type: D_intra; crystallite_size: 15 μm,Experimental,PFG NMR
10.1021_acs.jpcc.0c08054,10.1021/acs.jpcc.0c08054,"1,4-dimethylbenzene",5.8,4.7,,MFI-type zeolite,MFI,,,,,4.50E-08,m2/s,353,K,,,,,,,Transition State Theory (TST),framework_flexibility: k/kB = 5e2 K ?^-2,Computational,Other
10.1016_j.micromeso.2018.01.019,10.1016/j.micromeso.2018.01.019,dioxygen,3.46,7.4,,Li-LSX,FAU-LiX,1,,,,4.57E-08,m2/s,400,K,,,3,molecules/unit cell,,,Molecular Dynamics,Li-III state: mobile,Computational,MD
10.1038_s41467-025-57242-6_SI,10.1038/s41467-025-57242-6,difluorobenzene,,7.42,,AFI,AFI,,,,,4.59E-08,m2/s,673,K,,,,,,,Molecular Dynamics,,Computational,MD
10.1016_j.mtcomm.2026.115822,10.1016/j.mtcomm.2026.115822,neon,2.75,7.4,,FAU (all-silica) zeolite,FAU,,,,,4.60E-08,m2/s,300,K,,,,,,,Molecular Dynamics,,Computational,MD
10.1016_j.mtcomm.2026.115822,10.1016/j.mtcomm.2026.115822,argon,3.4,7.42,,AFI (all silica) zeolite,AFI,,,,,4.60E-08,m2/s,300,K,,,,,,,Molecular Dynamics,,Computational,MD
10.1016_j.micromeso.2018.01.019,10.1016/j.micromeso.2018.01.019,nitrogen,3.64,7.4,,Li-LSX,FAU-LiX,1,,,,4.63E-08,m2/s,700,K,,,16,molecules/unit cell,,,Molecular Dynamics,Li-III state: mobile,Computational,MD
10.1016_j.micromeso.2018.01.019,10.1016/j.micromeso.2018.01.019,dioxygen,3.46,7.4,,Li-LSX,FAU-LiX,1,,,,4.63E-08,m2/s,500,K,,,8,molecules/unit cell,,,Molecular Dynamics,Li-III state: mobile,Computational,MD
10.1016_j.micromeso.2007.04.036,10.1016/j.micromeso.2007.04.036,neon,2.75,7.4,,FAU,FAU,,,,,4.64E-08,m2/s,,K,,,,,,,Molecular Dynamics,,Computational,MD
10.1016_j_SI,10.1016/j,octane,4.9,4.6,,TON,TON,,,,,4.64E-08,m2/s,298,K,,,8,molecules/supercell,,,Molecular Dynamics,framework: rigid,Computational,MD
10.1016_j.ces.2022.118386,10.1016/j.ces.2022.118386,"nitrogen, decane",,3.1,,clinoptilolite,HEU,,,,,4.69E-08,m2/s,,K,,,,,1.01325,bar,Computational Fluid Dynamics (CFD),tensor_type: diagonalized; eigenvalue_index: 2,Computational,Other
10.1016_j.jcat.2018.11.024,10.1016/j.jcat.2018.11.024,methyl ethanoate,5.2,6.2,,GME,GME,,,,,4.70E-08,m2/s,453,K,,,,,,,Molecular Dynamics (MD) simulation,force_field: COMPASS,Computational,MD
10.1016_j.micromeso.2018.01.019,10.1016/j.micromeso.2018.01.019,dioxygen,3.46,7.4,,Li-LSX,FAU-LiX,1,,,,4.70E-08,m2/s,400,K,,,2,molecules/unit cell,,,Molecular Dynamics,Li-III state: mobile,Computational,MD
10.1016_j.micromeso.2018.01.019,10.1016/j.micromeso.2018.01.019,dioxygen,3.46,7.4,,Li-LSX,FAU-LiX,1,,,,4.73E-08,m2/s,500,K,,,3,molecules/unit cell,,,Molecular Dynamics,Li-III state: fixed,Computational,MD
10.1016_j.seppur.2021.119529,10.1016/j.seppur.2021.119529,dihydrogen,2.89,4.1,,rigid LTA,LTA,,,,,4.80E-08,m2/s,300,K,,,1,mol/unit cell,,,Equilibrium Molecular Dynamics (EMD),flexibility: rigid; length: 47.7 A,Computational,MD
