Repository: leipeng66666/diffagent

# 表格数据可视化问答AI Agent

一个专门针对表格数据的智能可视化问答系统，能够理解自然语言查询，自动分析数据，并生成专业的可视化图表。

## 🌟 核心特性

### 智能语义解析
- **实体识别**: 自动识别查询中的关键实体（如"二氧化碳"、"温度"等）
- **条件提取**: 智能解析查询条件（如"大于100"、"包含CO2"等）
- **意图识别**: 理解用户的分析意图（趋势分析、对比分析、分布分析等）
- **单位识别**: 智能识别和转换各种单位（温度、压力、浓度等）⭐

### 同义词映射系统
- **智能列匹配**: 将自然语言实体映射到表格列名
- **多语言支持**: 支持中英文同义词映射
- **自定义扩展**: 支持添加领域特定的同义词

### 混合RAG策略
- **关键词检索**: 基于TF-IDF的精确匹配
- **向量检索**: 基于语义相似度的深度匹配
- **混合融合**: 结合两种检索策略获得最佳结果

### 专业可视化
- **自动图表推荐**: 根据数据特征和查询需求推荐合适的图表类型
- **多种图表类型**: 支持直方图、散点图、柱状图、饼图、热力图等
- **交互式图表**: 支持Plotly交互式可视化

File: data/consolidated_cleand.csv (part 24 of 26)
filename,doi,guest_molecule,KD_A,PLD_A,guest_composition,zeolite_name,std_zeolite_name,si_al_ratio,modified_ion,loading_value,loading_unit,diffusion_coefficient_value,diffusion_coefficient_unit,temperature_value,temperature_unit,concentration_value,concentration_unit,adsorption_loading_value,adsorption_loading_unit,pressure_value,pressure_unit,experimental_method,distinguishing_variable,method_type,method_category
10.1016_j.micromeso.2007.04.036,10.1016/j.micromeso.2007.04.036,helium,2.6,3.8,,CHA,CHA,,,,,4.80E-08,m2/s,,K,,,,,,,Molecular Dynamics,,Computational,MD
10.1016_j.micromeso.2018.01.019,10.1016/j.micromeso.2018.01.019,dioxygen,3.46,7.4,,Li-LSX,FAU-LiX,1,,,,4.80E-08,m2/s,500,K,,,8,molecules/unit cell,,,Molecular Dynamics,Li-III state: fixed,Computational,MD
10.1016_j.partic.2026.06.041,10.1016/j.partic.2026.06.041,acetaldehyde,,6.6,,Zr-BEA,BEA-Zr,,Zr,,,4.81E-08,m2/s,453,K,,,,,1,bar,CFD simulation,,Computational,Other
10.1016_s0009-2614(01)01466-x,10.1016/s0009-2614(01)01466-x,helium,2.6,5.19,,ZSM-11,MEL-H,,,,,4.85E-08,m2/s,294,K,,,12,atoms/u.c.,,,Molecular Dynamics,component: total,Computational,MD
10.1021_acs.jpcc.1c04090,10.1021/acs.jpcc.1c04090,propene,4.5,5.3,,ZSM-48,MRE-H,25.2,,,,4.88E-08,m2/s,624,K,,,0.03,molecule/SiO2,,,Molecular Dynamics,study_type: loading_dependence,Computational,MD
10.1016_j.micromeso.2022.112024,10.1016/j.micromeso.2022.112024,dihydrogen,2.89,7.42,,AlPO4-5,AFI-H,,,,,4.90E-08,m2/s,200,K,,,4,mol./u.c.,,,Molecular Dynamics,,Computational,MD
10.1016_j.micromeso.2022.112024,10.1016/j.micromeso.2022.112024,dihydrogen,2.89,7.42,,AlPO4-5,AFI-H,,,,,4.91E-08,m2/s,200,K,,,4.5,mol./u.c.,,,Molecular Dynamics,,Computational,MD
10.1016_j.micromeso.2018.01.019,10.1016/j.micromeso.2018.01.019,dioxygen,3.46,7.4,,Li-LSX,FAU-LiX,1,,,,4.92E-08,m2/s,500,K,,,4,molecules/unit cell,,,Molecular Dynamics,Li-III state: fixed,Computational,MD
10.1016_j_SI,10.1016/j,methane,3.8,7.42,,AFI,AFI,,,,,4.93E-08,m2/s,473,K,,,36,molecules/supercell,,,Molecular Dynamics,framework: rigid,Computational,MD
10.1016_j.micromeso.2018.01.019,10.1016/j.micromeso.2018.01.019,nitrogen,3.64,7.4,,Li-LSX,FAU-LiX,1,,,,4.98E-08,m2/s,600,K,,,8,molecules/unit cell,,,Molecular Dynamics,Li-III state: mobile,Computational,MD
10.1016_j.comptc.2023.114189,10.1016/j.comptc.2023.114189,carbon monoxide,3.76,4.7,,HZSM-5,MFI-H,23,H+,,,5.00E-08,m2/s,853,K,,,,,1,bar,Molecular Dynamics,,Computational,MD
10.1016_j.mtcomm.2026.115822,10.1016/j.mtcomm.2026.115822,dihydrogen,2.89,4.1,,LTA (all-silica) zeolite,LTA,,,,,5.00E-08,m2/s,300,K,,,,,,,Molecular Dynamics,,Computational,MD
10.1016_j.micromeso.2018.01.019,10.1016/j.micromeso.2018.01.019,dioxygen,3.46,7.4,,Li-LSX,FAU-LiX,1,,,,5.01E-08,m2/s,500,K,,,4,molecules/unit cell,,,Molecular Dynamics,Li-III state: mobile,Computational,MD
10.1016_j.icheatmasstransfer.2025.109210,10.1016/j.icheatmasstransfer.2025.109210,dihydrogen,2.89,,,SAS,SAS,,,,,5.01E-08,m2/s,300,K,,,1,mol/unit cell,,,Equilibrium Molecular Dynamics (EMD),framework: rigid; thickness: 31.194 ?,Computational,MD
10.1016_j.ces.2022.118386,10.1016/j.ces.2022.118386,"nitrogen, decane",,3.1,,clinoptilolite,HEU,,,,,5.02E-08,m2/s,,K,,,,,1.01325,bar,Computational Fluid Dynamics (CFD),tensor_type: original; component: zz,Computational,Other
10.1016_j.ces.2022.118386,10.1016/j.ces.2022.118386,"nitrogen, decane",,3.1,,clinoptilolite,HEU,,,,,5.07E-08,m2/s,,K,,,,,1.01325,bar,Computational Fluid Dynamics (CFD),tensor_type: diagonalized; eigenvalue_index: 1,Computational,Other
10.1016_s0009-2614(01)01466-x,10.1016/s0009-2614(01)01466-x,helium,2.6,4.7,,ZSM-5,MFI-H,,,,,5.10E-08,m2/s,309,K,,,12,atoms/u.c.,,,Molecular Dynamics,component: total,Computational,MD
10.1016_j.micromeso.2007.04.036,10.1016/j.micromeso.2007.04.036,argon,3.4,7.42,,AFI,AFI-H,,,,,5.10E-08,m2/s,,K,,,,,,,Molecular Dynamics,,Computational,MD
10.1016_j.icheatmasstransfer.2025.109210,10.1016/j.icheatmasstransfer.2025.109210,dihydrogen,2.89,4.06,,RHO,RHO,,,,,5.17E-08,m2/s,300,K,,,1,mol/unit cell,,,Equilibrium Molecular Dynamics (EMD),framework: flexible; thickness: 29.838 ?,Computational,MD
10.1016_j.micromeso.2018.01.019,10.1016/j.micromeso.2018.01.019,dioxygen,3.46,7.4,,Li-LSX,FAU-LiX,1,,,,5.18E-08,m2/s,500,K,,,3,molecules/unit cell,,,Molecular Dynamics,Li-III state: mobile,Computational,MD
10.1016_j.micromeso.2018.01.019,10.1016/j.micromeso.2018.01.019,dioxygen,3.46,7.4,,Li-LSX,FAU-LiX,1,,,,5.18E-08,m2/s,500,K,,,2,molecules/unit cell,,,Molecular Dynamics,Li-III state: fixed,Computational,MD
10.1016_j.ces.2022.118386,10.1016/j.ces.2022.118386,"nitrogen, decane",,3.1,,clinoptilolite,HEU,,,,,5.22E-08,m2/s,,K,,,,,1.01325,bar,Computational Fluid Dynamics (CFD),tensor_type: original; component: yy,Computational,Other
10.1016_j.ces.2022.118386,10.1016/j.ces.2022.118386,"nitrogen, decane",,3.1,,clinoptilolite,HEU,,,,,5.26E-08,m2/s,,K,,,,,1.01325,bar,Computational Fluid Dynamics (CFD),tensor_type: original; component: xx,Computational,Other
10.1039_d1cp05954h_SI,10.1039/d1cp05954h,carbon disulfide,3.6,4.7,,NaZSM-5,MFI-Na,24.8,,,,5.27E-08,m2/s,298,K,,,,,1.01325,bar,Integrated diffusion calculation,diffusion_type: integrated,Computational,Other
10.1016_j.micromeso.2024.112981,10.1016/j.micromeso.2024.112981,carbon disulfide,3.6,4.7,,NaZSM-5,MFI-Na,,,,,5.28E-08,m2/s,298,K,,,,,1.01325,bar,Calculation,,Computational,Other
10.1039_d1cp05954h_SI,10.1039/d1cp05954h,carbon disulfide,3.6,4.7,,NaZSM-5,MFI-Na,24.8,,,,5.28E-08,m2/s,298,K,,,,,1.01325,bar,Knudsen diffusion calculation,diffusion_type: Knudsen,Computational,Other
10.1016_j_SI,10.1016/j,butane,4.3,7.42,,AFI,AFI,,,,,5.32E-08,m2/s,473,K,,,9,molecules/supercell,,,Molecular Dynamics,framework: rigid,Computational,MD
10.1016_j.micromeso.2018.01.019,10.1016/j.micromeso.2018.01.019,dioxygen,3.46,7.4,,Li-LSX,FAU-LiX,1,,,,5.35E-08,m2/s,600,K,,,8,molecules/unit cell,,,Molecular Dynamics,Li-III state: mobile,Computational,MD
10.1016_j.micromeso.2018.01.019,10.1016/j.micromeso.2018.01.019,nitrogen,3.64,7.4,,Li-LSX,FAU-LiX,1,,,,5.37E-08,m2/s,700,K,,,12,molecules/unit cell,,,Molecular Dynamics,Li-III state: mobile,Computational,MD
10.1016_j.micromeso.2018.01.019,10.1016/j.micromeso.2018.01.019,dioxygen,3.46,7.4,,Li-LSX,FAU-LiX,1,,,,5.37E-08,m2/s,500,K,,,2,molecules/unit cell,,,Molecular Dynamics,Li-III state: mobile,Computational,MD
10.1002_app.28228,10.1002/app.28228,propan-2-ol,4.7,7.4,,M-3,FAU-NaY,1.3,,,,5.39E-08,m2/s,303,K,30,mol/L,,,1,bar,membrane permeation (pervaporation),,Experimental,Membrane Permeation
10.1016_j.micromeso.2018.01.019,10.1016/j.micromeso.2018.01.019,nitrogen,3.64,7.4,,Li-LSX,FAU-LiX,1,,,,5.46E-08,m2/s,600,K,,,4,molecules/unit cell,,,Molecular Dynamics,Li-III state: mobile,Computational,MD
10.1016_j.micromeso.2023.112575,10.1016/j.micromeso.2023.112575,methane,3.8,7.4,,CBV720,FAU-HY,16.8,,,,5.51E-08,m2/s,303,K,,,,,60,bar,PFG-NMR,,Experimental,PFG NMR
10.1016_j.micromeso.2022.112024,10.1016/j.micromeso.2022.112024,dihydrogen,2.89,7.42,,AlPO4-5,AFI-H,,,,,5.55E-08,m2/s,200,K,,,2.75,mol./u.c.,,,Molecular Dynamics,,Computational,MD
10.1016_j,10.1016/j,dodecane,5.2,5.6,,MTW,MTW,,,,,5.58E-08,m2/s,298,K,,,16,molecules/supercell,,,Molecular Dynamics,,Computational,MD
10.1016_j_SI,10.1016/j,dodecane,5.2,5.6,,MTW,MTW,,,,,5.58E-08,m2/s,298,K,,,16,molecules/supercell,,,Molecular Dynamics,framework: rigid; molecule_type: flexible n-dodecane,Computational,MD
10.1016_j.micromeso.2018.01.019,10.1016/j.micromeso.2018.01.019,dioxygen,3.46,7.4,,Li-LSX,FAU-LiX,1,,,,5.59E-08,m2/s,600,K,,,4,molecules/unit cell,,,Molecular Dynamics,Li-III state: mobile,Computational,MD
10.1016_j.mtcomm.2026.115822,10.1016/j.mtcomm.2026.115822,dihydrogen,2.89,3.8,,CHA (all-silica) zeolite,CHA,,,,,5.60E-08,m2/s,300,K,,,,,,,Molecular Dynamics,,Computational,MD
10.1016_j.partic.2026.06.041,10.1016/j.partic.2026.06.041,acetaldehyde,,6.6,,Zr-BEA,BEA-Zr,,Zr,,,5.61E-08,m2/s,473,K,,,,,1,bar,CFD simulation,,Computational,Other
10.1016_j.seppur.2021.119529,10.1016/j.seppur.2021.119529,dihydrogen,2.89,4.1,,flexible LTA,LTA,,,,,5.62E-08,m2/s,300,K,,,1,mol/unit cell,,,Equilibrium Molecular Dynamics (EMD),flexibility: flexible; length: 47.7 A,Computational,MD
10.1016_j_SI,10.1016/j,dodecane,5.2,7.42,,AFI,AFI,,,,,5.63E-08,m2/s,298,K,,,9,molecules/supercell,,,Molecular Dynamics,framework: rigid; molecule_type: rigid-C12 (linear chain),Computational,MD
10.1016_s0009-2614(01)01466-x,10.1016/s0009-2614(01)01466-x,helium,2.6,4.69,,Ferrierite,FER,,,,,5.63E-08,m2/s,286,K,,,4,atoms/u.c.,,,Molecular Dynamics,component: x,Computational,MD
10.1016_j.micromeso.2018.01.019,10.1016/j.micromeso.2018.01.019,dioxygen,3.46,7.4,,Li-LSX,FAU-LiX,1,,,,5.63E-08,m2/s,600,K,,,8,molecules/unit cell,,,Molecular Dynamics,Li-III state: fixed,Computational,MD
10.1021_acs.jpcc.1c04090,10.1021/acs.jpcc.1c04090,propene,4.5,4.6,,ZSM-22,TON-H,23,,,,5.64E-08,m2/s,524,K,,,0.04,molecule/SiO2,,,Molecular Dynamics,study_type: temperature_dependence,Computational,MD
10.1016_j.micromeso.2015.10.041,10.1016/j.micromeso.2015.10.041,water,2.65,7.4,,zeolite 13X,FAU-NaX,,,,,5.69E-08,m2/s,308,K,,,,,0.02,bar,volumetric uptake method,desorption_temperature: 150 °C; range_extremum: maximum,Experimental,Uptake/Release
10.1016_j.micromeso.2007.04.036,10.1016/j.micromeso.2007.04.036,dihydrogen,2.89,3.8,,CHA,CHA,,,,,5.71E-08,m2/s,,K,,,,,,,Molecular Dynamics,,Computational,MD
10.1016_j.micromeso.2018.01.019,10.1016/j.micromeso.2018.01.019,dioxygen,3.46,7.4,,Li-LSX,FAU-LiX,1,,,,5.71E-08,m2/s,600,K,,,4,molecules/unit cell,,,Molecular Dynamics,Li-III state: fixed,Computational,MD
10.1016_j.ces.2022.118386,10.1016/j.ces.2022.118386,"nitrogen, decane",,3.1,,clinoptilolite,HEU,,,,,5.73E-08,m2/s,,K,,,,,1.01325,bar,Computational Fluid Dynamics (CFD),tensor_type: diagonalized; eigenvalue_index: 3,Computational,Other
10.1016_j_SI,10.1016/j,octane,4.9,5.6,,MTW,MTW,,,,,5.73E-08,m2/s,773,K,,,16,molecules/supercell,,,Molecular Dynamics,framework: rigid,Computational,MD
10.1016_j.micromeso.2018.01.019,10.1016/j.micromeso.2018.01.019,nitrogen,3.64,7.4,,Li-LSX,FAU-LiX,1,,,,5.76E-08,m2/s,700,K,,,8,molecules/unit cell,,,Molecular Dynamics,Li-III state: mobile,Computational,MD
10.1002_app.28228,10.1002/app.28228,propan-2-ol,4.7,7.4,,M-2,FAU-NaY,1.3,,,,5.76E-08,m2/s,303,K,30,mol/L,,,1,bar,membrane permeation (pervaporation),,Experimental,Membrane Permeation
10.1016_j.chemphys.2024.112256,10.1016/j.chemphys.2024.112256,hydrogen chloride,3.3,7.4,,Cu/Y,FAU-CuY,,Cu,,,5.80E-08,m2/s,573,K,,,,,,,Molecular Dynamics,,Computational,MD
10.1016_j.chemphys.2024.112410,10.1016/j.chemphys.2024.112410,hydrogen chloride,3.3,7.4,,Cu/Y,FAU-CuY,,Cu,12,wt%,5.80E-08,m2/s,573,K,,,,,,,Molecular Dynamics,,Computational,MD
10.1002_ep.10593,10.1002/ep.10593,trichloromethane,5.5,4.7,,granular ZSM-5,MFI-H,280,,,,5.83E-08,m2/s,295,K,10000,mol/L,,,1,bar,batch adsorption kinetics,,Experimental,Uptake/Release
10.1021_acs.jpcc.1c04090,10.1021/acs.jpcc.1c04090,propene,4.5,4.7,,ZSM-5,MFI-H,24.6,,,,5.83E-08,m2/s,624,K,,,0.06,molecule/SiO2,,,Molecular Dynamics,study_type: average_over_Al_distributions,Computational,MD
10.1016_j.seppur.2021.119529,10.1016/j.seppur.2021.119529,dihydrogen,2.89,4.1,,rigid LTA,LTA,,,,,5.84E-08,m2/s,300,K,,,1,mol/unit cell,,,Equilibrium Molecular Dynamics (EMD),flexibility: rigid; length: 95.4 A,Computational,MD
10.1016_j.micromeso.2018.01.019,10.1016/j.micromeso.2018.01.019,dioxygen,3.46,7.4,,Li-LSX,FAU-LiX,1,,,,5.89E-08,m2/s,600,K,,,3,molecules/unit cell,,,Molecular Dynamics,Li-III state: mobile,Computational,MD
10.1016_j.icheatmasstransfer.2025.109210,10.1016/j.icheatmasstransfer.2025.109210,dihydrogen,2.89,4.06,,RHO,RHO,,,,,5.89E-08,m2/s,300,K,,,1,mol/unit cell,,,Equilibrium Molecular Dynamics (EMD),framework: rigid; thickness: 29.838 ?,Computational,MD
10.1016_j.fuproc.2023.107805,10.1016/j.fuproc.2023.107805,methanol,3.6,7.4,,Cu/Y zeolite,FAU-CuY,6,Cu,5.7,wt%,5.90E-08,m2/s,393,K,,,,,1,bar,Knudsen diffusion model,,Computational,Other
10.1016_s1383-5866(00)00067-8,10.1016/s1383-5866(00)00067-8,methane,3.8,7.4,,faujasite,FAU,,,,,5.93E-08,m2/s,300,K,,,1,molecules per supercage,,,Molecular Dynamics,diffusion_type: transport,Computational,MD
10.1016_j_SI,10.1016/j,methane,3.8,12.1,,VFI,VFI,,,,,5.94E-08,m2/s,298,K,,,36,molecules/supercell,,,Molecular Dynamics,framework: rigid,Computational,MD
10.1016_s0009-2614(01)01466-x,10.1016/s0009-2614(01)01466-x,helium,2.6,4.69,,Ferrierite,FER,,,,,5.95E-08,m2/s,286,K,,,4,atoms/u.c.,,,Molecular Dynamics,component: total,Computational,MD
10.1016_j.memsci.2021.119269,10.1016/j.memsci.2021.119269,methane,3.8,4.7,,silicalite-1,MFI-H,,,,,5.96E-08,m2/s,295,K,,,,,4.5,bar,Single gas permeation (corrected diffusivity method),membrane: M2,Experimental,Membrane Permeation
10.1002_jcc.26824,10.1002/jcc.26824,"2,2-dimethylpropane, hexane",,7.4,equimolar,NaY,FAU-NaY,3,,,,5.97E-08,m2/s,300,K,,,1,molecules/cage,,,Non-equilibrium Monte Carlo,hot_zone_temperature: 340 K; hot_zone_width: 0.9 A; hot_zone_center_position: 0.65 A; diffusivity_type: self_mixture,Computational,Other
10.1016_j.micromeso.2015.10.041,10.1016/j.micromeso.2015.10.041,water,2.65,7.4,,zeolite 13X,FAU-NaX,,,,,6.00E-08,m2/s,308,K,,,,,0.02,bar,volumetric uptake method,"coverage: overall range across all regeneration temperatures (90, 120, 150 °C); range_extremum: maximum",Experimental,Uptake/Release
10.1016_j.mtcomm.2026.115822,10.1016/j.mtcomm.2026.115822,methane,3.8,6.6,,BEA zeolite,BEA,,,,,6.00E-08,m2/s,300,K,,,,,,,Molecular Dynamics,,Computational,MD
10.1016_j.micromeso.2018.01.019,10.1016/j.micromeso.2018.01.019,nitrogen,3.64,7.4,,Li-LSX,FAU-LiX,1,,,,6.02E-08,m2/s,700,K,,,4,molecules/unit cell,,,Molecular Dynamics,Li-III state: mobile,Computational,MD
10.1016_s0009-2614(01)01466-x,10.1016/s0009-2614(01)01466-x,helium,2.6,4.69,,Ferrierite,FER,,,,,6.03E-08,m2/s,286,K,,,4,atoms/u.c.,,,Molecular Dynamics,component: y,Computational,MD
10.1016_j.comptc.2023.114189,10.1016/j.comptc.2023.114189,water,2.65,4.7,,HZSM-5,MFI-H,23,H+,,,6.04E-08,m2/s,853,K,,,,,1,bar,Molecular Dynamics,,Computational,MD
10.1016_j.micromeso.2018.01.019,10.1016/j.micromeso.2018.01.019,dioxygen,3.46,7.4,,Li-LSX,FAU-LiX,1,,,,6.08E-08,m2/s,600,K,,,3,molecules/unit cell,,,Molecular Dynamics,Li-III state: fixed,Computational,MD
10.1016_s0009-2614(01)01466-x,10.1016/s0009-2614(01)01466-x,helium,2.6,5.19,,ZSM-11,MEL-H,,,,,6.09E-08,m2/s,294,K,,,12,atoms/u.c.,,,Molecular Dynamics,component: y,Computational,MD
10.1016_j.memsci.2021.119269,10.1016/j.memsci.2021.119269,methane,3.8,4.7,,silicalite-1,MFI-H,,,,,6.09E-08,m2/s,295,K,,,,,1.71,bar,Single gas permeation (corrected diffusivity method),membrane: M2,Experimental,Membrane Permeation
10.1021_acs.jpcc.1c04090,10.1021/acs.jpcc.1c04090,propene,4.5,4.7,,ZSM-5,MFI-H,24.6,,,,6.09E-08,m2/s,624,K,,,0.06,molecule/SiO2,,,Molecular Dynamics,study_type: loading_dependence,Computational,MD
10.1016_j.memsci.2012.06.049,10.1016/j.memsci.2012.06.049,helium,2.6,4.7,,H-ZSM-5,MFI-H,139,,,,6.10E-08,m2/s,323,K,,,,,2,bar,permporometry,origin: experimental,Experimental,Membrane Permeation
10.1002_app.28228,10.1002/app.28228,propan-2-ol,4.7,7.4,,M-1,FAU-NaY,1.3,,,,6.14E-08,m2/s,303,K,30,mol/L,,,1,bar,membrane permeation (pervaporation),,Experimental,Membrane Permeation
10.1016_j.micromeso.2018.01.019,10.1016/j.micromeso.2018.01.019,dioxygen,3.46,7.4,,Li-LSX,FAU-LiX,1,,,,6.16E-08,m2/s,600,K,,,2,molecules/unit cell,,,Molecular Dynamics,Li-III state: mobile,Computational,MD
10.5281_zenodo.595246,10.5281/zenodo.595246,2-methylbutan-2-ol,,4.7,,H-ZSM-5,MFI-H,75,,,,6.18E-08,m2/s,573,K,,,,,,,Knudsen diffusion calculation,diffusion_type: Knudsen; pore_diameter: 5.0 ?,Computational,Other
10.1016_j.memsci.2021.119269,10.1016/j.memsci.2021.119269,methane,3.8,4.7,,silicalite-1,MFI-H,,,,,6.21E-08,m2/s,295,K,,,,,1.71,bar,Single gas permeation (corrected diffusivity method),membrane: M3,Experimental,Membrane Permeation
10.1016_j_SI,10.1016/j,butane,4.3,5.6,,MTW,MTW,,,,,6.24E-08,m2/s,773,K,,,16,molecules/supercell,,,Molecular Dynamics,framework: rigid,Computational,MD
10.1016_j.memsci.2021.119269,10.1016/j.memsci.2021.119269,methane,3.8,4.7,,silicalite-1,MFI-H,,,,,6.24E-08,m2/s,295,K,,,,,3.1,bar,Single gas permeation (corrected diffusivity method),membrane: M2,Experimental,Membrane Permeation
10.1016_j.memsci.2021.119269,10.1016/j.memsci.2021.119269,nitrogen,3.64,4.7,,silicalite-1,MFI-H,,,,,6.24E-08,m2/s,295,K,,,,,1.71,bar,Single gas permeation (corrected diffusivity method),membrane: M7,Experimental,Membrane Permeation
10.1016_s0009-2614(01)01466-x,10.1016/s0009-2614(01)01466-x,helium,2.6,4.7,,ZSM-5,MFI-H,,,,,6.28E-08,m2/s,309,K,,,12,atoms/u.c.,,,Molecular Dynamics,component: x,Computational,MD
10.1016_j.icheatmasstransfer.2025.109210,10.1016/j.icheatmasstransfer.2025.109210,dihydrogen,2.89,,,SAS,SAS,,,,,6.29E-08,m2/s,300,K,,,1,mol/unit cell,,,Equilibrium Molecular Dynamics (EMD),framework: rigid; thickness: 83.184 ?,Computational,MD
10.1016_j.memsci.2021.119269,10.1016/j.memsci.2021.119269,nitrogen,3.64,4.7,,silicalite-1,MFI-H,,,,,6.33E-08,m2/s,295,K,,,,,1.71,bar,Single gas permeation (corrected diffusivity method),membrane: M6,Experimental,Membrane Permeation
10.1016_j.memsci.2021.119269,10.1016/j.memsci.2021.119269,methane,3.8,4.7,,silicalite-1,MFI-H,,,,,6.34E-08,m2/s,295,K,,,,,3.1,bar,Single gas permeation (corrected diffusivity method),membrane: M3,Experimental,Membrane Permeation
10.1016_j_SI,10.1016/j,octane,4.9,5.6,,MTW,MTW,,,,,6.35E-08,m2/s,298,K,,,16,molecules/supercell,,,Molecular Dynamics,framework: rigid,Computational,MD
10.1016_j.memsci.2021.119269,10.1016/j.memsci.2021.119269,nitrogen,3.64,4.7,,silicalite-1,MFI-H,,,,,6.37E-08,m2/s,295,K,,,,,1.71,bar,Single gas permeation (corrected diffusivity method),membrane: M5,Experimental,Membrane Permeation
10.1016_j.memsci.2021.119269,10.1016/j.memsci.2021.119269,methane,3.8,4.7,,silicalite-1,MFI-H,,,,,6.38E-08,m2/s,295,K,,,,,4.5,bar,Single gas permeation (corrected diffusivity method),membrane: M3,Experimental,Membrane Permeation
10.1016_j.icheatmasstransfer.2025.109210,10.1016/j.icheatmasstransfer.2025.109210,dihydrogen,2.89,4.06,,RHO,RHO,,,,,6.40E-08,m2/s,300,K,,,1,mol/unit cell,,,Equilibrium Molecular Dynamics (EMD),framework: flexible; thickness: 104.433 ?,Computational,MD
10.1016_j.micromeso.2018.01.019,10.1016/j.micromeso.2018.01.019,dioxygen,3.46,7.4,,Li-LSX,FAU-LiX,1,,,,6.43E-08,m2/s,700,K,,,8,molecules/unit cell,,,Molecular Dynamics,Li-III state: mobile,Computational,MD
10.1016_j.micromeso.2018.01.019,10.1016/j.micromeso.2018.01.019,dioxygen,3.46,7.4,,Li-LSX,FAU-LiX,1,,,,6.45E-08,m2/s,600,K,,,2,molecules/unit cell,,,Molecular Dynamics,Li-III state: fixed,Computational,MD
10.1016_j.memsci.2021.119269,10.1016/j.memsci.2021.119269,methane,3.8,4.7,,silicalite-1,MFI-H,,,,,6.51E-08,m2/s,295,K,,,,,,,Single gas permeation (corrected diffusivity method),dataset: average,Experimental,Membrane Permeation
10.1016_j_SI,10.1016/j,methane,3.8,5.6,,MTW,MTW,,,,,6.58E-08,m2/s,773,K,,,64,molecules/supercell,,,Molecular Dynamics,framework: rigid,Computational,MD
10.1021_acs.jpcc.1c04090,10.1021/acs.jpcc.1c04090,propene,4.5,4.6,,ZSM-22,TON-H,23,,,,6.59E-08,m2/s,624,K,,,0.04,molecule/SiO2,,,Molecular Dynamics,study_type: loading_dependence,Computational,MD
10.1016_j.micromeso.2018.01.019,10.1016/j.micromeso.2018.01.019,dioxygen,3.46,7.4,,Li-LSX,FAU-LiX,1,,,,6.63E-08,m2/s,700,K,,,8,molecules/unit cell,,,Molecular Dynamics,Li-III state: fixed,Computational,MD
10.1016_j.cattod.2018.02.012,10.1016/j.cattod.2018.02.012,methane,3.8,4.7,,mesoporous H-ZSM-5 (20 A),MFI,,,,,6.68E-08,m2/s,700,K,,,96,molecules,,,Molecular Dynamics,direction: z,Computational,MD
10.1016_j.ces.2009.12.044,10.1016/j.ces.2009.12.044,propene,4.5,7.4,,13X,FAU-NaX,1.18,,,,6.70E-08,m2/s,303,K,,,16,molecules/unit cell,,,Molecular Dynamics,diffusion_type: transport,Computational,MD
10.1016_j.micromeso.2018.01.019,10.1016/j.micromeso.2018.01.019,dioxygen,3.46,7.4,,Li-LSX,FAU-LiX,1,,,,6.75E-08,m2/s,700,K,,,4,molecules/unit cell,,,Molecular Dynamics,Li-III state: fixed,Computational,MD
10.1016_j.memsci.2021.119269,10.1016/j.memsci.2021.119269,nitrogen,3.64,4.7,,silicalite-1,MFI-H,,,,,6.78E-08,m2/s,295,K,,,,,3.09,bar,Single gas permeation (corrected diffusivity method),membrane: M7,Experimental,Membrane Permeation
10.1016_j.micromeso.2023.112575,10.1016/j.micromeso.2023.112575,methane,3.8,7.4,,CBV400,FAU-NH4Y,2.54,,,,6.78E-08,m2/s,303,K,,,,,60,bar,PFG-NMR,,Experimental,PFG NMR
10.1016_j,10.1016/j,hexadecane,5.6,5.6,,MTW,MTW,,,,,6.80E-08,m2/s,298,K,,,,,,,Molecular Dynamics,,Computational,MD
10.1016_j.micromeso.2018.01.019,10.1016/j.micromeso.2018.01.019,dioxygen,3.46,7.4,,Li-LSX,FAU-LiX,1,,,,6.81E-08,m2/s,700,K,,,4,molecules/unit cell,,,Molecular Dynamics,Li-III state: mobile,Computational,MD
10.1016_j.memsci.2021.119269,10.1016/j.memsci.2021.119269,nitrogen,3.64,4.7,,silicalite-1,MFI-H,,,,,6.84E-08,m2/s,295,K,,,,,3.1,bar,Single gas permeation (corrected diffusivity method),membrane: M5,Experimental,Membrane Permeation
10.1016_j.icheatmasstransfer.2025.109210,10.1016/j.icheatmasstransfer.2025.109210,dihydrogen,2.89,4.06,,RHO,RHO,,,,,6.90E-08,m2/s,300,K,,,1,mol/unit cell,,,Equilibrium Molecular Dynamics (EMD),framework: rigid; thickness: 104.433 ?,Computational,MD
10.1016_j_SI,10.1016/j,dodecane,5.2,7.42,,AFI,AFI,,,,,6.93E-08,m2/s,773,K,,,9,molecules/supercell,,,Molecular Dynamics,framework: rigid; molecule_type: flexible n-dodecane,Computational,MD
10.1016_j.micromeso.2018.01.019,10.1016/j.micromeso.2018.01.019,dioxygen,3.46,7.4,,Li-LSX,FAU-LiX,1,,,,6.95E-08,m2/s,700,K,,,2,molecules/unit cell,,,Molecular Dynamics,Li-III state: fixed,Computational,MD
10.1016_j.seppur.2021.119529,10.1016/j.seppur.2021.119529,dihydrogen,2.89,4.1,,flexible LTA,LTA,,,,,6.97E-08,m2/s,300,K,,,1,mol/unit cell,,,Equilibrium Molecular Dynamics (EMD),flexibility: flexible; length: 95.4 A,Computational,MD
10.1016_j.ces.2020.115564,10.1016/j.ces.2020.115564,carbon dioxide,3.3,7.4,10%CO2/90%N2,200 cpsi,FAU,,,,,7.00E-08,m2/s,298,K,,,5.4,mmol/g,5,bar,Breakthrough modeling (LDF),U: 1.8 cm/s,Experimental,Column Dynamics
10.1016_j.ces.2020.115564,10.1016/j.ces.2020.115564,carbon dioxide,3.3,7.4,10%CO2/90%N2,400 cpsi,FAU,,,,,7.00E-08,m2/s,298,K,,,5.3,mmol/g,5,bar,Breakthrough modeling (LDF),U: 1.8 cm/s,Experimental,Column Dynamics
10.1016_j.mtcomm.2026.115822,10.1016/j.mtcomm.2026.115822,methane,3.8,7.42,,AFI (all silica) zeolite,AFI,,,,,7.00E-08,m2/s,300,K,,,,,,,Molecular Dynamics,,Computational,MD
10.1016_j.memsci.2021.119269,10.1016/j.memsci.2021.119269,methane,3.8,4.7,,silicalite-1,MFI-H,,,,,7.01E-08,m2/s,295,K,,,,,1.71,bar,Single gas permeation (corrected diffusivity method),membrane: M1,Experimental,Membrane Permeation
10.1016_j.memsci.2021.119269,10.1016/j.memsci.2021.119269,nitrogen,3.64,4.7,,silicalite-1,MFI-H,,,,,7.01E-08,m2/s,295,K,,,,,3.09,bar,Single gas permeation (corrected diffusivity method),membrane: M6,Experimental,Membrane Permeation
10.1016_j.jenvrad.2024.107608,10.1016/j.jenvrad.2024.107608,xenon,4.9,,"2000 ppmv Xe, 2000 ppmv Kr, 2000 ppmv SF6",zeolitic tuff,zeolite,,,,,7.08E-08,m2/s,,K,2000,mol/L,,,0.8,bar,diffusion cell experiment and numerical parameter estimation,water_saturation: 40%; coefficient_type: D_e,Experimental,Membrane Permeation
10.1016_j.micromeso.2018.01.019,10.1016/j.micromeso.2018.01.019,dioxygen,3.46,7.4,,Li-LSX,FAU-LiX,1,,,,7.08E-08,m2/s,700,K,,,3,molecules/unit cell,,,Molecular Dynamics,Li-III state: mobile,Computational,MD
10.1039_d1cp05954h_SI,10.1039/d1cp05954h,carbon disulfide,3.6,7.4,,NaY,FAU-NaY,5.3,,,,7.09E-08,m2/s,298,K,,,,,1.01325,bar,Integrated diffusion calculation,diffusion_type: integrated,Computational,Other
10.1016_j.micromeso.2024.112981,10.1016/j.micromeso.2024.112981,carbon disulfide,3.6,7.4,,NaY,FAU-NaY,,,,,7.10E-08,m2/s,298,K,,,,,1.01325,bar,Calculation,,Computational,Other
10.1039_d1cp05954h_SI,10.1039/d1cp05954h,carbon disulfide,3.6,7.4,,NaY,FAU-NaY,5.3,,,,7.10E-08,m2/s,298,K,,,,,1.01325,bar,Knudsen diffusion calculation,diffusion_type: Knudsen,Computational,Other
10.1016_j.micromeso.2018.01.019,10.1016/j.micromeso.2018.01.019,dioxygen,3.46,7.4,,Li-LSX,FAU-LiX,1,,,,7.11E-08,m2/s,700,K,,,2,molecules/unit cell,,,Molecular Dynamics,Li-III state: mobile,Computational,MD
10.1016_j_SI,10.1016/j,dodecane,5.2,12.1,,VFI,VFI,,,,,7.12E-08,m2/s,473,K,,,9,molecules/supercell,,,Molecular Dynamics,framework: rigid; molecule_type: rigid-C12 (linear chain),Computational,MD
10.1016_s0009-2614(01)01466-x,10.1016/s0009-2614(01)01466-x,helium,2.6,5.19,,ZSM-11,MEL-H,,,,,7.15E-08,m2/s,294,K,,,12,atoms/u.c.,,,Molecular Dynamics,component: x,Computational,MD
10.1016_j.memsci.2021.119269,10.1016/j.memsci.2021.119269,nitrogen,3.64,4.7,,silicalite-1,MFI-H,,,,,7.15E-08,m2/s,295,K,,,,,4.44,bar,Single gas permeation (corrected diffusivity method),membrane: M7,Experimental,Membrane Permeation
10.1016_j.jenvrad.2024.107608,10.1016/j.jenvrad.2024.107608,krypton,3.6,,"2000 ppmv Xe, 2000 ppmv Kr, 2000 ppmv SF6",zeolitic tuff,zeolite,,,,,7.18E-08,m2/s,,K,2000,mol/L,,,0.8,bar,diffusion cell experiment and numerical parameter estimation,water_saturation: 40%; coefficient_type: D_e,Experimental,Membrane Permeation
10.1016_j.memsci.2021.119269,10.1016/j.memsci.2021.119269,methane,3.8,4.7,,silicalite-1,MFI-H,,,,,7.18E-08,m2/s,295,K,,,,,3.07,bar,Single gas permeation (corrected diffusivity method),membrane: M1,Experimental,Membrane Permeation
10.1016_j.memsci.2021.119269,10.1016/j.memsci.2021.119269,methane,3.8,4.7,,silicalite-1,MFI-H,,,,,7.19E-08,m2/s,295,K,,,,,4.45,bar,Single gas permeation (corrected diffusivity method),membrane: M1,Experimental,Membrane Permeation
10.1021_acs.jpcc.1c04090,10.1021/acs.jpcc.1c04090,propene,4.5,4.7,,ZSM-5,MFI-H,24.6,,,,7.19E-08,m2/s,624,K,,,0.04,molecule/SiO2,,,Molecular Dynamics,study_type: loading_dependence,Computational,MD
10.1016_j.memsci.2021.119269,10.1016/j.memsci.2021.119269,nitrogen,3.64,4.7,,silicalite-1,MFI-H,,,,,7.20E-08,m2/s,295,K,,,,,1.71,bar,Single gas permeation (corrected diffusivity method),membrane: M2,Experimental,Membrane Permeation
10.1016_j.micromeso.2022.112024,10.1016/j.micromeso.2022.112024,helium,2.6,7.42,,AlPO4-5,AFI-H,,,,,7.20E-08,m2/s,200,K,,,4,mol./u.c.,,,Molecular Dynamics,,Computational,MD
10.1016_s0009-2614(01)01466-x,10.1016/s0009-2614(01)01466-x,helium,2.6,4.7,,ZSM-5,MFI-H,,,,,7.22E-08,m2/s,309,K,,,12,atoms/u.c.,,,Molecular Dynamics,component: y,Computational,MD
10.1016_j.micromeso.2018.01.019,10.1016/j.micromeso.2018.01.019,dioxygen,3.46,7.4,,Li-LSX,FAU-LiX,1,,,,7.22E-08,m2/s,700,K,,,3,molecules/unit cell,,,Molecular Dynamics,Li-III state: fixed,Computational,MD
10.1016_j.micromeso.2022.112024,10.1016/j.micromeso.2022.112024,helium,2.6,7.42,,AlPO4-5,AFI-H,,,,,7.25E-08,m2/s,200,K,,,4.5,mol./u.c.,,,Molecular Dynamics,,Computational,MD
10.1016_j.chemphys.2024.112256,10.1016/j.chemphys.2024.112256,dioxygen,3.46,6.6,,Cu/Beta,BEA-Cu,,Cu,,,7.26E-08,m2/s,573,K,,,,,,,Molecular Dynamics,,Computational,MD
10.1016_j.cattod.2024.114561,10.1016/j.cattod.2024.114561,ethane,4,6.6,,β-zeolite,BEA-H,,,,,7.30E-08,m2/s,293,K,,,1.46,mol/kg,0.2,bar,PFG NMR,diffusion_coefficient_type: D_long-range; crystallite_size: 15 μm,Experimental,PFG NMR
10.1016_j.memsci.2021.119269,10.1016/j.memsci.2021.119269,nitrogen,3.64,4.7,,silicalite-1,MFI-H,,,,,7.36E-08,m2/s,295,K,,,,,4.49,bar,Single gas permeation (corrected diffusivity method),membrane: M6,Experimental,Membrane Permeation
10.1515_revce-2021-,10.1515/revce-2021-,ethene,3.9,7.42,,SAPO-5,AFI,,,,,7.41E-08,m2/s,428,K,,,,,,,Molecular Dynamics,,Computational,MD
10.5281_zenodo.595246,10.5281/zenodo.595246,propan-2-ol,4.7,4.7,,H-ZSM-5,MFI-H,75,,,,7.49E-08,m2/s,573,K,,,,,,,Knudsen diffusion calculation,diffusion_type: Knudsen; pore_diameter: 5.0 ?,Computational,Other
10.26434_chemrxiv-2024-wpr4m,10.26434/chemrxiv-2024-wpr4m,methanol,3.6,4.7,,ZSM-5 (25),MFI-H,25,,,,7.52E-08,m2/s,,K,5,vol%,,,0.01,bar,Particle-resolved transient microkinetic model (TPD),scale: pellet,Computational,Other
10.1016_j.memsci.2021.119269,10.1016/j.memsci.2021.119269,nitrogen,3.64,4.7,,silicalite-1,MFI-H,,,,,7.68E-08,m2/s,295,K,,,,,4.47,bar,Single gas permeation (corrected diffusivity method),membrane: M5,Experimental,Membrane Permeation
10.1016_j.memsci.2021.119269,10.1016/j.memsci.2021.119269,nitrogen,3.64,4.7,,silicalite-1,MFI-H,,,,,7.70E-08,m2/s,295,K,,,,,3.09,bar,Single gas permeation (corrected diffusivity method),membrane: M4,Experimental,Membrane Permeation
10.1016_j.partic.2026.06.041,10.1016/j.partic.2026.06.041,acetaldehyde,,6.6,,Zr-BEA,BEA-Zr,,Zr,,,7.71E-08,m2/s,493,K,,,,,1,bar,CFD simulation,,Computational,Other
10.1016_j.memsci.2021.119269,10.1016/j.memsci.2021.119269,nitrogen,3.64,4.7,,silicalite-1,MFI-H,,,,,7.72E-08,m2/s,295,K,,,,,,,Single gas permeation (corrected diffusivity method),dataset: average,Experimental,Membrane Permeation
10.1016_j.memsci.2021.119269,10.1016/j.memsci.2021.119269,nitrogen,3.64,4.7,,silicalite-1,MFI-H,,,,,7.72E-08,m2/s,295,K,,,,,3.1,bar,Single gas permeation (corrected diffusivity method),membrane: M2,Experimental,Membrane Permeation
10.1016_j.jenvrad.2024.107608,10.1016/j.jenvrad.2024.107608,sulfur hexafluoride,5.5,,"2000 ppmv Xe, 2000 ppmv Kr, 2000 ppmv SF6",zeolitic tuff,zeolite,,,,,7.74E-08,m2/s,,K,2000,mol/L,,,0.8,bar,diffusion cell experiment and numerical parameter estimation,water_saturation: 17%; coefficient_type: D_e,Experimental,Membrane Permeation
10.1016_j.icheatmasstransfer.2025.109210,10.1016/j.icheatmasstransfer.2025.109210,dihydrogen,2.89,,,SAS,SAS,,,,,7.76E-08,m2/s,300,K,,,1,mol/unit cell,,,Equilibrium Molecular Dynamics (EMD),framework: flexible; thickness: 31.194 ?,Computational,MD
10.1016_j.memsci.2021.119269,10.1016/j.memsci.2021.119269,nitrogen,3.64,4.7,,silicalite-1,MFI-H,,,,,7.83E-08,m2/s,295,K,,,,,1.71,bar,Single gas permeation (corrected diffusivity method),membrane: M3,Experimental,Membrane Permeation
10.1016_j.memsci.2021.119269,10.1016/j.memsci.2021.119269,nitrogen,3.64,4.7,,silicalite-1,MFI-H,,,,,7.87E-08,m2/s,295,K,,,,,3.1,bar,Single gas permeation (corrected diffusivity method),membrane: M3,Experimental,Membrane Permeation
10.1016_j.memsci.2021.119269,10.1016/j.memsci.2021.119269,nitrogen,3.64,4.7,,silicalite-1,MFI-H,,,,,7.91E-08,m2/s,295,K,,,,,1.7,bar,Single gas permeation (corrected diffusivity method),membrane: M4,Experimental,Membrane Permeation
10.1016_j_SI,10.1016/j,octane,4.9,12.1,,VFI,VFI,,,,,7.98E-08,m2/s,773,K,,,9,molecules/supercell,,,Molecular Dynamics,framework: rigid,Computational,MD
10.1016_j.ces.2020.115564,10.1016/j.ces.2020.115564,carbon dioxide,3.3,7.4,10%CO2/90%N2,400 cpsi,FAU,,,,,8.00E-08,m2/s,298,K,,,4.9,mmol/g,5,bar,Breakthrough modeling (LDF),U: 0.9 cm/s,Experimental,Column Dynamics
10.1016_j.memsci.2021.119269,10.1016/j.memsci.2021.119269,nitrogen,3.64,4.7,,silicalite-1,MFI-H,,,,,8.00E-08,m2/s,295,K,,,,,4.5,bar,Single gas permeation (corrected diffusivity method),membrane: M2,Experimental,Membrane Permeation
10.1021_ja111411q,10.1021/ja111411q,dihydrogen,2.89,4.7,,MFI,MFI,,,,,8.00E-08,m2/s,,K,,,,,,,Molecular Dynamics,,Computational,MD
10.1016_j.mtcomm.2026.115822,10.1016/j.mtcomm.2026.115822,dihydrogen,2.89,4.7,,MFI,MFI,,,,,8.00E-08,m2/s,,K,,,,,,,Molecular Dynamics,,Computational,MD
10.1016_j.mtcomm.2026.115822,10.1016/j.mtcomm.2026.115822,dihydrogen,2.89,4.7,,MFI zeolite,MFI,,,,,8.00E-08,m2/s,300,K,,,,,,,Molecular Dynamics,,Computational,MD
10.1016_j.chemphys.2024.112410,10.1016/j.chemphys.2024.112410,dioxygen,3.46,7.4,,Sr-Cu/Y,FAU-Sr-Cu-Y,,Sr,1.5,wt%,8.04E-08,m2/s,373,K,,,,,,,Molecular Dynamics,,Computational,MD
10.1016_j.micromeso.2022.112024,10.1016/j.micromeso.2022.112024,dihydrogen,2.89,7.42,,AlPO4-5,AFI-H,,,,,8.07E-08,m2/s,200,K,,,2,mol./u.c.,,,Molecular Dynamics,,Computational,MD
10.1016_j.chemphys.2024.112410,10.1016/j.chemphys.2024.112410,dioxygen,3.46,7.4,,Sr-Cu/Y,FAU-Sr-Cu-Y,,Sr,1.5,wt%,8.10E-08,m2/s,573,K,,,,,,,Molecular Dynamics,,Computational,MD
10.1016_j.cattod.2024.114561,10.1016/j.cattod.2024.114561,ethane,4,6.6,,β-zeolite,BEA-H,,,,,8.20E-08,m2/s,293,K,,,1.03,mol/kg,0.11,bar,PFG NMR,diffusion_coefficient_type: D_long-range; crystallite_size: 15 μm,Experimental,PFG NMR
10.1016_j.cattod.2024.114561,10.1016/j.cattod.2024.114561,methane,3.8,6.6,,β-zeolite,BEA-H,,,,,8.20E-08,m2/s,293,K,,,0.34,mol/kg,0.612,bar,PFG NMR and 1H T1/T2 relaxometry,diffusion_coefficient_type: D_intra; crystallite_size: 15 μm,Experimental,PFG NMR
10.1016_j_SI,10.1016/j,butane,4.3,12.1,,VFI,VFI,,,,,8.25E-08,m2/s,473,K,,,9,molecules/supercell,,,Molecular Dynamics,framework: rigid,Computational,MD
10.1016_j.jenvrad.2024.107608,10.1016/j.jenvrad.2024.107608,sulfur hexafluoride,5.5,,"2000 ppmv Xe, 2000 ppmv Kr, 2000 ppmv SF6",zeolitic tuff,zeolite,,,,,8.27E-08,m2/s,,K,2000,mol/L,,,0.8,bar,diffusion cell experiment and numerical parameter estimation,water_saturation: 0%; coefficient_type: D_e,Experimental,Membrane Permeation
10.1016_j.memsci.2021.119269,10.1016/j.memsci.2021.119269,nitrogen,3.64,4.7,,silicalite-1,MFI-H,,,,,8.28E-08,m2/s,295,K,,,,,1.71,bar,Single gas permeation (corrected diffusivity method),membrane: M1,Experimental,Membrane Permeation
10.1016_j.memsci.2021.119269,10.1016/j.memsci.2021.119269,nitrogen,3.64,4.7,,silicalite-1,MFI-H,,,,,8.30E-08,m2/s,295,K,,,,,4.5,bar,Single gas permeation (corrected diffusivity method),membrane: M3,Experimental,Membrane Permeation
10.1016_j.memsci.2021.119269,10.1016/j.memsci.2021.119269,nitrogen,3.64,4.7,,silicalite-1,MFI-H,,,,,8.35E-08,m2/s,295,K,,,,,4.48,bar,Single gas permeation (corrected diffusivity method),membrane: M4,Experimental,Membrane Permeation
10.1039_d0ra09870a,10.1039/d0ra09870a,carbon monoxide,3.76,4.7,H2:CO = 2:1,5Fe–5Co/ZSM-5,MFI-FeCo,,"Fe, Co",5,wt%,8.49E-08,m2/s,323,K,,,,,,,Calculated from diffusivity equations (Eq. (1)-(5)),magnetic_flux_intensity: 20.8 mT; coefficient_type: effective diffusion coefficient,Computational,Other
10.5281_zenodo.595246,10.5281/zenodo.595246,ethanol,4.3,4.7,,H-ZSM-5,MFI-H,75,,,,8.55E-08,m2/s,573,K,,,,,,,Knudsen diffusion calculation,diffusion_type: Knudsen; pore_diameter: 5.0 ?,Computational,Other
10.1016_s0927-0256(98)00012-3,10.1016/s0927-0256(98)00012-3,methane,3.8,4.7,,silicalite,MFI,,,,,8.60E-08,m2/s,300,K,,,0.5,molecules/unit cell,,,Molecular Dynamics,,Computational,MD
10.1016_j.memsci.2021.119269,10.1016/j.memsci.2021.119269,nitrogen,3.64,4.7,,silicalite-1,MFI-H,,,,,8.64E-08,m2/s,295,K,,,,,3.07,bar,Single gas permeation (corrected diffusivity method),membrane: M1,Experimental,Membrane Permeation
10.1016_j.ces.2022.118386,10.1016/j.ces.2022.118386,"nitrogen, decane",,7.1,,LTL zeolite,LTL,,,,,8.67E-08,m2/s,,K,,,,,1.01325,bar,Computational Fluid Dynamics (CFD),tensor_type: original; component: yy,Computational,Other
10.1016_j.ces.2022.118386,10.1016/j.ces.2022.118386,"nitrogen, decane",,7.1,,LTL zeolite,LTL,,,,,8.67E-08,m2/s,,K,,,,,1.01325,bar,Computational Fluid Dynamics (CFD),tensor_type: diagonalized; eigenvalue_index: 2,Computational,Other
10.1016_j.micromeso.2016.10.042,10.1016/j.micromeso.2016.10.042,dihydrogen,2.89,7.4,,Li-LSX,FAU-LiX,1,,,,8.68E-08,m2/s,400,K,,,8,molecules/unit cell,1.01325,bar,Molecular Dynamics,Li-III_mobility: mobile,Computational,MD
10.1016_j.ces.2022.118386,10.1016/j.ces.2022.118386,"nitrogen, decane",,7.1,,LTL zeolite,LTL,,,,,8.69E-08,m2/s,,K,,,,,1.01325,bar,Computational Fluid Dynamics (CFD),tensor_type: original; component: xx,Computational,Other
10.1016_j.ces.2022.118386,10.1016/j.ces.2022.118386,"nitrogen, decane",,7.1,,LTL zeolite,LTL,,,,,8.69E-08,m2/s,,K,,,,,1.01325,bar,Computational Fluid Dynamics (CFD),tensor_type: diagonalized; eigenvalue_index: 1,Computational,Other
10.1016_j_SI,10.1016/j,methane,3.8,7.42,,AFI,AFI,,,,,8.70E-08,m2/s,773,K,,,36,molecules/supercell,,,Molecular Dynamics,framework: rigid,Computational,MD
10.1016_j.ces.2022.118386,10.1016/j.ces.2022.118386,"nitrogen, decane",,7.1,,LTL zeolite,LTL,,,,,8.70E-08,m2/s,,K,,,,,1.01325,bar,Computational Fluid Dynamics (CFD),tensor_type: original; component: zz,Computational,Other
10.1016_j.ces.2022.118386,10.1016/j.ces.2022.118386,"nitrogen, decane",,7.1,,LTL zeolite,LTL,,,,,8.71E-08,m2/s,,K,,,,,1.01325,bar,Computational Fluid Dynamics (CFD),tensor_type: diagonalized; eigenvalue_index: 3,Computational,Other
10.1016_j.jcat.2018.11.024,10.1016/j.jcat.2018.11.024,methyl ethanoate,5.2,6.61,,OFF,OFF,,,,,8.80E-08,m2/s,453,K,,,,,,,Molecular Dynamics (MD) simulation,force_field: COMPASS,Computational,MD
10.1016_j_SI,10.1016/j,octane,4.9,7.42,,AFI,AFI,,,,,8.81E-08,m2/s,773,K,,,9,molecules/supercell,,,Molecular Dynamics,framework: rigid,Computational,MD
10.1039_d0ra09870a,10.1039/d0ra09870a,carbon monoxide,3.76,4.7,H2:CO = 2:1,5Fe–5Co/ZSM-5,MFI-FeCo,,"Fe, Co",5,wt%,8.90E-08,m2/s,323,K,,,,,,,Calculated from diffusivity equations (Eq. (1)-(5)),magnetic_flux_intensity: 0 mT; coefficient_type: pore diffusivity,Computational,Other
10.1039_d0ra09870a,10.1039/d0ra09870a,carbon monoxide,3.76,4.7,H2:CO = 2:1,5Fe–5Co/ZSM-5,MFI-FeCo,,"Fe, Co",5,wt%,8.92E-08,m2/s,323,K,,,,,,,Calculated from diffusivity equations (Eq. (1)-(5)),magnetic_flux_intensity: 27.4 mT; coefficient_type: effective diffusion coefficient,Computational,Other
10.1021_acs.jpcc.5b06010_SI,10.1021/acs.jpcc.5b06010,pentadecafluorooctanoic acid,8.0,,,STO,STO,,,,,8.97E-08,m2/s,298,K,,,,,,,Molecular Dynamics,,Computational,MD
10.1021_acsomega.6c02107,10.1021/acsomega.6c02107,carbon dioxide,3.3,3.1,,Heulandite/Clinoptilolite,HEU,,,,,9.00E-08,m2/s,298,K,5,vol%,,,0.8,bar,Diffusion cell breakthrough with FEHM simulation,borehole: GS-5; VNT_unit: VNT-8; zeolite_content: 61.2 wt%; porosity: 32%,Experimental,Column Dynamics
10.1016_j.icheatmasstransfer.2025.109210,10.1016/j.icheatmasstransfer.2025.109210,dihydrogen,2.89,,,SAS,SAS,,,,,9.00E-08,m2/s,300,K,,,1,mol/unit cell,,,Equilibrium Molecular Dynamics (EMD),framework: flexible; thickness: 83.184 ?,Computational,MD
10.1016_j.memsci.2021.119269,10.1016/j.memsci.2021.119269,nitrogen,3.64,4.7,,silicalite-1,MFI-H,,,,,9.07E-08,m2/s,295,K,,,,,4.45,bar,Single gas permeation (corrected diffusivity method),membrane: M1,Experimental,Membrane Permeation
apj.412,,butanol,5,3.1,,natural clinoptilolite,HEU,,,,,9.10E-08,m2/s,293,K,,,,,0.005546195,bar,gravimetric uptake (constant pressure static),surface_area: 60 m2/g; pore_radius: 70 A; coefficient_type: apparent pore diffusivity,Experimental,Uptake/Release
10.1016_j_SI,10.1016/j,dodecane,5.2,12.1,,VFI,VFI,,,,,9.12E-08,m2/s,773,K,,,9,molecules/supercell,,,Molecular Dynamics,framework: rigid; molecule_type: flexible n-dodecane,Computational,MD
10.1016_j.micromeso.2016.10.042,10.1016/j.micromeso.2016.10.042,dihydrogen,2.89,7.4,,Li-LSX,FAU-LiX,1,,,,9.15E-08,m2/s,400,K,,,20,molecules/unit cell,1.01325,bar,Molecular Dynamics,Li-III_mobility: mobile,Computational,MD
10.1016_j_SI,10.1016/j,dodecane,5.2,4.6,,TON,TON,,,,,9.16E-08,m2/s,298,K,,,8,molecules/supercell,,,Molecular Dynamics,framework: rigid; molecule_type: flexible n-dodecane,Computational,MD
10.1016_j,10.1016/j,dodecane,5.2,4.6,,TON,TON,,,,,9.16E-08,m2/s,298,K,,,8,molecules/supercell,,,Molecular Dynamics,,Computational,MD
10.1016_s0009-2509(03)00134-9,10.1016/s0009-2509(03)00134-9,carbon monoxide,3.76,7.4,,Pt/NaY,FAU-NaY,,Pt,1,wt%,9.20E-08,m2/s,473,K,,,,,1,bar,Membrane permeation,,Experimental,Membrane Permeation
10.1016_j.micromeso.2016.10.042,10.1016/j.micromeso.2016.10.042,dihydrogen,2.89,7.4,,Li-LSX,FAU-LiX,1,,,,9.22E-08,m2/s,400,K,,,16,molecules/unit cell,1.01325,bar,Molecular Dynamics,Li-III_mobility: mobile,Computational,MD
10.1016_j_SI,10.1016/j,butane,4.3,7.42,,AFI,AFI,,,,,9.29E-08,m2/s,773,K,,,9,molecules/supercell,,,Molecular Dynamics,framework: rigid,Computational,MD
10.1016_j.cattod.2024.114561,10.1016/j.cattod.2024.114561,methane,3.8,6.6,,β-zeolite,BEA-H,,,,,9.30E-08,m2/s,293,K,,,0.24,mol/kg,0.45,bar,PFG NMR and 1H T1/T2 relaxometry,diffusion_coefficient_type: D_intra; crystallite_size: 15 μm,Experimental,PFG NMR
10.1016_j.mtcomm.2026.115822,10.1016/j.mtcomm.2026.115822,neon,2.75,7.42,,AFI (all silica) zeolite,AFI,,,,,9.30E-08,m2/s,300,K,,,,,,,Molecular Dynamics,,Computational,MD
10.1016_j.micromeso.2022.112024,10.1016/j.micromeso.2022.112024,helium,2.6,7.42,,AlPO4-5,AFI-H,,,,,9.32E-08,m2/s,200,K,,,2.75,mol./u.c.,,,Molecular Dynamics,,Computational,MD
10.1016_j,10.1016/j,hexadecane,5.6,4.6,,TON,TON,,,,,9.34E-08,m2/s,298,K,,,,,,,Molecular Dynamics,,Computational,MD
