Repository: leipeng66666/diffagent

# 表格数据可视化问答AI Agent

一个专门针对表格数据的智能可视化问答系统，能够理解自然语言查询，自动分析数据，并生成专业的可视化图表。

## 🌟 核心特性

### 智能语义解析
- **实体识别**: 自动识别查询中的关键实体（如"二氧化碳"、"温度"等）
- **条件提取**: 智能解析查询条件（如"大于100"、"包含CO2"等）
- **意图识别**: 理解用户的分析意图（趋势分析、对比分析、分布分析等）
- **单位识别**: 智能识别和转换各种单位（温度、压力、浓度等）⭐

### 同义词映射系统
- **智能列匹配**: 将自然语言实体映射到表格列名
- **多语言支持**: 支持中英文同义词映射
- **自定义扩展**: 支持添加领域特定的同义词

### 混合RAG策略
- **关键词检索**: 基于TF-IDF的精确匹配
- **向量检索**: 基于语义相似度的深度匹配
- **混合融合**: 结合两种检索策略获得最佳结果

### 专业可视化
- **自动图表推荐**: 根据数据特征和查询需求推荐合适的图表类型
- **多种图表类型**: 支持直方图、散点图、柱状图、饼图、热力图等
- **交互式图表**: 支持Plotly交互式可视化

File: data/consolidated_cleand.csv (part 25 of 26)
filename,doi,guest_molecule,KD_A,PLD_A,guest_composition,zeolite_name,std_zeolite_name,si_al_ratio,modified_ion,loading_value,loading_unit,diffusion_coefficient_value,diffusion_coefficient_unit,temperature_value,temperature_unit,concentration_value,concentration_unit,adsorption_loading_value,adsorption_loading_unit,pressure_value,pressure_unit,experimental_method,distinguishing_variable,method_type,method_category
10.1016_j_SI,10.1016/j,dodecane,5.2,7.42,,AFI,AFI,,,,,9.52E-08,m2/s,473,K,,,9,molecules/supercell,,,Molecular Dynamics,framework: rigid; molecule_type: rigid-C12 (linear chain),Computational,MD
10.1016_j.micromeso.2016.10.042,10.1016/j.micromeso.2016.10.042,dihydrogen,2.89,7.4,,Li-LSX,FAU-LiX,1,,,,9.57E-08,m2/s,400,K,,,12,molecules/unit cell,1.01325,bar,Molecular Dynamics,Li-III_mobility: mobile,Computational,MD
10.1002_jcc.26824,10.1002/jcc.26824,"2,2-dimethylpropane",6.2,7.4,equimolar,NaY,FAU-NaY,3,,,,9.63E-08,m2/s,300,K,,,1,molecules/cage,,,Non-equilibrium Monte Carlo,hot_zone_temperature: 340 K; hot_zone_width: 0.9 A; hot_zone_center_position: 0.65 A; diffusivity_type: self (component),Computational,Other
10.1016_j.jenvrad.2024.107608,10.1016/j.jenvrad.2024.107608,xenon,4.9,,"2000 ppmv Xe, 2000 ppmv Kr, 2000 ppmv SF6",zeolitic tuff,zeolite,,,,,9.70E-08,m2/s,,K,2000,mol/L,,,0.8,bar,diffusion cell experiment and numerical parameter estimation,water_saturation: 17%; coefficient_type: D_e,Experimental,Membrane Permeation
10.1016_j.micromeso.2007.04.036,10.1016/j.micromeso.2007.04.036,neon,2.75,7.42,,AFI,AFI-H,,,,,9.90E-08,m2/s,,K,,,,,,,Molecular Dynamics,,Computational,MD
10.1016_j.micromeso.2022.112024,10.1016/j.micromeso.2022.112024,helium,2.6,7.42,,AlPO4-5,AFI-H,,,,,9.90E-08,m2/s,200,K,,,2,mol./u.c.,,,Molecular Dynamics,,Computational,MD
10.1016_j.mri.2012.02.026,10.1016/j.mri.2012.02.026,water,2.65,4.7,,silicalite-1,MFI-H,,,,,1.00E-07,m2/s,298,K,,,9,molecules/unit cell,,,PFG-NMR,sample: 3S; D2O/H2O: 95/5; comment: mean apparent self-diffusion coefficient from DD,Experimental,PFG NMR
10.1002_app.28228,10.1002/app.28228,propan-2-ol,4.7,7.4,,M-3,FAU-NaY,1.3,,,,1.06E-07,m2/s,303,K,20,mol/L,,,1,bar,membrane permeation (pervaporation),,Experimental,Membrane Permeation
10.1016_j.cep.2017.06.015,10.1016/j.cep.2017.06.015,ethanethiol,4.7,7.4,,13X,FAU-NaX,,,,,1.07E-07,m2/s,,K,,,,,64.4,bar,Simulation (Knudsen equation),stage: adsorption,Computational,Other
10.1016_j.jcat.2018.11.024,10.1016/j.jcat.2018.11.024,carbon monoxide,3.76,6.5,,MOR,MOR,,,,,1.09E-07,m2/s,453,K,,,,,,,Molecular Dynamics (MD) simulation,co_sorbate: DME; CO:DME_ratio: 10:1,Computational,MD
10.1016_j.jenvrad.2024.107608,10.1016/j.jenvrad.2024.107608,krypton,3.6,,"2000 ppmv Xe, 2000 ppmv Kr, 2000 ppmv SF6",zeolitic tuff,zeolite,,,,,1.09E-07,m2/s,,K,2000,mol/L,,,0.8,bar,diffusion cell experiment and numerical parameter estimation,water_saturation: 0%; coefficient_type: D_e,Experimental,Membrane Permeation
10.1002_app.28228,10.1002/app.28228,propan-2-ol,4.7,7.4,,M-2,FAU-NaY,1.3,,,,1.09E-07,m2/s,303,K,20,mol/L,,,1,bar,membrane permeation (pervaporation),,Experimental,Membrane Permeation
10.1016_j.ces.2020.115564,10.1016/j.ces.2020.115564,carbon dioxide,3.3,7.4,10%CO2/90%N2,400 cpsi,FAU,,,,,1.10E-07,m2/s,298,K,,,4.2,mmol/g,5,bar,Breakthrough modeling (LDF),U: 0.5 cm/s,Experimental,Column Dynamics
10.1016_j.cep.2017.06.015,10.1016/j.cep.2017.06.015,butane,4.3,7.4,,13X,FAU-NaX,,,,,1.11E-07,m2/s,,K,,,,,64.4,bar,Simulation (Knudsen equation),stage: adsorption,Computational,Other
10.3390_catal10111342,10.3390/catal10111342,methanol,3.6,6.6,,All-Silica Beta,BEA,,,,,1.12E-07,m2/s,373,K,,,4,molecules/unit cell,,,Molecular Dynamics,,Computational,MD
10.1016_j.jenvrad.2024.107608,10.1016/j.jenvrad.2024.107608,krypton,3.6,,"2000 ppmv Xe, 2000 ppmv Kr, 2000 ppmv SF6",zeolitic tuff,zeolite,,,,,1.13E-07,m2/s,,K,2000,mol/L,,,0.8,bar,diffusion cell experiment and numerical parameter estimation,water_saturation: 17%; coefficient_type: D_e,Experimental,Membrane Permeation
10.1039_d0ra09870a,10.1039/d0ra09870a,carbon monoxide,3.76,4.7,H2:CO = 2:1,5Fe–5Co/ZSM-5,MFI-FeCo,,"Fe, Co",5,wt%,1.13E-07,m2/s,323,K,,,,,,,Calculated from diffusivity equations (Eq. (1)-(5)),magnetic_flux_intensity: 25.1 mT; coefficient_type: effective diffusion coefficient,Computational,Other
10.1016_j.micromeso.2022.112024,10.1016/j.micromeso.2022.112024,helium,2.6,7.42,,AlPO4-5,AFI-H,,,,,1.14E-07,m2/s,200,K,,,1.25,mol./u.c.,,,Molecular Dynamics,,Computational,MD
10.1016_j.jenvrad.2024.107608,10.1016/j.jenvrad.2024.107608,xenon,4.9,,"2000 ppmv Xe, 2000 ppmv Kr, 2000 ppmv SF6",zeolitic tuff,zeolite,,,,,1.15E-07,m2/s,,K,2000,mol/L,,,0.8,bar,diffusion cell experiment and numerical parameter estimation,water_saturation: 0%; coefficient_type: D_e,Experimental,Membrane Permeation
10.1016_j.micromeso.2022.112024,10.1016/j.micromeso.2022.112024,helium,2.6,7.42,,AlPO4-5,AFI-H,,,,,1.15E-07,m2/s,200,K,,,0.5,mol./u.c.,,,Molecular Dynamics,,Computational,MD
10.1016_j.micromeso.2022.112024,10.1016/j.micromeso.2022.112024,dihydrogen,2.89,7.42,,AlPO4-5,AFI-H,,,,,1.17E-07,m2/s,200,K,,,1.25,mol./u.c.,,,Molecular Dynamics,,Computational,MD
10.1002_app.28228,10.1002/app.28228,propan-2-ol,4.7,7.4,,M-1,FAU-NaY,1.3,,,,1.17E-07,m2/s,303,K,20,mol/L,,,1,bar,membrane permeation (pervaporation),,Experimental,Membrane Permeation
10.1016_j_SI,10.1016/j,dodecane,5.2,5.6,,MTW,MTW,,,,,1.20E-07,m2/s,298,K,,,16,molecules/supercell,,,Molecular Dynamics,framework: rigid; molecule_type: rigid-C12 (linear chain),Computational,MD
10.1016_j.ces.2020.115564,10.1016/j.ces.2020.115564,carbon dioxide,3.3,7.4,10%CO2/90%N2,200 cpsi,FAU,,,,,1.20E-07,m2/s,298,K,,,5.6,mmol/g,5,bar,Breakthrough modeling (LDF),U: 0.9 cm/s,Experimental,Column Dynamics
10.1016_j_SI,10.1016/j,methane,3.8,12.1,,VFI,VFI,,,,,1.21E-07,m2/s,473,K,,,36,molecules/supercell,,,Molecular Dynamics,framework: rigid,Computational,MD
10.1016_j.micromeso.2016.10.042,10.1016/j.micromeso.2016.10.042,dihydrogen,2.89,7.4,,Li-LSX,FAU-LiX,1,,,,1.22E-07,m2/s,500,K,,,8,molecules/unit cell,1.01325,bar,Molecular Dynamics,Li-III_mobility: mobile,Computational,MD
10.1016_j.mtcomm.2026.115822,10.1016/j.mtcomm.2026.115822,dihydrogen,2.89,7.4,,FAU (all-silica) zeolite,FAU,,,,,1.25E-07,m2/s,300,K,,,,,,,Molecular Dynamics,,Computational,MD
10.1016_j.jeurceramsoc.2015.03.001,10.1016/j.jeurceramsoc.2015.03.001,carbon dioxide,3.3,4.1,1:9 CO2:N2,NaKA-17.6%K,"LTA-Na,K",,K+,17.6,%,1.26E-07,m2/s,298,K,10,mol/L,,,,,Breakthrough curve analysis,,Experimental,Column Dynamics
10.1016_j.cep.2017.06.015,10.1016/j.cep.2017.06.015,propane,4.3,7.4,,13X,FAU-NaX,,,,,1.28E-07,m2/s,,K,,,,,64.4,bar,Simulation (Knudsen equation),stage: adsorption,Computational,Other
10.1016_j.cep.2017.06.015,10.1016/j.cep.2017.06.015,carbon dioxide,3.3,7.4,,13X,FAU-NaX,,,,,1.28E-07,m2/s,,K,,,,,64.4,bar,Simulation (Knudsen equation),stage: adsorption,Computational,Other
10.1016_j.ces.2023.118607,10.1016/j.ces.2023.118607,methoxymethane,4.7,6.5,,20PB(2),MOR,14,,,,1.31E-07,m2/s,353,K,,,,,,,ZLC,diffusion_type: time-fractional; α: 0.81,Experimental,ZLC
10.1016_j.chemphys.2024.112256,10.1016/j.chemphys.2024.112256,dioxygen,3.46,7.4,,Cu/Y,FAU-CuY,,Cu,,,1.32E-07,m2/s,573,K,,,,,,,Molecular Dynamics,,Computational,MD
10.1016_j.chemphys.2024.112410,10.1016/j.chemphys.2024.112410,dioxygen,3.46,7.4,,Cu/Y,FAU-CuY,,Cu,12,wt%,1.32E-07,m2/s,573,K,,,,,,,Molecular Dynamics,,Computational,MD
10.1016_j.micromeso.2016.10.042,10.1016/j.micromeso.2016.10.042,dihydrogen,2.89,7.4,,Li-LSX,FAU-LiX,1,,,,1.33E-07,m2/s,500,K,,,12,molecules/unit cell,1.01325,bar,Molecular Dynamics,Li-III_mobility: mobile,Computational,MD
10.1016_j_SI,10.1016/j,dodecane,5.2,12.1,,VFI,VFI,,,,,1.35E-07,m2/s,773,K,,,9,molecules/supercell,,,Molecular Dynamics,framework: rigid; molecule_type: rigid-C12 (linear chain),Computational,MD
10.1016_j.cep.2017.06.015,10.1016/j.cep.2017.06.015,ethanethiol,4.7,7.4,,13X,FAU-NaX,,,,,1.35E-07,m2/s,,K,,,,,21,bar,Simulation (Knudsen equation),stage: first heating,Computational,Other
10.1016_j.micromeso.2016.10.042,10.1016/j.micromeso.2016.10.042,dihydrogen,2.89,7.4,,Li-LSX,FAU-LiX,1,,,,1.36E-07,m2/s,500,K,,,16,molecules/unit cell,1.01325,bar,Molecular Dynamics,Li-III_mobility: mobile,Computational,MD
10.1002_jcc.26824,10.1002/jcc.26824,"2,2-dimethylpropane, hexane",,7.4,equimolar,NaY,FAU-NaY,3,,,,1.37E-07,m2/s,300,K,,,1,molecules/cage,,,Non-equilibrium Monte Carlo,hot_zone_temperature: 340 K; hot_zone_width: 0.9 A; hot_zone_center_position: 0.65 A; diffusivity_type: distinct,Computational,Other
10.1016_j.micromeso.2019.05.060,10.1016/j.micromeso.2019.05.060,hexane,4.3,6.6,,BEA,BEA,,,,,1.38E-07,m2/s,423,K,,,1,molecules/unit cell,,,Molecular Dynamics,sample_type: powder; direction: z; framework: rigid,Computational,MD
10.1016_j.cep.2017.06.015,10.1016/j.cep.2017.06.015,butane,4.3,7.4,,13X,FAU-NaX,,,,,1.39E-07,m2/s,,K,,,,,21,bar,Simulation (Knudsen equation),stage: first heating,Computational,Other
10.1016_j.cep.2017.06.015,10.1016/j.cep.2017.06.015,ethanethiol,4.7,7.4,,13X,FAU-NaX,,,,,1.48E-07,m2/s,,K,,,,,21,bar,Simulation (Knudsen equation),stage: second heating,Computational,Other
10.1016_j.micromeso.2016.10.042,10.1016/j.micromeso.2016.10.042,dihydrogen,2.89,7.4,,Li-LSX,FAU-LiX,1,,,,1.51E-07,m2/s,500,K,,,20,molecules/unit cell,1.01325,bar,Molecular Dynamics,Li-III_mobility: mobile,Computational,MD
10.1016_j.chroma.2012.08.079,10.1016/j.chroma.2012.08.079,2-methylpropane,5,6.6,,BEA(PQ),BEA,16,,,,1.53E-07,m2/s,343,K,,,,,,,Reversed-Flow Inverse Gas Chromatography (RF-GC),coefficient_type: effective,Experimental,Column Dynamics
10.1016_j.cep.2017.06.015,10.1016/j.cep.2017.06.015,butane,4.3,7.4,,13X,FAU-NaX,,,,,1.53E-07,m2/s,,K,,,,,21,bar,Simulation (Knudsen equation),stage: second heating,Computational,Other
10.1016_j_SI,10.1016/j,butane,4.3,12.1,,VFI,VFI,,,,,1.58E-07,m2/s,773,K,,,9,molecules/supercell,,,Molecular Dynamics,framework: rigid,Computational,MD
10.1016_j.micromeso.2022.112024,10.1016/j.micromeso.2022.112024,dihydrogen,2.89,7.42,,AlPO4-5,AFI-H,,,,,1.59E-07,m2/s,200,K,,,0.5,mol./u.c.,,,Molecular Dynamics,,Computational,MD
10.1016_j.partic.2026.06.041,10.1016/j.partic.2026.06.041,Water,2.65,6.6,,Zr-BEA,BEA-Zr,,Zr,,,1.59E-07,m2/s,433,K,,,,,1,bar,CFD simulation,,Computational,Other
10.1021_acs.jpcc.5b06010_SI,10.1021/acs.jpcc.5b06010,pentadecafluorooctanoic acid,8.0,6.4,,IFR,IFR,,,,,1.59E-07,m2/s,298,K,,,,,,,Molecular Dynamics,,Computational,MD
10.1039_d0ra09870a,10.1039/d0ra09870a,dihydrogen,2.89,4.7,H2:CO = 2:1,5Fe–5Co/ZSM-5,MFI-FeCo,,"Fe, Co",5,wt%,1.60E-07,m2/s,323,K,,,,,,,Calculated from diffusivity equations (Eq. (1)-(5)),magnetic_flux_intensity: 0 mT; coefficient_type: effective diffusion coefficient,Computational,Other
10.1016_j.cep.2017.06.015,10.1016/j.cep.2017.06.015,propane,4.3,7.4,,13X,FAU-NaX,,,,,1.60E-07,m2/s,,K,,,,,21,bar,Simulation (Knudsen equation),stage: first heating,Computational,Other
10.1016_j.cep.2017.06.015,10.1016/j.cep.2017.06.015,carbon dioxide,3.3,7.4,,13X,FAU-NaX,,,,,1.61E-07,m2/s,,K,,,,,21,bar,Simulation (Knudsen equation),stage: first heating,Computational,Other
10.1016_j.memsci.2007.02.047,10.1016/j.memsci.2007.02.047,octane,4.9,7.4,,AgY,FAU-AgY,2.43,Ag+,,,1.63E-07,m2/s,323,K,,,,,,,Calculation (Knudsen equation),pore_diameter: 2 nm,Computational,Other
10.1016_j.micromeso.2022.111926_SI,10.1016/j.micromeso.2022.111926,ethene,3.9,5.6,,ZSM-12,MTW-H,,,,,1.64E-07,m2/s,673,K,,,,,,,Molecular Dynamics,,Computational,MD
10.1021_acs.jpcc.5b06010_SI,10.1021/acs.jpcc.5b06010,pentadecafluorooctanoic acid,8.0,7.5,,ATS,ATS,,,,,1.65E-07,m2/s,298,K,,,,,,,Molecular Dynamics,,Computational,MD
10.1016_j_SI,10.1016/j,dodecane,5.2,7.42,,AFI,AFI,,,,,1.65E-07,m2/s,773,K,,,9,molecules/supercell,,,Molecular Dynamics,framework: rigid; molecule_type: rigid-C12 (linear chain),Computational,MD
10.1016_j.partic.2026.06.041,10.1016/j.partic.2026.06.041,Water,2.65,6.6,,Zr-BEA,BEA-Zr,,Zr,,,1.67E-07,m2/s,453,K,,,,,1,bar,CFD simulation,,Computational,Other
10.1016_j.ces.2020.115564,10.1016/j.ces.2020.115564,carbon dioxide,3.3,7.4,10%CO2/90%N2,200 cpsi,FAU,,,,,1.70E-07,m2/s,298,K,,,3.6,mmol/g,5,bar,Breakthrough modeling (LDF),U: 0.5 cm/s,Experimental,Column Dynamics
10.1039_d0ra09870a,10.1039/d0ra09870a,carbon monoxide,3.76,4.7,H2:CO = 2:1,5Fe–5Co/ZSM-5,MFI-FeCo,,"Fe, Co",5,wt%,1.75E-07,m2/s,323,K,,,,,,,Calculated from diffusivity equations (Eq. (1)-(5)),magnetic_flux_intensity: 20.8 mT; coefficient_type: pore diffusivity,Computational,Other
10.1016_j.cep.2017.06.015,10.1016/j.cep.2017.06.015,propane,4.3,7.4,,13X,FAU-NaX,,,,,1.76E-07,m2/s,,K,,,,,21,bar,Simulation (Knudsen equation),stage: second heating,Computational,Other
10.1016_j.memsci.2007.02.047,10.1016/j.memsci.2007.02.047,2-methylthiophene,5.8,7.4,,AgY,FAU-AgY,2.43,Ag+,,,1.76E-07,m2/s,323,K,,,,,,,Calculation (Knudsen equation),pore_diameter: 2 nm,Computational,Other
10.1016_j.memsci.2016.09.041,10.1016/j.memsci.2016.09.041,carbon dioxide,3.3,4.7,,TS-1-100,MFI,,,,,1.76E-07,m2/s,308,K,,,,,,,Knudsen diffusion (calculated),,Computational,Other
10.1016_j.memsci.2016.09.041,10.1016/j.memsci.2016.09.041,carbon dioxide,3.3,4.7,,TS-1-25,MFI,,,,,1.76E-07,m2/s,308,K,,,,,,,Knudsen diffusion (calculated),,Computational,Other
10.1016_j.cep.2017.06.015,10.1016/j.cep.2017.06.015,carbon dioxide,3.3,7.4,,13X,FAU-NaX,,,,,1.77E-07,m2/s,,K,,,,,21,bar,Simulation (Knudsen equation),stage: second heating,Computational,Other
10.1016_j.partic.2026.06.041,10.1016/j.partic.2026.06.041,Water,2.65,6.6,,Zr-BEA,BEA-Zr,,Zr,,,1.81E-07,m2/s,473,K,,,,,1,bar,CFD simulation,,Computational,Other
10.1016_j.ces.2023.118607,10.1016/j.ces.2023.118607,methoxymethane,4.7,6.5,,30PB(2),MOR,15.2,,,,1.84E-07,m2/s,353,K,,,,,,,ZLC,diffusion_type: time-fractional; α: 0.79,Experimental,ZLC
10.1039_d0ra09870a,10.1039/d0ra09870a,carbon monoxide,3.76,4.7,H2:CO = 2:1,5Fe–5Co/ZSM-5,MFI-FeCo,,"Fe, Co",5,wt%,1.84E-07,m2/s,323,K,,,,,,,Calculated from diffusivity equations (Eq. (1)-(5)),magnetic_flux_intensity: 27.4 mT; coefficient_type: pore diffusivity,Computational,Other
10.1016_j.micromeso.2019.05.060,10.1016/j.micromeso.2019.05.060,hexane,4.3,6.6,,BEA,BEA,,,,,1.86E-07,m2/s,423,K,,,1,molecules/unit cell,,,Molecular Dynamics,sample_type: powder; direction: y; framework: rigid,Computational,MD
10.1016_j.memsci.2007.02.047,10.1016/j.memsci.2007.02.047,thiophene,5.3,7.4,,AgY,FAU-AgY,2.43,Ag+,,,1.90E-07,m2/s,323,K,,,,,,,Calculation (Knudsen equation),pore_diameter: 2 nm,Computational,Other
10.1016_j.cattod.2024.114561,10.1016/j.cattod.2024.114561,methane,3.8,6.6,,β-zeolite,BEA-H,,,,,1.90E-07,m2/s,293,K,,,0.34,mol/kg,0.612,bar,PFG NMR,diffusion_coefficient_type: D_long-range; crystallite_size: 15 μm,Experimental,PFG NMR
10.1016_j.micromeso.2019.05.060,10.1016/j.micromeso.2019.05.060,hexane,4.3,6.6,,BEA,BEA,,,,,1.92E-07,m2/s,423,K,,,1,molecules/unit cell,,,Molecular Dynamics,sample_type: powder; direction: overall; framework: rigid,Computational,MD
10.1016_j.ces.2023.118607,10.1016/j.ces.2023.118607,methoxymethane,4.7,6.5,,30PB(1),MOR,15.1,,,,1.93E-07,m2/s,353,K,,,,,,,ZLC,diffusion_type: time-fractional; α: 0.79,Experimental,ZLC
10.1016_j.ces.2023.118607,10.1016/j.ces.2023.118607,methoxymethane,4.7,6.5,,30PB(3),MOR,15,,,,1.95E-07,m2/s,353,K,,,,,,,ZLC,diffusion_type: time-fractional; α: 0.79,Experimental,ZLC
10.1002_jcc.26824,10.1002/jcc.26824,"2,2-dimethylpropane, hexane",,7.4,equimolar,NaY,FAU-NaY,3,,,,1.95E-07,m2/s,300,K,,,1,molecules/cage,,,Non-equilibrium Monte Carlo,hot_zone_temperature: 340 K; hot_zone_width: 0.9 A; hot_zone_center_position: 0.65 A; diffusivity_type: mutual,Computational,Other
10.1016_j.jeurceramsoc.2015.03.001,10.1016/j.jeurceramsoc.2015.03.001,carbon dioxide,3.3,4.1,1:9 CO2:N2,NaKA-10.2%K,LTA-NaK,,K+,10.2,%,2.17E-07,m2/s,298,K,10,mol/L,2.91,mmol/g,,,Breakthrough curve analysis,,Experimental,Column Dynamics
10.1016_j.surfin.2023.103271,10.1016/j.surfin.2023.103271,pentadecafluorooctanoic acid,8,5.45,,GON,GON,,,,,2.18E-07,m2/s,298,K,,,,,,,Molecular Dynamics,,Computational,MD
10.1021_acs.jpcc.5b06010_SI,10.1021/acs.jpcc.5b06010,pentadecafluorooctanoic acid,8.0,5.45,,GON,GON,,,,,2.18E-07,m2/s,298,K,,,,,,,Molecular Dynamics,,Computational,MD
10.1016_s0009-2509(03)00134-9,10.1016/s0009-2509(03)00134-9,dihydrogen,2.89,7.4,,Pt/NaY,FAU-NaY,,Pt,1,wt%,2.20E-07,m2/s,473,K,,,,,1,bar,Membrane permeation,,Experimental,Membrane Permeation
10.1016_j_SI,10.1016/j,dodecane,5.2,5.6,,MTW,MTW,,,,,2.25E-07,m2/s,473,K,,,16,molecules/supercell,,,Molecular Dynamics,framework: rigid; molecule_type: rigid-C12 (linear chain),Computational,MD
10.1016_j.ces.2023.118607,10.1016/j.ces.2023.118607,methoxymethane,4.7,6.5,,40PB(2),MOR,16.2,,,,2.28E-07,m2/s,353,K,,,,,,,ZLC,diffusion_type: time-fractional; α: 0.78,Experimental,ZLC
10.1016_j.cattod.2024.114561,10.1016/j.cattod.2024.114561,methane,3.8,6.6,,β-zeolite,BEA-H,,,,,2.30E-07,m2/s,293,K,,,0.24,mol/kg,0.45,bar,PFG NMR,diffusion_coefficient_type: D_long-range; crystallite_size: 15 μm,Experimental,PFG NMR
10.1016_j.micromeso.2019.05.060,10.1016/j.micromeso.2019.05.060,"2,2-dimethylbutane",6.2,6.6,,BEA,BEA,,,,,2.30E-07,m2/s,423,K,,,1,molecules/unit cell,,,Molecular Dynamics,sample_type: powder; direction: x; framework: rigid,Computational,MD
10.1016_j_SI,10.1016/j,methane,3.8,12.1,,VFI,VFI,,,,,2.32E-07,m2/s,773,K,,,36,molecules/supercell,,,Molecular Dynamics,framework: rigid,Computational,MD
10.1016_j.memsci.2016.09.041,10.1016/j.memsci.2016.09.041,methane,3.8,4.7,,TS-1-100,MFI,,,,,2.32E-07,m2/s,308,K,,,,,,,Knudsen diffusion (calculated),,Computational,Other
10.1016_j.memsci.2016.09.041,10.1016/j.memsci.2016.09.041,methane,3.8,4.7,,TS-1-25,MFI,,,,,2.32E-07,m2/s,308,K,,,,,,,Knudsen diffusion (calculated),,Computational,Other
10.1016_j.jeurceramsoc.2015.03.001,10.1016/j.jeurceramsoc.2015.03.001,carbon dioxide,3.3,4.1,1:9 CO2:N2,NaA,LTA-Na,,,,,2.33E-07,m2/s,298,K,10,mol/L,3.3,mmol/g,,,Breakthrough curve analysis,,Experimental,Column Dynamics
10.1039_d0ra09870a,10.1039/d0ra09870a,carbon monoxide,3.76,4.7,H2:CO = 2:1,5Fe–5Co/ZSM-5,MFI-FeCo,,"Fe, Co",5,wt%,2.33E-07,m2/s,323,K,,,,,,,Calculated from diffusivity equations (Eq. (1)-(5)),magnetic_flux_intensity: 25.1 mT; coefficient_type: pore diffusivity,Computational,Other
10.1039_d0ra09870a,10.1039/d0ra09870a,dihydrogen,2.89,4.7,H2:CO = 2:1,5Fe–5Co/ZSM-5,MFI-FeCo,,"Fe, Co",5,wt%,2.34E-07,m2/s,323,K,,,,,,,Calculated from diffusivity equations (Eq. (1)-(5)),magnetic_flux_intensity: 20.8 mT; coefficient_type: effective diffusion coefficient,Computational,Other
10.1016_j.partic.2026.06.041,10.1016/j.partic.2026.06.041,Water,2.65,6.6,,Zr-BEA,BEA-Zr,,Zr,,,2.37E-07,m2/s,493,K,,,,,1,bar,CFD simulation,,Computational,Other
10.1016_j.cattod.2024.114561,10.1016/j.cattod.2024.114561,methane,3.8,6.6,,β-zeolite,BEA-H,,,,,2.40E-07,m2/s,293,K,,,0.2,mol/kg,,,PFG NMR and 1H T1/T2 relaxometry,diffusion_coefficient_type: D_intra; crystallite_size: 0.3 μm,Experimental,PFG NMR
10.1016_j.memsci.2016.09.041,10.1016/j.memsci.2016.09.041,carbon dioxide,3.3,7.6,,ETS-10,ETT,,,,,2.43E-07,m2/s,308,K,,,,,,,Knudsen diffusion (calculated),,Computational,Other
10.1016_j.cattod.2018.02.012,10.1016/j.cattod.2018.02.012,methane,3.8,4.7,,mesoporous H-ZSM-5 (60 A),MFI,,,,,2.45E-07,m2/s,700,K,,,384,molecules,,,Molecular Dynamics,direction: z,Computational,MD
10.1016_j.micromeso.2019.05.060,10.1016/j.micromeso.2019.05.060,hexane,4.3,6.6,,BEA,BEA,,,,,2.52E-07,m2/s,423,K,,,1,molecules/unit cell,,,Molecular Dynamics,sample_type: powder; direction: x; framework: rigid,Computational,MD
10.1016_j_SI,10.1016/j,dodecane,5.2,4.6,,TON,TON,,,,,2.57E-07,m2/s,298,K,,,8,molecules/supercell,,,Molecular Dynamics,framework: rigid; molecule_type: rigid-C12 (linear chain),Computational,MD
10.1016_j.chroma.2012.08.079,10.1016/j.chroma.2012.08.079,2-methylpropane,5,6.6,,BEA(M),BEA,18,,,,2.59E-07,m2/s,343,K,,,,,,,Reversed-Flow Inverse Gas Chromatography (RF-GC),coefficient_type: effective,Experimental,Column Dynamics
10.1002_app.28228,10.1002/app.28228,propan-2-ol,4.7,7.4,,M-3,FAU-NaY,1.3,,,,2.59E-07,m2/s,303,K,10,mol/L,,,1,bar,membrane permeation (pervaporation),,Experimental,Membrane Permeation
10.1016_j.cattod.2024.114561,10.1016/j.cattod.2024.114561,methane,3.8,6.6,,β-zeolite,BEA-H,,,,,2.60E-07,m2/s,293,K,,,0.18,mol/kg,0.336,bar,PFG NMR and 1H T1/T2 relaxometry,diffusion_coefficient_type: D_intra; crystallite_size: 15 μm,Experimental,PFG NMR
10.1016_j.cattod.2024.114561,10.1016/j.cattod.2024.114561,methane,3.8,6.6,,β-zeolite,BEA-H,,,,,2.60E-07,m2/s,293,K,,,0.19,mol/kg,,,PFG NMR and 1H T1/T2 relaxometry,diffusion_coefficient_type: D_intra; crystallite_size: 15 μm,Experimental,PFG NMR
10.1016_j.micromeso.2007.05.014,10.1016/j.micromeso.2007.05.014,dioxygen,3.46,7.4,,"Li,RE-LSX","FAU-Li,REX",1.01,,,,2.63E-07,m2/s,258,K,,,,,0.0266644,bar,Frequency Response (FR),diffusivity_type: effective,Experimental,FR
10.1016_j.cattod.2024.114561,10.1016/j.cattod.2024.114561,methane,3.8,6.6,,β-zeolite,BEA-H,,,,,2.70E-07,m2/s,293,K,,,0.2,mol/kg,,,PFG NMR and 1H T1/T2 relaxometry,diffusion_coefficient_type: D_intra; crystallite_size: 0.5 μm,Experimental,PFG NMR
10.1016_j.micromeso.2007.05.014,10.1016/j.micromeso.2007.05.014,argon,3.4,7.4,,"Li,RE-LSX","FAU-Li,REX",1.01,,,,2.72E-07,m2/s,254,K,,,,,0.0266644,bar,Frequency Response (FR),diffusivity_type: effective,Experimental,FR
10.1016_j_SI,10.1016/j,dodecane,5.2,5.6,,MTW,MTW,,,,,2.73E-07,m2/s,773,K,,,16,molecules/supercell,,,Molecular Dynamics,framework: rigid; molecule_type: rigid-C12 (linear chain),Computational,MD
10.1016_j.jenvrad.2024.107608,10.1016/j.jenvrad.2024.107608,sulfur hexafluoride,5.5,,"2000 ppmv Xe, 2000 ppmv Kr, 2000 ppmv SF6",zeolitic tuff,zeolite,,,,,2.74E-07,m2/s,,K,2000,mol/L,,,0.8,bar,Millington-Quirk model calculation,water_saturation: 40%; coefficient_type: D_AB^MQ,Computational,Other
10.1016_s1383-5866(03)00008-x,10.1016/s1383-5866(03)00008-x,methane,3.8,4.7,,MFI,MFI,,,,,2.75E-07,m2/s,300,K,,,0,,,,Theoretical calculation,,Computational,Other
10.1002_app.28228,10.1002/app.28228,propan-2-ol,4.7,7.4,,M-2,FAU-NaY,1.3,,,,2.77E-07,m2/s,303,K,10,mol/L,,,1,bar,membrane permeation (pervaporation),,Experimental,Membrane Permeation
10.1016_j.ces.2023.118607_SI,10.1016/j.ces.2023.118607,methoxymethane,4.7,3.1,,20PB(2),GIS-Na,14,,,,2.82E-07,m2/s,313,K,,,,,,,Knudsen calculation,coefficient_type: Knudsen,Computational,Other
10.1002_app.28228,10.1002/app.28228,propan-2-ol,4.7,7.4,,M-1,FAU-NaY,1.3,,,,2.87E-07,m2/s,303,K,10,mol/L,,,1,bar,membrane permeation (pervaporation),,Experimental,Membrane Permeation
10.1016_j.ces.2023.118607_SI,10.1016/j.ces.2023.118607,methoxymethane,4.7,3.1,,20PB(2),GIS-Na,14,,,,2.91E-07,m2/s,333,K,,,,,,,Knudsen calculation,coefficient_type: Knudsen,Computational,Other
10.1016_j_SI,10.1016/j,dodecane,5.2,4.6,,TON,TON,,,,,2.97E-07,m2/s,473,K,,,8,molecules/supercell,,,Molecular Dynamics,framework: rigid; molecule_type: rigid-C12 (linear chain),Computational,MD
10.1016_j.ces.2023.118607,10.1016/j.ces.2023.118607,methoxymethane,4.7,6.5,,20PB(2),MOR,14,,,,2.99E-07,m2/s,353,K,,,,,,,ZLC,diffusion_type: Knudsen,Experimental,ZLC
10.1021_acsomega.6c02107,10.1021/acsomega.6c02107,dihydrogen,2.89,3.1,,Heulandite/Clinoptilolite,HEU,,,,,3.00E-07,m2/s,298,K,5,vol%,,,0.8,bar,Diffusion cell breakthrough with FEHM simulation,borehole: GS-5; VNT_unit: VNT-8; zeolite_content: 61.2 wt%; porosity: 32%,Experimental,Column Dynamics
10.1016_j.micromeso.2023.112442,10.1016/j.micromeso.2023.112442,dioxygen,3.46,4.1,,4A,LTA-Na,,,,,3.02E-07,m2/s,298,K,,,,,,,Volumetric uptake kinetics (LDF),,Experimental,Uptake/Release
10.1016_j_SI,10.1016/j,dodecane,5.2,4.6,,TON,TON,,,,,3.08E-07,m2/s,773,K,,,8,molecules/supercell,,,Molecular Dynamics,framework: rigid; molecule_type: rigid-C12 (linear chain),Computational,MD
10.1016_j.comptc.2023.114189,10.1016/j.comptc.2023.114189,dihydrogen,2.89,4.7,,HZSM-5,MFI-H,23,H+,,,3.11E-07,m2/s,853,K,,,,,1,bar,Molecular Dynamics,,Computational,MD
10.1016_j.ces.2023.118607_SI,10.1016/j.ces.2023.118607,methoxymethane,4.7,,,30PB(2),30PB,15.2,,,,3.14E-07,m2/s,313,K,,,,,,,Knudsen calculation,coefficient_type: Knudsen,Computational,Other
10.1016_j.memsci.2013.02.026,10.1016/j.memsci.2013.02.026,dihydrogen,2.89,4.7,,MFI,MFI,139,,,,3.15E-07,m2/s,295,K,,,,,,,membrane permeation,adsorption_parameters: Golden_and_Sircar,Experimental,Membrane Permeation
10.1016_j.memsci.2016.09.041,10.1016/j.memsci.2016.09.041,methane,3.8,7.6,,ETS-10,ETT,,,,,3.21E-07,m2/s,308,K,,,,,,,Knudsen diffusion (calculated),,Computational,Other
10.1016_j.ces.2023.118607_SI,10.1016/j.ces.2023.118607,methoxymethane,4.7,,,30PB(2),30PB,15.2,,,,3.23E-07,m2/s,333,K,,,,,,,Knudsen calculation,coefficient_type: Knudsen,Computational,Other
10.1039_d0ra09870a,10.1039/d0ra09870a,dihydrogen,2.89,4.7,H2:CO = 2:1,5Fe–5Co/ZSM-5,MFI-FeCo,,"Fe, Co",5,wt%,3.25E-07,m2/s,323,K,,,,,,,Calculated from diffusivity equations (Eq. (1)-(5)),magnetic_flux_intensity: 27.4 mT; coefficient_type: effective diffusion coefficient,Computational,Other
10.1039_d0ra09870a,10.1039/d0ra09870a,dihydrogen,2.89,4.7,H2:CO = 2:1,5Fe–5Co/ZSM-5,MFI-FeCo,,"Fe, Co",5,wt%,3.30E-07,m2/s,323,K,,,,,,,Calculated from diffusivity equations (Eq. (1)-(5)),magnetic_flux_intensity: 0 mT; coefficient_type: pore diffusivity,Computational,Other
10.1016_j.ces.2023.118607,10.1016/j.ces.2023.118607,methoxymethane,4.7,6.5,,30PB(2),MOR,15.2,,,,3.33E-07,m2/s,353,K,,,,,,,ZLC,diffusion_type: Knudsen,Experimental,ZLC
10.1016_j.ces.2023.118607_SI,10.1016/j.ces.2023.118607,methoxymethane,4.7,3.1,,30PB(1),GIS-NaP,15.1,,,,3.39E-07,m2/s,313,K,,,,,,,Knudsen calculation,coefficient_type: Knudsen,Computational,Other
10.1016_j.micromeso.2007.05.014,10.1016/j.micromeso.2007.05.014,dioxygen,3.46,7.4,,"Li,RE-LSX","FAU-Li,REX",1.01,,,,3.42E-07,m2/s,273,K,,,,,0.0266644,bar,Frequency Response (FR),diffusivity_type: effective,Experimental,FR
10.1016_j.micromeso.2019.05.060,10.1016/j.micromeso.2019.05.060,"2,2-dimethylbutane",6.2,6.6,,BEA,BEA,,,,,3.42E-07,m2/s,423,K,,,1,molecules/unit cell,,,Molecular Dynamics,sample_type: powder; direction: overall; framework: rigid,Computational,MD
10.1016_j.ces.2023.118607_SI,10.1016/j.ces.2023.118607,methoxymethane,4.7,3.1,,30PB(3),GIS-NaP,15,,,,3.45E-07,m2/s,313,K,,,,,,,Knudsen calculation,coefficient_type: Knudsen,Computational,Other
10.1016_j.micromeso.2007.05.014,10.1016/j.micromeso.2007.05.014,argon,3.4,7.4,,"Li,RE-LSX","FAU-Li,REX",1.01,,,,3.49E-07,m2/s,273,K,,,,,0.0266644,bar,Frequency Response (FR),diffusivity_type: effective,Experimental,FR
10.1016_j.ces.2023.118607_SI,10.1016/j.ces.2023.118607,methoxymethane,4.7,3.1,,30PB(1),GIS-NaP,15.1,,,,3.49E-07,m2/s,333,K,,,,,,,Knudsen calculation,coefficient_type: Knudsen,Computational,Other
10.1016_j.micromeso.2019.05.060,10.1016/j.micromeso.2019.05.060,"2,2-dimethylbutane",6.2,6.6,,BEA,BEA,,,,,3.52E-07,m2/s,423,K,,,1,molecules/unit cell,,,Molecular Dynamics,sample_type: powder; direction: y; framework: rigid,Computational,MD
10.1016_j.ces.2023.118607_SI,10.1016/j.ces.2023.118607,methoxymethane,4.7,3.1,,40PB(2),GIS-Na,16.2,,,,3.53E-07,m2/s,313,K,,,,,,,Knudsen calculation,coefficient_type: Knudsen,Computational,Other
10.1016_j.ces.2023.118607_SI,10.1016/j.ces.2023.118607,methoxymethane,4.7,3.1,,30PB(3),GIS-NaP,15,,,,3.56E-07,m2/s,333,K,,,,,,,Knudsen calculation,coefficient_type: Knudsen,Computational,Other
10.1016_j.ces.2023.118607,10.1016/j.ces.2023.118607,methoxymethane,4.7,6.5,,30PB(1),MOR,15.1,,,,3.60E-07,m2/s,353,K,,,,,,,ZLC,diffusion_type: Knudsen,Experimental,ZLC
10.1016_j.ces.2023.118607_SI,10.1016/j.ces.2023.118607,methoxymethane,4.7,3.1,,40PB(2),GIS-Na,16.2,,,,3.64E-07,m2/s,333,K,,,,,,,Knudsen calculation,coefficient_type: Knudsen,Computational,Other
10.1016_j.ces.2023.118607,10.1016/j.ces.2023.118607,methoxymethane,4.7,6.5,,30PB(3),MOR,15,,,,3.67E-07,m2/s,353,K,,,,,,,ZLC,diffusion_type: Knudsen,Experimental,ZLC
10.1016_j.jenvrad.2024.107608,10.1016/j.jenvrad.2024.107608,xenon,4.9,,"2000 ppmv Xe, 2000 ppmv Kr, 2000 ppmv SF6",zeolitic tuff,zeolite,,,,,3.73E-07,m2/s,,K,2000,mol/L,,,0.8,bar,Millington-Quirk model calculation,water_saturation: 40%; coefficient_type: D_AB^MQ,Computational,Other
10.1016_j.ces.2023.118607,10.1016/j.ces.2023.118607,methoxymethane,4.7,6.5,,40PB(2),MOR,16.2,,,,3.75E-07,m2/s,353,K,,,,,,,ZLC,diffusion_type: Knudsen,Experimental,ZLC
10.1002_bbpc.19950990207,10.1002/bbpc.19950990207,cyclohexane,6,7.4,,NaX,FAU-NaX,,,,,4.00E-07,m2/s,298,K,,,,,,,Neutron transmission,section: 2.3.3; coefficient_type: DK_pseudo_diffusion; sample_holder: type_III,Experimental,QENS
apj.412,,butanol,5,3.1,,natural clinoptilolite,HEU,,,,,4.05E-07,m2/s,293,K,,,,,0.005546195,bar,gravimetric uptake (constant pressure static),surface_area: 60 m2/g; pore_radius: 70 A; coefficient_type: Knudsen diffusivity,Experimental,Uptake/Release
10.1016_j.memsci.2007.02.047,10.1016/j.memsci.2007.02.047,octane,4.9,7.4,,AgY,FAU-AgY,2.43,Ag+,,,4.08E-07,m2/s,323,K,,,,,,,Calculation (Knudsen equation),pore_diameter: 5 nm,Computational,Other
10.1016_j.cattod.2024.114561,10.1016/j.cattod.2024.114561,methane,3.8,6.6,,β-zeolite,BEA-H,,,,,4.10E-07,m2/s,293,K,,,0.11,mol/kg,0.194,bar,PFG NMR and 1H T1/T2 relaxometry,diffusion_coefficient_type: D_intra; crystallite_size: 15 μm,Experimental,PFG NMR
10.1016_j.fuel.2023.128783,10.1016/j.fuel.2023.128783,methoxymethane,4.7,4.7,,HZSM-5,MFI-H,,,,,4.20E-07,m2/s,,K,,,,,,,,geometry: spherical,,
10.1016_j.fuel.2023.128783,10.1016/j.fuel.2023.128783,methoxymethane,4.7,4.7,,HZSM-5,MFI-H,,,,,4.20E-07,m2/s,,K,,,,,,,,geometry: cylindrical,,
10.1016_j.fuel.2023.128783,10.1016/j.fuel.2023.128783,methoxymethane,4.7,4.7,,HZSM-5,MFI-H,,,,,4.20E-07,m2/s,,K,,,,,,,,geometry: slab,,
10.1016_j.chroma.2012.08.079,10.1016/j.chroma.2012.08.079,2-methylpropane,5,6.6,,BEA(S),BEA,11,,,,4.23E-07,m2/s,343,K,,,,,,,Reversed-Flow Inverse Gas Chromatography (RF-GC),coefficient_type: effective,Experimental,Column Dynamics
10.1016_j.memsci.2007.02.047,10.1016/j.memsci.2007.02.047,2-methylthiophene,5.8,7.4,,AgY,FAU-AgY,2.43,Ag+,,,4.40E-07,m2/s,323,K,,,,,,,Calculation (Knudsen equation),pore_diameter: 5 nm,Computational,Other
10.1016_j.micromeso.2019.05.060,10.1016/j.micromeso.2019.05.060,"2,2-dimethylbutane",6.2,6.6,,BEA,BEA,,,,,4.44E-07,m2/s,423,K,,,1,molecules/unit cell,,,Molecular Dynamics,sample_type: powder; direction: z; framework: rigid,Computational,MD
10.1016_j.fuel.2023.128783,10.1016/j.fuel.2023.128783,methanol,3.6,4.7,,HZSM-5,MFI-H,,,,,4.50E-07,m2/s,,K,,,,,,,,geometry: cylindrical,,
10.1016_j.fuel.2023.128783,10.1016/j.fuel.2023.128783,methanol,3.6,4.7,,HZSM-5,MFI-H,,,,,4.50E-07,m2/s,,K,,,,,,,,geometry: slab,,
10.1016_j.jenvrad.2024.107608,10.1016/j.jenvrad.2024.107608,krypton,3.6,,"2000 ppmv Xe, 2000 ppmv Kr, 2000 ppmv SF6",zeolitic tuff,zeolite,,,,,4.51E-07,m2/s,,K,2000,mol/L,,,0.8,bar,Millington-Quirk model calculation,water_saturation: 40%; coefficient_type: D_AB^MQ,Computational,Other
10.1016_j.micromeso.2007.05.014,10.1016/j.micromeso.2007.05.014,argon,3.4,7.4,,"Li,RE-LSX","FAU-Li,REX",1.01,,,,4.58E-07,m2/s,293,K,,,,,0.0266644,bar,Frequency Response (FR),diffusivity_type: effective,Experimental,FR
10.1039_d0ra09870a,10.1039/d0ra09870a,dihydrogen,2.89,4.7,H2:CO = 2:1,5Fe–5Co/ZSM-5,MFI-FeCo,,"Fe, Co",5,wt%,4.63E-07,m2/s,323,K,,,,,,,Calculated from diffusivity equations (Eq. (1)-(5)),magnetic_flux_intensity: 25.1 mT; coefficient_type: effective diffusion coefficient,Computational,Other
10.1016_j.micromeso.2007.05.014,10.1016/j.micromeso.2007.05.014,dioxygen,3.46,7.4,,"Li,RE-LSX","FAU-Li,REX",1.01,,,,4.69E-07,m2/s,293,K,,,,,0.0266644,bar,Frequency Response (FR),diffusivity_type: effective,Experimental,FR
10.1016_j.cattod.2024.114561,10.1016/j.cattod.2024.114561,methane,3.8,6.6,,β-zeolite,BEA-H,,,,,4.75E-07,m2/s,293,K,,,0.09,mol/kg,0.159,bar,PFG NMR and T1/T2 relaxometry (calculated D_long-range),diffusion_coefficient_type: D_long-range_approximation_p_inter_D_gas; crystallite_size: 15 μm,Experimental,PFG NMR
10.1016_j.memsci.2007.02.047,10.1016/j.memsci.2007.02.047,thiophene,5.3,7.4,,AgY,FAU-AgY,2.43,Ag+,,,4.76E-07,m2/s,323,K,,,,,,,Calculation (Knudsen equation),pore_diameter: 5 nm,Computational,Other
10.1016_j.cattod.2024.114561,10.1016/j.cattod.2024.114561,methane,3.8,6.6,,β-zeolite,BEA-H,,,,,4.80E-07,m2/s,293,K,,,0.18,mol/kg,0.336,bar,PFG NMR,diffusion_coefficient_type: D_long-range; crystallite_size: 15 μm,Experimental,PFG NMR
10.1016_j.cattod.2024.114561,10.1016/j.cattod.2024.114561,methane,3.8,6.6,,β-zeolite,BEA-H,,,,,4.80E-07,m2/s,293,K,,,0.19,mol/kg,,,PFG NMR,diffusion_coefficient_type: D_long-range; crystallite_size: 15 μm,Experimental,PFG NMR
10.1016_s0255-2701(03)00045-x,10.1016/s0255-2701(03)00045-x,nitrogen monoxide,3.17,4.7,,Cu/ZSM-5,MFI-Cu,40,Cu,1.92,wt%,4.82E-07,m2/s,573,K,,,,,1,bar,Model fitting (2D heterogeneous reactor model),,Computational,Other
10.1039_d0ra09870a,10.1039/d0ra09870a,dihydrogen,2.89,4.7,H2:CO = 2:1,5Fe–5Co/ZSM-5,MFI-FeCo,,"Fe, Co",5,wt%,4.83E-07,m2/s,323,K,,,,,,,Calculated from diffusivity equations (Eq. (1)-(5)),magnetic_flux_intensity: 20.8 mT; coefficient_type: pore diffusivity,Computational,Other
10.1016_j.micromeso.2019.05.060,10.1016/j.micromeso.2019.05.060,hexane,4.3,6.6,,BEA,BEA,,,,,4.96E-07,m2/s,473,K,,,1,molecules/unit cell,,,Molecular Dynamics,sample_type: powder; direction: x; framework: rigid,Computational,MD
10.1016_j.cattod.2024.114561,10.1016/j.cattod.2024.114561,methane,3.8,6.6,,β-zeolite,BEA-H,,,,,5.00E-07,m2/s,293,K,,,0.2,mol/kg,,,PFG NMR,diffusion_coefficient_type: D_long-range; crystallite_size: 0.3 μm,Experimental,PFG NMR
10.1016_s0255-2701(03)00045-x,10.1016/s0255-2701(03)00045-x,nitrogen monoxide,3.17,4.7,,Cu/ZSM-5,MFI-Cu,40,Cu,1.92,wt%,5.02E-07,m2/s,623,K,,,,,1,bar,Model fitting (2D heterogeneous reactor model),,Computational,Other
10.1016_j.cattod.2024.114561,10.1016/j.cattod.2024.114561,methane,3.8,6.6,,β-zeolite,BEA-H,,,,,5.20E-07,m2/s,293,K,,,0.2,mol/kg,,,PFG NMR,diffusion_coefficient_type: D_long-range; crystallite_size: 0.5 μm,Experimental,PFG NMR
10.1021_acsomega.6c02107,10.1021/acsomega.6c02107,carbon dioxide,3.3,3.1,,Heulandite/Clinoptilolite,HEU,,,,,5.20E-07,m2/s,298,K,5,vol%,,,0.8,bar,Diffusion cell breakthrough with FEHM simulation,borehole: GS-1; VNT_unit: VNT-5; zeolite_content: 74.6 wt%; porosity: 37%,Experimental,Column Dynamics
10.1016_s0255-2701(03)00045-x,10.1016/s0255-2701(03)00045-x,nitrogen monoxide,3.17,4.7,,Cu/ZSM-5,MFI-Cu,40,Cu,1.92,wt%,5.22E-07,m2/s,673,K,,,,,1,bar,Model fitting (2D heterogeneous reactor model),,Computational,Other
10.1016_j.fuel.2023.128783,10.1016/j.fuel.2023.128783,methanol,3.6,4.7,,HZSM-5,MFI-H,,,,,5.30E-07,m2/s,,K,,,,,,,,geometry: spherical,,
10.1016_s0255-2701(03)00045-x,10.1016/s0255-2701(03)00045-x,nitrogen monoxide,3.17,4.7,,Cu/ZSM-5,MFI-Cu,40,Cu,1.92,wt%,5.41E-07,m2/s,723,K,,,,,1,bar,Model fitting (2D heterogeneous reactor model),,Computational,Other
10.1016_j.cattod.2011.01.037,10.1016/j.cattod.2011.01.037,"1,4-dimethylbenzene",5.8,4.7,,ZSM-5 pellet,MFI-H,45,,,,5.45E-07,m2/s,,K,,,,,,,Calculation (Knudsen equation),mesopore diffusion; pore diameter: 6 nm,Computational,Other
10.1016_s0255-2701(03)00045-x,10.1016/s0255-2701(03)00045-x,nitrogen monoxide,3.17,4.7,,Cu/ZSM-5,MFI-Cu,40,Cu,1.92,wt%,5.59E-07,m2/s,773,K,,,,,1,bar,Model fitting (2D heterogeneous reactor model),,Computational,Other
10.1016_j.micromeso.2007.05.014,10.1016/j.micromeso.2007.05.014,argon,3.4,7.4,,"Li,RE-LSX","FAU-Li,REX",1.01,,,,5.78E-07,m2/s,313,K,,,,,0.0266644,bar,Frequency Response (FR),diffusivity_type: effective,Experimental,FR
10.1021_acs.jpcc.5b06010_SI,10.1021/acs.jpcc.5b06010,pentadecafluorooctanoic acid,8.0,,,SFE,SFE,,,,,6.06E-07,m2/s,298,K,,,,,,,Molecular Dynamics,,Computational,MD
apj.412,,methanol,3.6,3.1,,natural clinoptilolite,HEU,,,,,6.19E-07,m2/s,293,K,,,,,0.12996229,bar,gravimetric uptake (constant pressure static),surface_area: 60 m2/g; pore_radius: 70 A; coefficient_type: Knudsen diffusivity,Experimental,Uptake/Release
10.1016_j.surfin.2023.103271,10.1016/j.surfin.2023.103271,pentadecafluorooctanoic acid,8,5.3,,VET,VET,,,,,6.24E-07,m2/s,298,K,,,,,,,Molecular Dynamics,,Computational,MD
10.1021_acs.jpcc.5b06010_SI,10.1021/acs.jpcc.5b06010,pentadecafluorooctanoic acid,8.0,5.3,,VET,VET,,,,,6.24E-07,m2/s,298,K,,,,,,,Molecular Dynamics,,Computational,MD
10.1016_j.cattod.2011.01.037,10.1016/j.cattod.2011.01.037,benzene,5.35,4.7,,ZSM-5 pellet,MFI-H,45,,,,6.36E-07,m2/s,,K,,,,,,,Calculation (Knudsen equation),mesopore diffusion; pore diameter: 6 nm,Computational,Other
10.1016_j.fuel.2023.128783,10.1016/j.fuel.2023.128783,water,2.65,4.7,,HZSM-5,MFI-H,,,,,6.40E-07,m2/s,,K,,,,,,,,geometry: slab,,
10.1016_j.cattod.2024.114561,10.1016/j.cattod.2024.114561,methane,3.8,6.6,,β-zeolite,BEA-H,,,,,6.60E-07,m2/s,293,K,,,0.09,mol/kg,0.159,bar,PFG NMR and 1H T1/T2 relaxometry,diffusion_coefficient_type: D_intra; crystallite_size: 15 μm,Experimental,PFG NMR
10.1016_j.micromeso.2019.05.060,10.1016/j.micromeso.2019.05.060,"2,2-dimethylbutane",6.2,6.6,,BEA,BEA,,,,,6.71E-07,m2/s,473,K,,,1,molecules/unit cell,,,Molecular Dynamics,sample_type: powder; direction: y; framework: rigid,Computational,MD
10.1039_d0ra09870a,10.1039/d0ra09870a,dihydrogen,2.89,4.7,H2:CO = 2:1,5Fe–5Co/ZSM-5,MFI-FeCo,,"Fe, Co",5,wt%,6.71E-07,m2/s,323,K,,,,,,,Calculated from diffusivity equations (Eq. (1)-(5)),magnetic_flux_intensity: 27.4 mT; coefficient_type: pore diffusivity,Computational,Other
10.1016_j.micromeso.2007.05.014,10.1016/j.micromeso.2007.05.014,dioxygen,3.46,7.4,,"Li,RE-LSX","FAU-Li,REX",1.01,,,,6.84E-07,m2/s,313,K,,,,,0.0266644,bar,Frequency Response (FR),diffusivity_type: effective,Experimental,FR
10.1016_j.chroma.2012.08.079,10.1016/j.chroma.2012.08.079,2-methylpropane,5,6.6,,BEA(M),BEA,18,,,,7.07E-07,m2/s,343,K,,,,,,,Reversed-Flow Inverse Gas Chromatography (RF-GC),coefficient_type: surface; surface_coverage: θ → 0,Experimental,Column Dynamics
10.1016_j.micromeso.2019.05.060,10.1016/j.micromeso.2019.05.060,hexane,4.3,6.6,,BEA,BEA,,,,,7.15E-07,m2/s,473,K,,,1,molecules/unit cell,,,Molecular Dynamics,sample_type: powder; direction: y; framework: rigid,Computational,MD
10.1016_j.cattod.2018.02.012,10.1016/j.cattod.2018.02.012,methane,3.8,4.7,,mesoporous H-ZSM-5 (20 A),MFI,,,,,7.23E-07,m2/s,700,K,,,,,,,Knudsen model,direction: z,Computational,Other
10.1016_j.fuel.2023.128783,10.1016/j.fuel.2023.128783,water,2.65,4.7,,HZSM-5,MFI-H,,,,,7.40E-07,m2/s,,K,,,,,,,,geometry: spherical,,
10.1016_j.jenvrad.2024.107608,10.1016/j.jenvrad.2024.107608,sulfur hexafluoride,5.5,,"2000 ppmv Xe, 2000 ppmv Kr, 2000 ppmv SF6",zeolitic tuff,zeolite,,,,,8.09E-07,m2/s,,K,2000,mol/L,,,0.8,bar,Millington-Quirk model calculation,water_saturation: 17%; coefficient_type: D_AB^MQ,Computational,Other
10.1016_j.memsci.2007.02.047,10.1016/j.memsci.2007.02.047,octane,4.9,7.4,,AgY,FAU-AgY,2.43,Ag+,,,8.16E-07,m2/s,323,K,,,,,,,Calculation (Knudsen equation),pore_diameter: 10 nm,Computational,Other
10.1021_acsomega.6c02107,10.1021/acsomega.6c02107,carbon dioxide,3.3,3.1,,Heulandite/Clinoptilolite,HEU,,,,,8.20E-07,m2/s,298,K,5,vol%,,,0.8,bar,Diffusion cell breakthrough with FEHM simulation,borehole: GS-2; VNT_unit: VNT-1; zeolite_content: 12.8 wt%; porosity: 36%,Experimental,Column Dynamics
apj.412,,water,2.65,3.1,,natural clinoptilolite,HEU,,,,,8.22E-07,m2/s,293,K,,,,,0.023344682,bar,gravimetric uptake (constant pressure static),surface_area: 60 m2/g; pore_radius: 70 A; coefficient_type: Knudsen diffusivity,Experimental,Uptake/Release
10.1016_j.micromeso.2019.05.060,10.1016/j.micromeso.2019.05.060,hexane,4.3,6.6,,BEA,BEA,,,,,8.30E-07,m2/s,473,K,,,1,molecules/unit cell,,,Molecular Dynamics,sample_type: powder; direction: overall; framework: rigid,Computational,MD
10.1016_j.cattod.2024.114561,10.1016/j.cattod.2024.114561,methane,3.8,6.6,,β-zeolite,BEA-H,,,,,8.70E-07,m2/s,293,K,,,0.11,mol/kg,0.194,bar,PFG NMR,diffusion_coefficient_type: D_long-range; crystallite_size: 15 μm,Experimental,PFG NMR
10.1016_j.memsci.2007.02.047,10.1016/j.memsci.2007.02.047,2-methylthiophene,5.8,7.4,,AgY,FAU-AgY,2.43,Ag+,,,8.80E-07,m2/s,323,K,,,,,,,Calculation (Knudsen equation),pore_diameter: 10 nm,Computational,Other
10.1016_j.cattod.2024.114561,10.1016/j.cattod.2024.114561,methane,3.8,6.6,,β-zeolite,BEA-H,,,,,9.49E-07,m2/s,293,K,,,0.09,mol/kg,0.159,bar,Kinetic theory calculation,diffusion_coefficient_type: D_long-range_kinetic_theory; crystallite_size: 15 μm,Computational,Other
