Repository: leipeng66666/diffagent

# 表格数据可视化问答AI Agent

一个专门针对表格数据的智能可视化问答系统，能够理解自然语言查询，自动分析数据，并生成专业的可视化图表。

## 🌟 核心特性

### 智能语义解析
- **实体识别**: 自动识别查询中的关键实体（如"二氧化碳"、"温度"等）
- **条件提取**: 智能解析查询条件（如"大于100"、"包含CO2"等）
- **意图识别**: 理解用户的分析意图（趋势分析、对比分析、分布分析等）
- **单位识别**: 智能识别和转换各种单位（温度、压力、浓度等）⭐

### 同义词映射系统
- **智能列匹配**: 将自然语言实体映射到表格列名
- **多语言支持**: 支持中英文同义词映射
- **自定义扩展**: 支持添加领域特定的同义词

### 混合RAG策略
- **关键词检索**: 基于TF-IDF的精确匹配
- **向量检索**: 基于语义相似度的深度匹配
- **混合融合**: 结合两种检索策略获得最佳结果

### 专业可视化
- **自动图表推荐**: 根据数据特征和查询需求推荐合适的图表类型
- **多种图表类型**: 支持直方图、散点图、柱状图、饼图、热力图等
- **交互式图表**: 支持Plotly交互式可视化

File: data/consolidated_cleand.csv (part 26 of 26)
filename,doi,guest_molecule,KD_A,PLD_A,guest_composition,zeolite_name,std_zeolite_name,si_al_ratio,modified_ion,loading_value,loading_unit,diffusion_coefficient_value,diffusion_coefficient_unit,temperature_value,temperature_unit,concentration_value,concentration_unit,adsorption_loading_value,adsorption_loading_unit,pressure_value,pressure_unit,experimental_method,distinguishing_variable,method_type,method_category
10.1016_j.micromeso.2019.05.060,10.1016/j.micromeso.2019.05.060,"2,2-dimethylbutane",6.2,6.6,,BEA,BEA,,,,,9.49E-07,m2/s,473,K,,,1,molecules/unit cell,,,Molecular Dynamics,sample_type: powder; direction: x; framework: rigid,Computational,MD
10.1016_j.memsci.2007.02.047,10.1016/j.memsci.2007.02.047,thiophene,5.3,7.4,,AgY,FAU-AgY,2.43,Ag+,,,9.51E-07,m2/s,323,K,,,,,,,Calculation (Knudsen equation),pore_diameter: 10 nm,Computational,Other
10.1039_d0ra09870a,10.1039/d0ra09870a,dihydrogen,2.89,4.7,H2:CO = 2:1,5Fe–5Co/ZSM-5,MFI-FeCo,,"Fe, Co",5,wt%,9.57E-07,m2/s,323,K,,,,,,,Calculated from diffusivity equations (Eq. (1)-(5)),magnetic_flux_intensity: 25.1 mT; coefficient_type: pore diffusivity,Computational,Other
10.1016_j.cja.2015.08.003,10.1016/j.cja.2015.08.003,carbon dioxide,3.3,4.1,,TC-5A,LTA-Ca,,,,,9.63E-07,m2/s,298,K,0.7,mol/L,,,1,bar,Correlation,diffusion_type: D_zi; case: 1-2; model: Avrami,Computational,Other
10.1021_acsomega.6c02107,10.1021/acsomega.6c02107,carbon dioxide,3.3,3.1,,Heulandite/Clinoptilolite,HEU,,,,,9.90E-07,m2/s,298,K,5,vol%,,,0.8,bar,Diffusion cell breakthrough with FEHM simulation,borehole: GS-4; VNT_unit: VNT-a; zeolite_content: 39.3 wt%; porosity: 36%,Experimental,Column Dynamics
10.1016_j.apenergy.2004.07.010,10.1016/j.apenergy.2004.07.010,carbon dioxide,3.3,7.4,,13X,FAU-NaX,,,,,1.02E-06,m2/s,,K,,,,,,,"volumetric sorption rate method (inverse analysis, derived from surface diffusion coefficients)",diffusion_type: pore diffusion coefficient (D_bp); note: mean value over all data,Experimental,Uptake/Release
10.1016_j.micromeso.2018.07.039,10.1016/j.micromeso.2018.07.039,propane,4.3,7.4,,zeolite 13X pellet,FAU-NaX,,,,,1.08E-06,m2/s,303,K,,,,,0.000122,bar,piezometric,,Experimental,Uptake/Release
10.1016_j.micromeso.2018.07.039,10.1016/j.micromeso.2018.07.039,propane,4.3,7.4,,zeolite 13X pellet,FAU-NaX,,,,,1.09E-06,m2/s,303,K,,,,,0.1043,bar,piezometric,,Experimental,Uptake/Release
10.1016_j.jenvrad.2024.107608,10.1016/j.jenvrad.2024.107608,xenon,4.9,,"2000 ppmv Xe, 2000 ppmv Kr, 2000 ppmv SF6",zeolitic tuff,zeolite,,,,,1.10E-06,m2/s,,K,2000,mol/L,,,0.8,bar,Millington-Quirk model calculation,water_saturation: 17%; coefficient_type: D_AB^MQ,Computational,Other
10.1016_j.cattod.2024.114561,10.1016/j.cattod.2024.114561,methane,3.8,6.6,,β-zeolite,BEA-H,,,,,1.10E-06,m2/s,293,K,,,0.09,mol/kg,0.159,bar,PFG NMR,diffusion_coefficient_type: D_long-range; crystallite_size: 15 μm,Experimental,PFG NMR
10.1002_cjce.5450600408,10.1002/cjce.5450600408,tetrafluoromethane,4.7,4.1,,4A,LTA-Na,,,,,1.10E-06,m2/s,,K,,,,,1,bar,Chromatography,,Experimental,Column Dynamics
10.1016_j.micromeso.2018.07.039,10.1016/j.micromeso.2018.07.039,propane,4.3,7.4,,zeolite 13X pellet,FAU-NaX,,,,,1.11E-06,m2/s,303,K,,,,,0.3567,bar,piezometric,,Experimental,Uptake/Release
10.1016_j.micromeso.2018.07.039,10.1016/j.micromeso.2018.07.039,propene,4.5,7.4,,zeolite 13X pellet,FAU-NaX,,,,,1.11E-06,m2/s,303,K,,,,,2.20E-05,bar,piezometric,,Experimental,Uptake/Release
10.1016_j.micromeso.2018.07.039,10.1016/j.micromeso.2018.07.039,propane,4.3,7.4,,zeolite 13X pellet,FAU-NaX,,,,,1.12E-06,m2/s,323,K,,,,,0.000407,bar,piezometric,,Experimental,Uptake/Release
10.1016_j.micromeso.2018.07.039,10.1016/j.micromeso.2018.07.039,propene,4.5,7.4,,zeolite 13X pellet,FAU-NaX,,,,,1.12E-06,m2/s,303,K,,,,,0.09932,bar,piezometric,,Experimental,Uptake/Release
10.1016_j.micromeso.2018.07.039,10.1016/j.micromeso.2018.07.039,propane,4.3,7.4,,zeolite 13X pellet,FAU-NaX,,,,,1.13E-06,m2/s,323,K,,,,,0.1282,bar,piezometric,,Experimental,Uptake/Release
10.1016_j.micromeso.2018.07.039,10.1016/j.micromeso.2018.07.039,propene,4.5,7.4,,zeolite 13X pellet,FAU-NaX,,,,,1.13E-06,m2/s,303,K,,,,,0.3909,bar,piezometric,,Experimental,Uptake/Release
10.1016_j.cattod.2024.114561_SI,10.1016/j.cattod.2024.114561,methane,3.8,6.6,,β-zeolite,BEA-H,,,,,1.13E-06,m2/s,293,K,,,0.09,mol/kg,0.159,bar,PFG-NMR,diffusion_type: long-range; region: zeolite bed; crystallite_size: 15 μm,Experimental,PFG NMR
10.1016_j.micromeso.2018.07.039,10.1016/j.micromeso.2018.07.039,propane,4.3,7.4,,zeolite 13X pellet,FAU-NaX,,,,,1.14E-06,m2/s,323,K,,,,,0.3697,bar,piezometric,,Experimental,Uptake/Release
10.1016_j.micromeso.2018.07.039,10.1016/j.micromeso.2018.07.039,propene,4.5,7.4,,zeolite 13X pellet,FAU-NaX,,,,,1.15E-06,m2/s,323,K,,,,,8.30E-05,bar,piezometric,,Experimental,Uptake/Release
10.1016_j.micromeso.2018.07.039,10.1016/j.micromeso.2018.07.039,propene,4.5,7.4,,zeolite 13X pellet,FAU-NaX,,,,,1.15E-06,m2/s,323,K,,,,,0.1053,bar,piezometric,,Experimental,Uptake/Release
10.1016_j.micromeso.2018.07.039,10.1016/j.micromeso.2018.07.039,propene,4.5,7.4,,zeolite 13X pellet,FAU-NaX,,,,,1.17E-06,m2/s,323,K,,,,,0.3852,bar,piezometric,,Experimental,Uptake/Release
10.1016_j.micromeso.2023.112536,10.1016/j.micromeso.2023.112536,diiodine,4.3,4.7,,ZSM-5(23),MFI-H,23,,,,1.17E-06,m2/s,348,K,,,,,1.01325,bar,Molecular Dynamics,,Computational,MD
10.1016_j.cej.2025.166879,10.1016/j.cej.2025.166879,dideuterium,2.89,,1 vol% D2 in H2,ZAA,,,,,,1.20E-06,m2/s,40,K,1,vol%,0.66,mmol/g,1,bar,Breakthrough curve analysis,diffusion_type: macropore,,
10.1016_j.cja.2015.08.003,10.1016/j.cja.2015.08.003,carbon dioxide,3.3,4.1,,TC-5A,LTA-Ca,,,,,1.25E-06,m2/s,298,K,0.7,mol/L,,,1,bar,Correlation,diffusion_type: D_zi; case: 1-1; model: LDF,Computational,Other
10.1016_j.micromeso.2019.05.060,10.1016/j.micromeso.2019.05.060,hexane,4.3,6.6,,BEA,BEA,,,,,1.28E-06,m2/s,473,K,,,1,molecules/unit cell,,,Molecular Dynamics,sample_type: powder; direction: z; framework: rigid,Computational,MD
10.1002_cmtd.202400006,10.1002/cmtd.202400006,carbon dioxide,3.3,7.4,,13X,FAU-NaX,,,,,1.30E-06,m2/s,308,K,,,,,0.02,bar,frequency response (FR),sample: big/1200mg; diffusion_type: macropore,Experimental,FR
10.1016_j.jenvrad.2024.107608,10.1016/j.jenvrad.2024.107608,krypton,3.6,,"2000 ppmv Xe, 2000 ppmv Kr, 2000 ppmv SF6",zeolitic tuff,zeolite,,,,,1.33E-06,m2/s,,K,2000,mol/L,,,0.8,bar,Millington-Quirk model calculation,water_saturation: 17%; coefficient_type: D_AB^MQ,Computational,Other
10.1002_cmtd.202400006,10.1002/cmtd.202400006,carbon dioxide,3.3,7.4,,13X,FAU-NaX,,,,,1.40E-06,m2/s,308,K,,,,,0.02,bar,frequency response (FR),sample: small/1200mg; diffusion_type: macropore,Experimental,FR
10.1016_j.cej.2025.166879,10.1016/j.cej.2025.166879,dideuterium,2.89,7.4,1 vol% D2 in H2,13X,FAU-NaX,,,,,1.40E-06,m2/s,40,K,1,vol%,0.59,mmol/g,1,bar,Breakthrough curve analysis,diffusion_type: macropore,,
10.1016_j.surfin.2023.103271,10.1016/j.surfin.2023.103271,pentadecafluorooctanoic acid,8,5.6,,MTW,MTW,,,,,1.47E-06,m2/s,298,K,,,,,,,Molecular Dynamics,,Computational,MD
10.1021_acs.jpcc.5b06010_SI,10.1021/acs.jpcc.5b06010,pentadecafluorooctanoic acid,8.0,5.6,,MTW,MTW,,,,,1.47E-06,m2/s,298,K,,,,,,,Molecular Dynamics,,Computational,MD
10.1016_j.cej.2011.11.026,10.1016/j.cej.2011.11.026,sodium chloride,3,4.7,,silicalite T-4722,MFI,,,,,1.50E-06,m2/s,298,K,,,,,1,bar,Breakthrough curve (tracer),,Experimental,Column Dynamics
10.1016_j.cej.2025.166879,10.1016/j.cej.2025.166879,dideuterium,2.89,4.1,1 vol% D2 in H2,4A,LTA-4A,,,,,1.50E-06,m2/s,40,K,1,vol%,0.6,mmol/g,1,bar,Breakthrough curve analysis,diffusion_type: macropore,,
10.1016_j.jenvrad.2024.107608,10.1016/j.jenvrad.2024.107608,sulfur hexafluoride,5.5,,"2000 ppmv Xe, 2000 ppmv Kr, 2000 ppmv SF6",zeolitic tuff,zeolite,,,,,1.51E-06,m2/s,,K,2000,mol/L,,,0.8,bar,Millington-Quirk model calculation,water_saturation: 0%; coefficient_type: D_AB^MQ,Computational,Other
10.1016_j.chroma.2012.08.079,10.1016/j.chroma.2012.08.079,2-methylpropane,5,6.6,,BEA(S),BEA,11,,,,1.54E-06,m2/s,343,K,,,,,,,Reversed-Flow Inverse Gas Chromatography (RF-GC),coefficient_type: surface; surface_coverage: θ → 0,Experimental,Column Dynamics
10.1016_j.cja.2015.08.003,10.1016/j.cja.2015.08.003,carbon dioxide,3.3,4.1,,PSA-5A,LTA-Ca,,,,,1.59E-06,m2/s,323,K,0.7,mol/L,,,1,bar,Correlation,diffusion_type: D_zi; case: 2-1; model: LDF,Computational,Other
10.1016_j.cja.2015.08.003,10.1016/j.cja.2015.08.003,carbon dioxide,3.3,4.1,,PSA-5A,LTA-Ca,,,,,1.59E-06,m2/s,323,K,0.7,mol/L,,,1,bar,Correlation,diffusion_type: D_zi; case: 2-2; model: Avrami,Computational,Other
10.1016_j.fuel.2023.128783,10.1016/j.fuel.2023.128783,water,2.65,4.7,,HZSM-5,MFI-H,,,,,1.64E-06,m2/s,,K,,,,,,,,geometry: cylindrical,,
10.1016_j.jcat.2016.11.005,10.1016/j.jcat.2016.11.005,"2,2-dimethylpropane",6.2,4.7,,H-ZSM-5FLD,MFI,104,,,,1.71E-06,m2/s,298,K,,,,,,,PFG-NMR,,Experimental,PFG NMR
10.1007_s10450-0,10.1007/s10450-0,"carbon dioxide, methane, nitrogen",,4.7,,ZSM-5,MFI-H,13,,,,1.80E-06,m2/s,,K,,,,,,,Chapman-Enskog model (ThermoFAST),diffusivity_type: macropore,Computational,Other
10.1016_j.micromeso.2019.05.060,10.1016/j.micromeso.2019.05.060,"2,2-dimethylbutane",6.2,6.6,,BEA,BEA,,,,,1.82E-06,m2/s,473,K,,,1,molecules/unit cell,,,Molecular Dynamics,sample_type: powder; direction: overall; framework: rigid,Computational,MD
10.1016_j.jenvrad.2024.107608,10.1016/j.jenvrad.2024.107608,xenon,4.9,,"2000 ppmv Xe, 2000 ppmv Kr, 2000 ppmv SF6",zeolitic tuff,zeolite,,,,,2.05E-06,m2/s,,K,2000,mol/L,,,0.8,bar,Millington-Quirk model calculation,water_saturation: 0%; coefficient_type: D_AB^MQ,Computational,Other
10.1016_j.ces.2004.01.072,10.1016/j.ces.2004.01.072,propane,4.3,4.1,,Davison 5A (C-521),LTA-Ca,,,,,2.10E-06,m2/s,348,K,,,1.29,mmol/g,0.1399881,bar,,,,
10.1002_cjce.5450600408,10.1002/cjce.5450600408,2-methylpropane,5,4.1,,4A,LTA-Na,,,,,2.10E-06,m2/s,,K,,,,,1,bar,Chromatography,,Experimental,Column Dynamics
10.1016_j.micromeso.2023.112536,10.1016/j.micromeso.2023.112536,diiodine,4.3,4.7,,ZSM-5(31),MFI-H,31,,,,2.11E-06,m2/s,348,K,,,,,1.01325,bar,Molecular Dynamics,,Computational,MD
10.1016_j.cattod.2018.02.012,10.1016/j.cattod.2018.02.012,methane,3.8,4.7,,mesoporous H-ZSM-5 (60 A),MFI,,,,,2.17E-06,m2/s,700,K,,,,,,,Knudsen model,direction: z,Computational,Other
10.1002_clen.200800106,10.1002/clen.200800106,benzene,5.35,3.1,,Clinoptilolite,HEU,5-100,,,,2.20E-06,m2/s,303,K,,,,,1.01325,bar,Single pellet moment technique,,Experimental,Column Dynamics
10.1016_j.micromeso.2007.05.014,10.1016/j.micromeso.2007.05.014,dioxygen,3.46,7.4,,"Li,RE-LSX","FAU-Li,REX",1.01,,,,2.26E-06,m2/s,273,K,,,,,0.0266644,bar,Frequency Response (FR),diffusivity_type: macropore,Experimental,FR
10.1016_j.micromeso.2007.05.014,10.1016/j.micromeso.2007.05.014,dioxygen,3.46,7.4,,"Li,RE-LSX","FAU-Li,REX",1.01,,,,2.26E-06,m2/s,293,K,,,,,0.0266644,bar,Frequency Response (FR),diffusivity_type: macropore,Experimental,FR
10.1016_j.micromeso.2007.05.014,10.1016/j.micromeso.2007.05.014,dioxygen,3.46,7.4,,"Li,RE-LSX","FAU-Li,REX",1.01,,,,2.32E-06,m2/s,258,K,,,,,0.0266644,bar,Frequency Response (FR),diffusivity_type: macropore,Experimental,FR
10.1016_j.jenvrad.2024.107608,10.1016/j.jenvrad.2024.107608,krypton,3.6,,"2000 ppmv Xe, 2000 ppmv Kr, 2000 ppmv SF6",zeolitic tuff,zeolite,,,,,2.47E-06,m2/s,,K,2000,mol/L,,,0.8,bar,Millington-Quirk model calculation,water_saturation: 0%; coefficient_type: D_AB^MQ,Computational,Other
10.1016_j.micromeso.2007.05.014,10.1016/j.micromeso.2007.05.014,argon,3.4,7.4,,"Li,RE-LSX","FAU-Li,REX",1.01,,,,2.56E-06,m2/s,273,K,,,,,0.0266644,bar,Frequency Response (FR),diffusivity_type: macropore,Experimental,FR
10.1016_j.micromeso.2007.05.014,10.1016/j.micromeso.2007.05.014,dioxygen,3.46,7.4,,"Li,RE-LSX","FAU-Li,REX",1.01,,,,2.57E-06,m2/s,313,K,,,,,0.0266644,bar,Frequency Response (FR),diffusivity_type: macropore,Experimental,FR
10.1016_j.jcat.2016.11.005,10.1016/j.jcat.2016.11.005,"2,2-dimethylpropane",6.2,4.7,,H-ZSM-5FL,MFI,139,,,,2.62E-06,m2/s,298,K,,,,,,,PFG-NMR,,Experimental,PFG NMR
10.1016_j.micromeso.2007.05.014,10.1016/j.micromeso.2007.05.014,argon,3.4,7.4,,"Li,RE-LSX","FAU-Li,REX",1.01,,,,2.62E-06,m2/s,293,K,,,,,0.0266644,bar,Frequency Response (FR),diffusivity_type: macropore,Experimental,FR
10.1016_j.micromeso.2007.05.014,10.1016/j.micromeso.2007.05.014,argon,3.4,7.4,,"Li,RE-LSX","FAU-Li,REX",1.01,,,,2.66E-06,m2/s,254,K,,,,,0.0266644,bar,Frequency Response (FR),diffusivity_type: macropore,Experimental,FR
10.1016_j.micromeso.2023.112536,10.1016/j.micromeso.2023.112536,diiodine,4.3,4.7,,ZSM-5(47),MFI-H,47,,,,2.68E-06,m2/s,348,K,,,,,1.01325,bar,Molecular Dynamics,,Computational,MD
10.1016_j.ces.2019.115423,10.1016/j.ces.2019.115423,carbon dioxide,3.3,7.4,,13X,FAU-NaX,,,,,2.70E-06,m2/s,,K,,,,,,,,,,
10.1016_j.micromeso.2007.05.014,10.1016/j.micromeso.2007.05.014,argon,3.4,7.4,,"Li,RE-LSX","FAU-Li,REX",1.01,,,,2.71E-06,m2/s,313,K,,,,,0.0266644,bar,Frequency Response (FR),diffusivity_type: macropore,Experimental,FR
apj.412,,butanol,5,3.1,,natural clinoptilolite,HEU,,,,,2.90E-06,m2/s,293,K,,,,,0.005546195,bar,gravimetric uptake (constant pressure static),surface_area: 28 m2/g; pore_radius: 150 A; coefficient_type: Knudsen diffusivity,Experimental,Uptake/Release
10.1016_j.ces.2019.115423,10.1016/j.ces.2019.115423,nitrogen,3.64,7.4,,13X,FAU-NaX,,,,,3.20E-06,m2/s,,K,,,,,,,,,,
10.1016_j.chroma.2012.08.079,10.1016/j.chroma.2012.08.079,2-methylpropane,5,6.6,,BEA(PQ),BEA,16,,,,3.35E-06,m2/s,343,K,,,,,,,Reversed-Flow Inverse Gas Chromatography (RF-GC),coefficient_type: surface; surface_coverage: θ → 0,Experimental,Column Dynamics
10.1016_j.micromeso.2024.113464,10.1016/j.micromeso.2024.113464,ditritium,2.89,7.4,,MS 13X,FAU-NaX,1.18,,,,3.35E-06,m2/s,77,K,,,,,1.013,bar,,diffusion_type: effective_macropore,,
10.1016_j.ces.2015.04.007,10.1016/j.ces.2015.04.007,carbon dioxide,3.3,4.1,,Zeolite 5A (Sylobead MS 522),LTA-CaA,,,,,3.49E-06,m2/s,298,K,,,,,0.02,bar,Nonlinear Frequency Response (NFR),coefficient: D_eff,Experimental,FR
10.1016_s0009-2509(00)00500-5,10.1016/s0009-2509(00)00500-5,propane,4.3,4.7,,HZSM5 extrudates,MFI-H,22,,,,3.50E-06,m2/s,348,K,,,,,,,Pulse Response (CSTR),pellet_radius: 0.06 cm,Experimental,Other
10.1016_j.micromeso.2019.05.060,10.1016/j.micromeso.2019.05.060,"2,2-dimethylbutane",6.2,6.6,,BEA,BEA,,,,,3.84E-06,m2/s,473,K,,,1,molecules/unit cell,,,Molecular Dynamics,sample_type: powder; direction: z; framework: rigid,Computational,MD
10.1016_j.memsci.2007.02.047,10.1016/j.memsci.2007.02.047,octane,4.9,7.4,,AgY,FAU-AgY,2.43,Ag+,,,4.08E-06,m2/s,323,K,,,,,,,Calculation (Knudsen equation),pore_diameter: 50 nm,Computational,Other
10.1016_j.memsci.2007.02.047,10.1016/j.memsci.2007.02.047,2-methylthiophene,5.8,7.4,,AgY,FAU-AgY,2.43,Ag+,,,4.40E-06,m2/s,323,K,,,,,,,Calculation (Knudsen equation),pore_diameter: 50 nm,Computational,Other
apj.412,,methanol,3.6,3.1,,natural clinoptilolite,HEU,,,,,4.41E-06,m2/s,293,K,,,,,0.12996229,bar,gravimetric uptake (constant pressure static),surface_area: 28 m2/g; pore_radius: 150 A; coefficient_type: Knudsen diffusivity,Experimental,Uptake/Release
10.1016_j.micromeso.2024.113464,10.1016/j.micromeso.2024.113464,dideuterium,2.89,7.4,,MS 13X,FAU-NaX,1.18,,,,4.46E-06,m2/s,77,K,,,,,1.013,bar,,diffusion_type: effective_macropore,,
10.1016_j.memsci.2007.02.047,10.1016/j.memsci.2007.02.047,thiophene,5.3,7.4,,AgY,FAU-AgY,2.43,Ag+,,,4.76E-06,m2/s,323,K,,,,,,,Calculation (Knudsen equation),pore_diameter: 50 nm,Computational,Other
10.1016_j.seppur.2011.07.037,10.1016/j.seppur.2011.07.037,carbon dioxide,3.3,4.1,,zeolite 5A,LTA-Ca,,,,,4.86E-06,m2/s,298,K,,,,,,,,,,
10.1016_j.seppur.2011.07.037,10.1016/j.seppur.2011.07.037,nitrogen,3.64,4.1,,zeolite 5A,LTA-Ca,,,,,4.90E-06,m2/s,298,K,,,,,,,,,,
10.1016_j.micromeso.2024.113464,10.1016/j.micromeso.2024.113464,hydrogen tritide,2.89,7.4,,MS 13X,FAU-NaX,1.18,,,,4.90E-06,m2/s,77,K,,,,,1.013,bar,,diffusion_type: effective_macropore,,
10.1016_j.apcatb.2021.120898_SI,10.1016/j.apcatb.2021.120898,ammonia,2.6,3.8,,Cu-SSZ-13,CHA-Cu,15,Cu,2.1,wt%,5.00E-06,m2/s,273,K,,,,,1.01325,bar,Calculation from molecular diffusivity and washcoat porosity,,Computational,Other
10.1016_s0040-6031(98)00399-2,10.1016/s0040-6031(98)00399-2,water,2.65,4.1,,Linde 4A,LTA-Na,,,,,5.10E-06,m2/s,,K,,,18,wt%,,,TPD,parameter: D/s,Experimental,Other
10.1016_j.seppur.2025.135500,10.1016/j.seppur.2025.135500,carbon dioxide,3.3,7.4,10%CO2/90%N2,NaX,FAU-NaX,,,,,5.31E-06,m2/s,283,K,10,%,,,0.1,bar,Breakthrough curve fitting,diffusion_type: macropore; source: Table 3; sample: JX-04; particle_size: 3.5-4.5 mm,Experimental,Column Dynamics
10.1016_j.micromeso.2024.113464,10.1016/j.micromeso.2024.113464,dihydrogen,2.89,7.4,,MS 13X,FAU-NaX,1.18,,,,5.50E-06,m2/s,77,K,,,,,1.013,bar,,diffusion_type: effective_macropore,,
10.1016_j.micromeso.2023.112536,10.1016/j.micromeso.2023.112536,diiodine,4.3,4.7,,ZSM-5(95),MFI-H,95,,,,5.93E-06,m2/s,348,K,,,,,1.01325,bar,Molecular Dynamics,,Computational,MD
10.1016_j.apenergy.2013.01.017,10.1016/j.apenergy.2013.01.017,carbon dioxide,3.3,4.1,,nano-NaKA (17 atomic%),LTA-NaK,,K+,17,atomic%,6.00E-06,m2/s,303,K,,,,,,,mercury intrusion porosimetry and Knudsen estimation,diffusion_type: Knudsen_macropore,Experimental,Other
10.1021_acsomega.6c02107,10.1021/acsomega.6c02107,dihydrogen,2.89,3.1,,Heulandite/Clinoptilolite,HEU,,,,,6.10E-06,m2/s,298,K,5,vol%,,,0.8,bar,Diffusion cell breakthrough with FEHM simulation,borehole: GS-1; VNT_unit: VNT-5; zeolite_content: 74.6 wt%; porosity: 37%,Experimental,Column Dynamics
10.1016_j.seppur.2025.135500,10.1016/j.seppur.2025.135500,carbon dioxide,3.3,7.4,10%CO2/90%N2,NaX,FAU-NaX,,,,,6.37E-06,m2/s,303,K,10,%,3.17,mmol/g,0.1,bar,Breakthrough curve fitting,diffusion_type: macropore; source: Table 3; sample: JX-04; particle_size: 3.5-4.5 mm,Experimental,Column Dynamics
10.1016_j.seppur.2025.135500,10.1016/j.seppur.2025.135500,carbon dioxide,3.3,7.4,10%CO2/90%N2,NaX,FAU-NaX,,,,,6.37E-06,m2/s,303,K,10,%,3.17,mmol/g,0.1,bar,Breakthrough curve fitting,diffusion_type: macropore; source: characteristic_time_calculation; sample: JX-04; particle_size: 3.5-4.5 mm,Experimental,Column Dynamics
10.1016_j.seppur.2025.135500,10.1016/j.seppur.2025.135500,carbon dioxide,3.3,7.4,10%CO2/90%N2,NaX,FAU-NaX,,,,,6.46E-06,m2/s,323,K,10,%,,,0.1,bar,Breakthrough curve fitting,diffusion_type: macropore; source: Table 3; sample: JX-04; particle_size: 3.5-4.5 mm,Experimental,Column Dynamics
10.1016_j.seppur.2025.135500,10.1016/j.seppur.2025.135500,carbon dioxide,3.3,7.4,10%CO2/90%N2,NaX,FAU-NaX,,,,,7.31E-06,m2/s,343,K,10,%,,,0.1,bar,Breakthrough curve fitting,diffusion_type: macropore; source: Table 3; sample: JX-04; particle_size: 3.5-4.5 mm,Experimental,Column Dynamics
10.26434_chemrxiv.7464803,10.26434/chemrxiv.7464803,methane,3.8,4.1,,small-|Na12|-A,LTA-NaA,,,,,7.70E-06,m2/s,298,K,,,,,1.01325,bar,PFG-NMR,diffusion_type: intercrystalline,Experimental,PFG NMR
10.1016_j.seppur.2025.135500,10.1016/j.seppur.2025.135500,carbon dioxide,3.3,7.4,10%CO2/90%N2,NaX,FAU-NaX,,,,,7.95E-06,m2/s,363,K,10,%,,,0.1,bar,Breakthrough curve fitting,diffusion_type: macropore; source: Table 3; sample: JX-04; particle_size: 3.5-4.5 mm,Experimental,Column Dynamics
10.1021_acsomega.6c02107,10.1021/acsomega.6c02107,dihydrogen,2.89,3.1,,Heulandite/Clinoptilolite,HEU,,,,,1.08E-05,m2/s,298,K,5,vol%,,,0.8,bar,Diffusion cell breakthrough with FEHM simulation,borehole: GS-2; VNT_unit: VNT-1; zeolite_content: 12.8 wt%; porosity: 36%,Experimental,Column Dynamics
10.26434_chemrxiv.7464803,10.26434/chemrxiv.7464803,methane,3.8,4.1,,large-|Na12|-A,LTA-NaA,,,,,1.30E-05,m2/s,298,K,,,,,1.01325,bar,PFG-NMR,diffusion_type: intercrystalline,Experimental,PFG NMR
10.26434_chemrxiv.7464803,10.26434/chemrxiv.7464803,methane,3.8,4.1,,large-|Na9.7K2.3|-A,"LTA-Na,K",,K+,18.8,at%,1.30E-05,m2/s,298,K,,,,,1.01325,bar,PFG-NMR,diffusion_type: intercrystalline,Experimental,PFG NMR
10.26434_chemrxiv.7464803,10.26434/chemrxiv.7464803,methane,3.8,4.1,,large-|Na9.1K2.9|-A,"LTA-Na,K",,K+,24.3,at%,1.40E-05,m2/s,298,K,,,,,1.01325,bar,PFG-NMR,diffusion_type: intercrystalline,Experimental,PFG NMR
10.1021_acsomega.6c02107,10.1021/acsomega.6c02107,dihydrogen,2.89,3.1,,Heulandite/Clinoptilolite,HEU,,,,,1.49E-05,m2/s,298,K,5,vol%,,,0.8,bar,Diffusion cell breakthrough with FEHM simulation,borehole: GS-4; VNT_unit: VNT-a; zeolite_content: 39.3 wt%; porosity: 36%,Experimental,Column Dynamics
10.1016_j.seppur.2025.131519,10.1016/j.seppur.2025.131519,carbon dioxide,3.3,7.4,15/85 mol.%,binder-free K(23)Y,FAU-KY,2.5,K+,23,%,1.68E-05,m2/s,306,K,,,,,1.013,bar,Simulation,,Computational,Other
10.1016_j.seppur.2025.131519,10.1016/j.seppur.2025.131519,nitrogen,3.64,7.4,15/85 mol.%,binder-free K(23)Y,FAU-KY,2.5,K+,23,%,1.68E-05,m2/s,306,K,,,,,1.013,bar,Simulation,,Computational,Other
10.1021_acs.iecr.5c03158,10.1021/acs.iecr.5c03158,nitrogen oxides,,3.1,,Fe-Clin,HEU-Fe,>6,Fe,4.5,wt%,1.75E-05,m2/s,523,K,,,,,,,Simulation calculations,diffusion_type: effective,Computational,Other
10.1016_j.cej.2020.125824,10.1016/j.cej.2020.125824,3-methylphenol,6,7.4,,Zn-HY-III,FAU-ZnHY,,Zn,0.99,mmol/g,1.77E-05,m2/s,,K,0.0159,mol/L,,,1,bar,,,,
10.26434_chemrxiv.7464803,10.26434/chemrxiv.7464803,methane,3.8,4.1,,medium-|Na12|-A,LTA-Na,,,,,1.80E-05,m2/s,298,K,,,,,1.01325,bar,PFG-NMR,diffusion_type: intercrystalline,Experimental,PFG NMR
10.1016_j.seppur.2025.131519,10.1016/j.seppur.2025.131519,carbon dioxide,3.3,7.4,15/85 mol.%,binder-free K(23)Y,FAU-KY,2.5,K+,23,%,1.82E-05,m2/s,326,K,,,,,1.013,bar,Simulation,,Computational,Other
10.1016_j.seppur.2025.131519,10.1016/j.seppur.2025.131519,nitrogen,3.64,7.4,15/85 mol.%,binder-free K(23)Y,FAU-KY,2.5,K+,23,%,1.82E-05,m2/s,326,K,,,,,1.013,bar,Simulation,,Computational,Other
10.1016_j.seppur.2025.131519,10.1016/j.seppur.2025.131519,carbon dioxide,3.3,7.4,15/85 mol.%,binder-free K(23)Y,FAU-KY,2.5,K+,23,%,1.96E-05,m2/s,344,K,,,,,1.013,bar,Simulation,,Computational,Other
10.1016_j.seppur.2025.131519,10.1016/j.seppur.2025.131519,nitrogen,3.64,7.4,15/85 mol.%,binder-free K(23)Y,FAU-KY,2.5,K+,23,%,1.96E-05,m2/s,344,K,,,,,1.013,bar,Simulation,,Computational,Other
10.1021_acs.iecr.5c03158,10.1021/acs.iecr.5c03158,nitrogen oxides,,3.1,,Fe-Clin,HEU-Fe,>6,Fe,4.5,wt%,1.99E-05,m2/s,623,K,,,,,,,Simulation calculations,diffusion_type: effective,Computational,Other
10.1016_j.apcatb.2021.120898,10.1016/j.apcatb.2021.120898,ammonia,2.6,3.8,,Cu-SSZ-13,CHA-Cu,15,,,,2.00E-05,m2/s,423,K,,,,,1,bar,,,,
10.26434_chemrxiv.7464803,10.26434/chemrxiv.7464803,methane,3.8,4.1,,large-|Na12|-A (II),LTA-Na,,,,,2.00E-05,m2/s,298,K,,,,,1.01325,bar,PFG-NMR,diffusion_type: intercrystalline,Experimental,PFG NMR
10.26434_chemrxiv.7464803,10.26434/chemrxiv.7464803,methane,3.8,4.1,,large-|Na10.6K1.4|-A,"LTA-Na,K",,K+,11.4,at%,2.00E-05,m2/s,298,K,,,,,1.01325,bar,PFG-NMR,diffusion_type: intercrystalline,Experimental,PFG NMR
10.1016_j.apcatb.2021.120898_SI,10.1016/j.apcatb.2021.120898,ammonia,2.6,3.8,,Cu-SSZ-13,CHA-Cu,15,Cu,2.1,wt%,2.00E-05,m2/s,423,K,,,,,1.01325,bar,Calculation from molecular diffusivity and washcoat porosity,,Computational,Other
10.1016_j.snb.2008.03.014,10.1016/j.snb.2008.03.014,"nitrogen monoxide, nitrogen dioxide",,4.7,,"ZSM5 (1.6 wt% Pt, H+/Na+ = 15:85)",MFI,13.5,Pt,1.6,wt%,2.20E-05,m2/s,673,K,,,,,1,bar,Empirical calculation,,Computational,Other
10.1007_s10450-0,10.1007/s10450-0,"carbon dioxide, methane, nitrogen",,4.7,,ZSM-5,MFI-H,13,,,,2.24E-05,m2/s,,K,,,,,,,Chapman-Enskog model (ThermoFAST),diffusivity_type: macropore,Computational,Other
10.1021_acs.iecr.5c03158,10.1021/acs.iecr.5c03158,nitrogen oxides,,3.1,,Fe-Clin,HEU-Fe,>6,Fe,4.5,wt%,2.25E-05,m2/s,523,K,,,,,,,Simulation calculations,diffusion_type: Knudsen,Computational,Other
10.1021_acs.iecr.5c03158,10.1021/acs.iecr.5c03158,nitrogen oxides,,3.1,,Fe-Clin,HEU-Fe,>6,Fe,4.5,wt%,2.25E-05,m2/s,723,K,,,,,,,Simulation calculations,diffusion_type: effective,Computational,Other
10.26434_chemrxiv.7464803,10.26434/chemrxiv.7464803,methane,3.8,4.1,,large-|Na9.5K2.5|-A,"LTA-Na,K",,K+,21,at%,2.40E-05,m2/s,298,K,,,,,1.01325,bar,PFG-NMR,diffusion_type: intercrystalline,Experimental,PFG NMR
10.1021_acs.iecr.5c03158,10.1021/acs.iecr.5c03158,nitrogen oxides,,3.1,,Fe-Clin,HEU-Fe,>6,Fe,4.5,wt%,2.46E-05,m2/s,623,K,,,,,,,Simulation calculations,diffusion_type: Knudsen,Computational,Other
10.1021_acs.iecr.5c03158,10.1021/acs.iecr.5c03158,nitrogen oxides,,3.1,,Fe-Clin,HEU-Fe,>6,Fe,4.5,wt%,2.65E-05,m2/s,723,K,,,,,,,Simulation calculations,diffusion_type: Knudsen,Computational,Other
10.1016_j.cattod.2024.114561,10.1016/j.cattod.2024.114561,methane,3.8,6.6,,β-zeolite,BEA-H,,,,,3.49E-05,m2/s,293,K,,,0.09,mol/kg,0.159,bar,PFG NMR,diffusion_coefficient_type: D_gas_approximated_as_D_inter; crystallite_size: 15 μm,Experimental,PFG NMR
10.1016_j.cattod.2024.114561_SI,10.1016/j.cattod.2024.114561,methane,3.8,6.6,,β-zeolite,BEA-H,,,,,3.49E-05,m2/s,293,K,,,0.09,mol/kg,0.159,bar,PFG-NMR,diffusion_type: intercrystalline; region: gas phase above zeolite bed; crystallite_size: 15 μm,Experimental,PFG NMR
10.1016_j.gee.2019.12.006,10.1016/j.gee.2019.12.006,"ethane-1,2-diol",5,7.4,,NaY,FAU-NaY,7.3,,,,6.20E-05,m2/s,313,K,,,0.22,g/g,,,Molecular Dynamics,,Computational,MD
10.1021_acs.iecr.5c03158,10.1021/acs.iecr.5c03158,nitrogen oxides,,3.1,,Fe-Clin,HEU-Fe,>6,Fe,4.5,wt%,7.80E-05,m2/s,523,K,,,,,,,Simulation calculations,diffusion_type: molecular,Computational,Other
10.1021_acs.iecr.5c03158,10.1021/acs.iecr.5c03158,nitrogen oxides,,3.1,,Fe-Clin,HEU-Fe,>6,Fe,4.5,wt%,0.000106,m2/s,623,K,,,,,,,Simulation calculations,diffusion_type: molecular,Computational,Other
10.1016_j.icheatmasstransfer.2025.110033,10.1016/j.icheatmasstransfer.2025.110033,"carbon dioxide, nitrogen, oxygen, water",,4.7,"10-15% CO2, 70-80% N2, 2-5% O2, 5-10% H2O",ZSM-5,MFI-H,,,,,0.00013,m2/s,300,K,,,,,,,Molecular Dynamics,,Computational,MD
10.1016_j.icheatmasstransfer.2025.110033,10.1016/j.icheatmasstransfer.2025.110033,"carbon dioxide, nitrogen, oxygen, water",,4.7,"10-15% CO2, 70-80% N2, 2-5% O2, 5-10% H2O",ZSM-5,MFI-H,,,,,0.00013,m2/s,300,K,,,,,,,Molecular Dynamics,,Computational,MD
10.1016_j.icheatmasstransfer.2025.110033,10.1016/j.icheatmasstransfer.2025.110033,"carbon dioxide, nitrogen, oxygen, water",,4.7,"10-15% CO2, 70-80% N2, 2-5% O2, 5-10% H2O",ZSM-5,MFI-H,,,,,0.000132,m2/s,310,K,,,,,,,Molecular Dynamics,,Computational,MD
10.1016_j.icheatmasstransfer.2025.110033,10.1016/j.icheatmasstransfer.2025.110033,"carbon dioxide, nitrogen, oxygen, water",,4.7,"10-15% CO2, 70-80% N2, 2-5% O2, 5-10% H2O",ZSM-5,MFI-H,,,,,0.000135,m2/s,320,K,,,,,,,Molecular Dynamics,,Computational,MD
10.1021_acs.iecr.5c03158,10.1021/acs.iecr.5c03158,nitrogen oxides,,3.1,,Fe-Clin,HEU-Fe,>6,Fe,4.5,wt%,0.000137,m2/s,723,K,,,,,,,Simulation calculations,diffusion_type: molecular,Computational,Other
10.1016_j.icheatmasstransfer.2025.110033,10.1016/j.icheatmasstransfer.2025.110033,"carbon dioxide, nitrogen, oxygen, water",,4.7,"10-15% CO2, 70-80% N2, 2-5% O2, 5-10% H2O",ZSM-5,MFI-H,,,,,0.000138,m2/s,330,K,,,,,,,Molecular Dynamics,,Computational,MD
10.1016_j.icheatmasstransfer.2025.110033,10.1016/j.icheatmasstransfer.2025.110033,"carbon dioxide, nitrogen, oxygen, water",,4.7,"10-15% CO2, 70-80% N2, 2-5% O2, 5-10% H2O",ZSM-5,MFI-H,,,,,0.000143,m2/s,340,K,,,,,,,Molecular Dynamics,,Computational,MD
10.1016_j.icheatmasstransfer.2025.110033,10.1016/j.icheatmasstransfer.2025.110033,"carbon dioxide, nitrogen, oxygen, water",,4.7,"10-15% CO2, 70-80% N2, 2-5% O2, 5-10% H2O",ZSM-5,MFI-H,,,,,0.000143,m2/s,340,K,,,,,,,Molecular Dynamics,,Computational,MD
10.1016_j.micromeso.2024.113464,10.1016/j.micromeso.2024.113464,ditritium,2.89,7.4,,MS 13X,FAU-NaX,1.18,,,,0.000291,m2/s,77,K,,,,,1.013,bar,,diffusion_type: axial_dispersion,,
10.1016_j.micromeso.2024.113464,10.1016/j.micromeso.2024.113464,dideuterium,2.89,7.4,,MS 13X,FAU-NaX,1.18,,,,0.000359,m2/s,77,K,,,,,1.013,bar,,diffusion_type: axial_dispersion,,
10.1016_j.micromeso.2024.113464,10.1016/j.micromeso.2024.113464,hydrogen tritide,2.89,7.4,,MS 13X,FAU-NaX,1.18,,,,0.000387,m2/s,77,K,,,,,1.013,bar,,diffusion_type: axial_dispersion,,
10.1016_j.cej.2025.169062,10.1016/j.cej.2025.169062,carbon dioxide,3.3,4.1,,NaCaA,LTA-NaCa,1.2,Ca2+,1.17,%,0.000391,m2/s,313,K,12,%,,,1,bar,gravimetric uptake,,Experimental,Uptake/Release
10.1016_j.cej.2025.169062,10.1016/j.cej.2025.169062,carbon dioxide,3.3,4.1,,NaCaA/Poly(acrylates),LTA-Ca,1.2,Ca2+,1.13,%,0.000414,m2/s,313,K,12,%,,,1,bar,gravimetric uptake,,Experimental,Uptake/Release
10.1016_j.micromeso.2024.113464,10.1016/j.micromeso.2024.113464,dihydrogen,2.89,7.4,,MS 13X,FAU-NaX,1.18,,,,0.000419,m2/s,77,K,,,,,1.013,bar,,diffusion_type: axial_dispersion,,
10.1016_j.micromeso.2024.113483_SI,10.1016/j.micromeso.2024.113483,aminomethylphosphonic acid,,3.1,,NaP1-Fe3O4-La(OH)3,GIS-NaP1,,"Fe, La",,,0.000479,m2/s,,K,20,?g/L,,,,,Adsorption Kinetics Modeling,model: FCDSD; diffusion_type: surface; system: ternary,Experimental,Uptake/Release
10.1016_j.micromeso.2024.113483_SI,10.1016/j.micromeso.2024.113483,glutamic acid,,3.1,,NaP1-Fe3O4-La(OH)3,GIS-NaP1,,"Fe, La",,,0.000479,m2/s,,K,20,?g/L,,,,,Adsorption Kinetics Modeling,model: FCDSD; diffusion_type: surface; system: ternary,Experimental,Uptake/Release
